Repository: HallerPatrick/nextflow-exercises

# nextflow-exercises

All exercises for the seminar Workflows for Scientific Data Analysis with Nextflow.


All workflow scripts are under the `workflow` directory, while the python scripts which are
actually doing the logic are under `lib`.

Results are written into `results`.

# Sample Project

## Overview

```mermaid

graph LR
    A{ Source Texts } --> Tokenization --> Kmers & Frequncy --> E[Merge Results]

```

## Results of running nextflow pipelines


| Pipeline   | URL                                       | Deployability | Docker | Reason                                      |

File: gesamt/kerl_metallurgische_1866.txt (part 2 of 27)
METALLURGISCHE PROBIRKUNST ZUM GEBRAUCHE BEI VORLESUNGEN UND ZUM SELBSTSTUDIUM. VON BRUNO KERL, PROFESSOR AN DER KÖNIGLICH HANNOVERSCHEN BERGAKADEMIE ZU CLAUSTHAL.
Giebt der trockne Weg bei flüchtigen oder leicht verschlackbaren Metallen, bei mannichfach zusammengesetzten Verbindungen derselben etc. keine hinreichend genauen Resultate, so muss der Probirer den nassen Weg zu Hülfe nehmen und einfache gewichtsanalytische, volumetrische oder colorimetrische Bestimmungen in den Bereich der Probirkunst ziehen.
Analyt. chem. Proben.
Während nun der Analytiker sämmtliche Bestandtheile einer Verbindung quantitativ auf nassem Wege bestimmt und dabei kein Mittel und keine Zeit scheut, um die möglichst genauen Resultate zu erhalten, so ermittelt der Probirer in der zu untersuchenden Substanz nur die technisch nutzbaren Metalle, welche im Grossen ausgebracht werden sollen, und zwar mit den einfachsten Hülfsmitteln auf trocknem oder nassem Wege in kürzester Zeit.
Unter diesen Umständen können die dokimastischen Erfolge den analytisch-chemischen hinsichtlich der Sicherheit und Genauigkeit nachstehen (Bleiproben, Kupferproben etc.), jedoch ist auch der umgekehrte Fall möglich oder die Resultate sind gleich genau (Kobalt- und Nickelproben, Bestimmung geringer Silbermengen durch Abtreiben etc.).
Volumetr. Proben.
Die massanalytischen, volumetrischen oder Titrirproben bezwecken die quantitative Bestimmung eines Körpers durch Lösungen, welche ein bestimmtes Quantum Reagens in einem gewissen Volumen enthalten und deren verbrauchte Menge in graduirten Röhren (Büretten, Pipetten) gemessen wird.
Wegen ihres bestimmten Gehaltes an Reagens (Titre) nennt man die Lösungen titrirte oder Normallösungen.
Derartige Proben sind auf manchen Hüttenwerken an die Stelle der trocknen Proben getreten, weil sie ohne grössern Zeitaufwand genauere Resultate geben.
Es geht dabei aber der Vortheil der trocknen Proben verloren, dass man aus den Schmelzerscheinungen im Kleinen Schlüsse auf die im Grossen zu erwartenden machen kann; auch erfordern die Titrirproben mehr theoretische Kenntnisse abseiten des Probirers, man wägt dabei das auszubringende Metall nicht direct, sondern berechnet dessen Gehalt aus der Zersetzung der Stoffe, wobei das Resultat in unrichtiger Weise ändernde Substanzen vorhanden sein können, von deren Existenz man nicht immer eine Anzeige hat.
Namentlich für geringe Metallgehalte, welche sich auf trocknem Wege gar nicht oder nur unvollständig bestimmen lassen, wendet der Probirer wohl colorimetrische Proben an, welche darauf beruhen, dass eine durch den zu ermittelnden Körper gefärbte Lösung bei gleichem Volum um so intensiver erscheint, je mehr von ersterem darin vorhanden ist.
Stellt man sich nun gleich grosse Volumina Lösungen mit verschiedenem, aber bestimmtem Metallgehalte her und thut diese mehr oder weniger intensiv gefärbten Flüssigkeiten (Muster- oder Normallösungen) in Gläser von gleicher Form und Grösse, so lässt sich die Farbenintensität der von einer aufgelösten Probe erhaltenen Flüssigkeit durch Verdünnung mit Wasser so normiren, dass sie, ins Probeglas gethan, mit einer der Musterflüssigkeit gleich ist.
Aus dem gemessenen Volumen der Probeflüssigkeit und dem bekannten Gehalt der Musterflüssigkeit kann die Menge Metall im angegewandten Probirgut berechnet werden (Heine’sche Kupferprobe).
Durch passende Modification lässt sich dieses Verfahren auch zur Ermittelung grösserer Metallgehalte anwenden (Kupferproben von Jacquelin, v. Huberts und Müller).
Colorimetrische Proben.
Da die Anwesenheit gewisser Substanzen im Probirgut auf die Auswahl der Probirmethode oder den Ausfall des Proberesultates einen wesentlichen Einfluss ausüben kann, so leistet dem Dokimasten zur Auffindung solcher Substanzen das Löthrohr die wesentlichsten Dienste; bei hinreichender Geübtheit im Gebrauche dieses Instrumentes führt es, namentlich wenn nicht viel Proben anzustellen sind, in vielen Fällen zur Ersparung an Zeit und Materialaufwand oder zur Erlangung genauerer Resultate, wenn die Metallgehalte statt nach gewöhnlichen dokimastischen Methoden nach Plattner’s Vorschriften quantitativ vor dem Löthrohre bestimmt werden.
Löthrohrprobirkunst.
Der Ursprung der Dokimasie lässt sich eben so wenig nachweisen, als die anfängliche Entwicklung des Hüttenwesens.
Die ersten Aufzeichnungen von älteren Vorschriften für die Probirer finden sich in
Geschichtliches.
G. Agricola, de re metallica. Libr. XII. Basil. 1546.
Uebersetzt von E. Lehmann.
Freiberg 1812.
Zum Studium der Probirkunst und ihrer Hülfswissenschaften empfehlen sich unter anderen nachstehende Schriften:
Literatur.
Probirkunst.
1. Literatur über Probirkunst.
Ausser den älteren Schriften von Agricola (1546), Fachsen (1567), Erker (1629), Beuther (1717), Schlüter (1738), Barba (1749), Gellert (1755), Cramer (1774), Sage (1782), Gmelin (1786) und Vauquelin-Wolf (1800) sind zu nennen:
Ch. F. Hollunder, Versuch einer Anleitung zur mineralurgischen Probirkunst. 3 Thle.
Nürnberg 1826.
P. Berthier, Handbuch der metallurgisch-analytischen Chemie, deutsch von C. Kersten. 2 Thle.
Leipzig 1836.
C. F. Plattner, Beitrag zur Erweiterung der Probirkunst.
Freiberg 1849.
Th. Bodemann’s Anleitung zur berg- und hüttenmännischen Probirkunst.
Umgearbeitet und vervollständigt von B. Kerl.
Clausthal 1857.
Dr. C. Hartmann, die Probirkunst.
3. Auflage.
Weimar 1863.
Mitchell, manual of practical assaying. 2 Ed. London 1853.
Bemerkenswerthe Beiträge zur Probirkunst finden sich auch in nachstehenden metallurgischen Werken:
Karsten, System der Metallurgie.
Berlin 1831. Bd. II.
Wehrle, Lehrb. d. Probir- u. Hüttenkunde.
Wien 1841.
Kerl, Handbuch d. metallurg.
Hüttenkunde.
Freiberg u. Leipzig 1861—1865 Bd. 1—4.
Plattner-Richter, Vorlesungen über allgemeine Hüttenkunde. 2 Bde. Freiberg 1863.
Analyt. Chemie.
2. Literatur über analytische Chemie.
Fresenius, Anleitung zur quantitativen Analyse.
5. Aufl. Braunschweig 1862.
Rammelsberg, Anfangsgründe der quant. mineralogisch und metallurgischanalytischen Chemie.
2. Aufl. Berlin 1863.
Rose’s Handbuch der analytischen Chemie, nach des Verf.
Tode herausgegeben von Finkener. Leipzig 1864 u. 1865. 2 Bde.
Wöhler, die Mineralanalyse in Beispielen.
Göttingen 1861.
Richter, Leitfaden zum Unterricht in der quant. analyt.
Chemie.
Freiberg 1853.
Bolley, Handbuch der technisch-chemischen Untersuchungen.
3. Auflage.
Leipzig 1865.
Rivot, Handbuch der analytischen Mineralchemie.
Uebersetzt und mit Anmerkungen versehen von A. Remele. Bd. 1. Paris und Leipzig 1863.
Für die Zusammensetzung der Mineralien ist das wichtigste Werk:
Rammelsberg, Handbuch der Mineralchemie.
Leipzig.
Verlag von W. Engelmann.
1860.
Massanalyse.
3. Literatur über Massanalyse.
Schwarz, prakt. Anleitung z. Massanalyse.
2. Aufl. Braunschweig 1853.
Mohr, Lehrbuch der chemisch analytischen Titrirmethode.
2. Aufl. Braunschweig 1862.
Schwertfeger, Massanalyse.
Regensburg 1857.
Dr. Hugo Beering, kurze Anleit. z. Ausführung massanalyt.
Untersuchungen.
Leipzig bei A. Barth.
Löthrohrprobiren.
4. Literatur über Löthrohrprobiren.
Berzelius, die Anwendung des Löthrohrs.
4. Aufl. Nürnberg. 1844.
Scheerer, Löthrohrbuch. 2. Aufl. Braunschweig 1857.
Kerl, Leitfaden bei qual. und quant. Löthrohr-Untersuchungen.
Clausthal 1862.
C. F. Plattner’s Probirkunst mit dem Löthrohre.
4. Aufl. Herausgegeben von Th. Richter.
Leipzig 1865.
§. 2. Eintheilung der metallurgischen Probirkunst.
Diese Disciplin zerfällt in einen allgemeinen und einen speciellen Theil.
Der erstere handelt von den Operationen des Probirers, den Probirapparaten und Geräthschaften, den Probirgefässen, den Probirreagentien und der Einrichtung von Probirlaboratorien; der specielle Theil lehrt die praktische Ausführung der quantitativen dokimastischen Proben und ihre Theorie kennen.
Eintheilung der Probirkunst.
Zur Prüfung der bei diesen Proben ausgebrachten Metalle auf Verunreinigungen giebt besonders Bolley’s Handbuch der technisch-chemischen Untersuchungen (S. 4) Anleitung.
Allgemeiner Theil der metallurgischen Probirkunst.
Inhalt.
§. 3. Inhalt des ersten Theiles.
Dieser Theil wird von den mechanischen und chemischen Operationen des Probirers, den Probiröfen und sonstigen Erwärmungsapparaten, den Probirgefässen, den Instrumenten und sonstigen Geräthschaften, sowie von den Probirreagentien und der Einrichtung von Probirlaboratorien handeln.
I. Abschnitt.
Operationen des Probirers.
Eintheilung d. Operat.
§. 4. Allgemeines.
Die beim Probiren vorkommenden Operationen sind theils mechanischer Natur (Probenehmen, Zurichten des Probirgutes, Wägen, Beschicken etc.), theils chemischer und werden in letzterem Falle entweder auf trocknem Wege (Rösten, Schmelzen, Sublimiren, Destilliren) oder auf nassem Wege (Auflösen, Herstellung von Normalflüssigkeiten, Fällen etc.) ausgeführt.
Stets muss dabei die grösste Genauigkeit, Ordnung und Reinlichkeit beobachtet werden, damit man ohne Zeitverlust der Wahrheit möglichst nahe kommende Resultate erhält.
Um eine Controle über die Richtigkeit derselben zu haben, fertigt man die Proben mindestens zweifach an.
Da aber selbst die besten Probirmethoden (wegen Flüchtigkeit, Verschlackbarkeit etc. der Metalle) keine völlig mathematische Schärfe geben, so müssen stets kleine Differenzen in ihren Resultaten bis zu gewissen Grenzen zugelassen werden.
Die Grösse derselben richtet sich hauptsächlich nach der gewählten Probirmethode, nach der Natur des auszubringenden Metalles und nach der Zusammensetzung und Reichhaltigkeit der Probesubstanz, und pflegen auf den verschiedenen Hüttenwerken dem entsprechend normirte, durch die Erfahrung sanctionirte Vorschriften über die zulässigen Differenzen befolgt zu werden.
Letztere müssen, wenn sie die erlaubte Grenze übersteigen, vor der definitiven Gehaltsangabe zu einem technischen oder kaufmännischen Gebrauche entweder durch Wiederholung der Probe oder bei in seiner Zusammensetzung sehr ungleichmässigem Probirgut durch Nehmen des arithmetischen Mittels aus einer grössern Anzahl Proben ausgeglichen werden (z. B. bei Silberproben).
Auch hierüber existiren auf den verschiedenen Hüttenwerken behufige Vorschriften , welche an den betreffenden Stellen mitgetheilt werden sollen.
Angabe der Probirresultate.
Siehe z. B. Freiberger Jahrb. 1855. S. 119. — Kerl, Oberharzer Hüttenprozesse. 1860.
Es müssen die Angaben des Probirers allgemein verständlich sein und nöthigenfalls Bemerkungen über das gewählte Probirverfahren enthalten.
Desgleichen ist besonders zu bemerken, wenn etwa (ein nur noch selten vorkommendes Verfahren) durch Nichtangabe des vollen gefundenen Metallgehaltes den Hüttenwerken ein Remedium, d. h. eine Vergütung für unvermeidliche Metallverluste gewährt werden soll.
Es pflegen in solchem Falle über die Grösse des Metallabzuges locale Bestimmungen oder Gewohnheiten vorhanden zu sein.
Bei Anstellung von vielen Proben ähnlicher Art werden die Gehaltsangaben in mit Rubriken vorgerichtete Formulare (Probenzettel, Probenscheine, Wardeinscheine) eingetragen und dieselben behuf Bezahlung der Erze nach Taxen oder beim Hüttenbetrieb zum Anhalten genommen.
Erztaxen in Freiberg: Freiberg. Jahrb. 1855. S. 119; 1864; Lohse, Tafeln über den Betrag der Bezahlung für die in jeder vorhandenen Quantität Erzes enthaltenen Metalle an Silber, Blei, Kupfer, Nickel und Kobalt. Freiberg 1858. —
Schemnitz: Kraus, Jahrb. 1854. S. 78. — Przibram:
Oestr. Ztschr. 1856. Nr. 11. —
Müsen: Preuss. Ztschr. 1862. Bd. 10. S. 178. — Waleser Kupferhütten:
Le Play, Beschreib. d. Wales.
Kupferhüttenprozesse, deutsch v. Hartmann.
1851. S. 20; Allg. B. u. h. Ztg. 1859. Nr. 1. —
Marseille: Bullet.
de la soc. de l’industr. minér.
I. 94. — Formeln zur Ermittelung des Erzwerthes von Banto:
Oestr. Ztschr. 1855. Nr. 58, 1856.
Nr. 39; von Vogler: B. u. h. Ztg. 1865. S. 13.
Die Tabelle III. im Anhange weist die Einrichtung solcher Probenscheine auf verschiedenen Hüttenwerken nach.
1. Kapitel.
Mechanische Arbeiten des Probirers.
A. Probenehmen und Zurichten des Probirgutes.
Nehmen richtiger Durchschnittsproben.
§. 5. Allgemeines.
Soll das Resultat des Probirens Vertrauen verdienen, so muss die kleine Menge Probirgut, von welcher man zur Probe einwiegt, möglichst genau die Zusammensetzung der grösseren Menge haben.
Die Schwierigkeiten beim Probenehmen steigen im Allgemeinen mit der Grösse und Ungleichartigkeit der Masse und können zuweilen so gross sein (z. B. bei Metalł-, Stein- oder Speisetheile einschliessenden Schlacken, namentlich Kupferschlacken), dass das Auge des Empirikers ihren Metallgehalt durch Taxiren richtiger bestimmt, als die Probe auf trocknem oder nassem Wege angiebt.
Methoden des Probenehmens.
Je nachdem das vorliegende Material aus Metallen, Metalllegirungen, Erzen oder Hüttenproducten in verschiedenem Aggregatzustand besteht, weicht die Art des Probenehmens ab.
Letzteres geschieht bei Erzen auf Hütten entweder von den Haufwerken, nachdem dieselben bereits dem Volumen (z. B. Eisensteine) oder dem Gewicht nach (Blei-, Kupfer-, Silbererze) übernommen sind oder bei Schliegform der Erze während des postenweisen Verwiegens.
§. 6. Probenehmen von Substanzen, welche weder Metalle, noch Metalllegirungen sind.
Das Verfahren dabei weicht ab, je nachdem das Material in Stücken oder als Pulver (Schlieg) vorliegt oder flüssig ist.
Verschiedene Methoden.
Stückproben.
I. Probenehmen von Stücken.
1) Bei Haufwerken von ziemlich gleichmässiger Zusammensetzung (z. B. von manchen Eisenerzen) nimmt man
a) von vielen Stellen der Peripherie und auch aus der Mitte, indem man an verschiedenen Puncten eingräbt, bis zu mehreren Centnern Probe, zerkleint die Masse durch Zerklopfen, Pochen oder Walzen gröblich, formirt daraus auf einer reinen Unterlage einen konischen Haufen, halbirt oder viertheilt denselben, stürzt nach weiterer Zerkleinerung die Hälfte davon oder 2 entgegengesetzte Viertel abermals zu einem kegelförmigen Haufen auf und fährt mit der Zerkleinerung und Verjüngung fort, bis man ein kleines zum Probiren hinreichendes Quantum, etwa ½—1 Pfd. (¼—½ Kil.) erhalten hat.
Die letzten Zerkleinerungen können im Mörser oder in Reibschalen vorgenommen werden.
b) Beim Verwägen der Erze wird von jeder Abwage ein Stück genommen, die von einem Posten gesammelten Stücke in einem Mörser gröblich zerstossen, zu einem Haufen aufgestürzt und dieser verjüngt.
(Oberharzer Kupferkies.)
c)
Von Schlacken und Lechen nimmt man wohl, während sie der Hüttenprozess erzeugt, von jedem Abhub oder Abstich ein nahezu gleichgrosses Stück, sammelt die Stücke (z. B. von einer Schicht oder Tagesarbeit), zerkleinert das Haufwerk und erzielt daraus durch Verjüngung in vorhinniger Weise das Probemehl.
In speisehaltigen Lechen findet sich nach Markus das Silber ungleichmässig vertheilt und nach oben hin mehr concentrirt, weshalb es sich empfiehlt, von den gut zerkleinten Lechen eine grössere Partie (von 50 Ctr. grossen Posten etwa 5 Ctr.) zu nehmen, diese feinzustampfen und dann zu verjüngen.
Oestr. Ztschr. 1855. S. 394; 1856. S. 105.
2) Bei Haufwerken von ungleichmässiger Zusammensetzung.
a)
Haben die Stücke nahe gleiche Korngrösse und sind sie hinreichend zerkleint, so stürzt man dieselben zu pyramidalen Haufen mit grosser Basis, von 30—40 Cm. Höhe, auf.
Bei ungleicher Korngrösse und zu grobem Korn werden die Erze zuvor unter Poch- oder Walzwerken um so mehr zerkleint und durch entsprechende Rätter geworfen, je werthvoller sie sind.
So werden z. B. auf den grossen Erzniederlagen zu Swansea in Südwales Kupfererze und silberfreie Kupfersteine bis Nussgrösse (2 Cm.), gold- und silberhaltige Erze oder Leche aber bis zu Bohnen- und Linsengrösse oder selbst zu grobem Pulver zerkleint.
Man legt nun durch den Haufen zwei sich kreuzende, etwa 20—30 Cm. breite Gräben, wodurch 4 Abtheilungen entstehen, nimmt von jeder Abtheilung an den vom Graben begrenzten 4 Enden eine Schaufel voll von unten bis oben hin heraus, wirft alle 16 Proben zusammen, zerkleinert dieselben weiter, formirt daraus einen neuen Haufen, den man in 4 Theile theilt, nimmt davon die zwei gegeneinander überliegenden Theile weg, vermengt die beiden zurückbleibenden abermals, formirt daraus einen neuen Haufen und fährt mit dessen Verjüngung in angegebener Weise fort.
Bei diesem in Swansea üblichen Verfahren theilt man Erzhaufen unter 100 Ton. Gewicht (à 20 Ctr.) nur in 4 Theile, grössere aber in mehr, desgleichen werthvollere Producte (Kupferstein) in 6 und mehr Abschnitte, wenn die Haufen nicht zu klein sind.
Je ungleichmässiger die Metalle, z. B. gediegen Silber oder Gold, in den Erzstücken vertheilt sind, um so grössere Quantitäten (bis 40—60 Ctr.) Probe müssen von dem vorliegenden Haufwerk genommen werden.
Le Play, Waleser Kupferhüttenprozesse, deutsch v. Hartmann. 1849; B. u. h. Ztg. 1862. S. 316, 345; Allgem. B. u. h. Ztg. 1859. S. 7.
b)
Hat man Gründe, Erze von ungleicher Korngrösse nicht in vorhinniger Weise auf ein gleiches Korn zu bringen, so legt man durch den Mittelpunct des Haufens zwei sich kreuzende Schräme, formirt aus dem Genommenen abermals einen flachen Haufen, nimmt in derselben Weise Probe durch Kreuzung und wiederholt dies so lange, bis man etwa 1—1½ Ctr. Probirgut erhalten hat.
Dieses wird dann in einem Mörser zerkleinert, wieder zu einem flachen Haufen ausgebreitet und, indem man zuletzt mit einem Löffel die Kreuzung vornimmt, durch Verjüngung die erforderliche Probemenge genommen, welche man dann fürs Probiren weiter zerkleint.
Bei grossen Haufen legt man mehrere sich kreuzende Canäle durch den Haufen (Verfahren für ausländische Erze zur Andreasberger Hütte im Oberharz).
— Man theilt auch wohl das aus den Gräben Genommene und zu einem langen oblongen Haufen Aufgestürzte in 20—30 Abtheilungen, nimmt von jeder eine Schaufel voll weg, zerkleinert die Masse, formirt daraus einen neuen Haufen nach vorheriger sorgfältiger Mengung, nimmt wieder Probe von vielen Puncten u. s. f..
Schles. Wochenschr. 1860. Nr. 52. —
B. u. h. Ztg. 1861. S. 389.
c) Mohr empfiehlt, bei grobem ungleichmässigen Korn der Stücke zwei sich kreuzende Gräben zu legen, jedesmal die 5. oder 6. Schaufel voll Erz etc. zur Seite zu stürzen, die gröberen Stücke des zur Seite Gelegten (Eisenstein, Braunstein) mit einem Hammer zu hühnereigrossen Stücken zu zerschlagen, daraus einen Haufen zu formiren und diesen in vorhinniger Weise bis auf einige Loth Substanz zu verjüngen.
Man zerkleinert vor der jedesmaligen neuen Verjüngung die Substanz allmälig mit dem Hammer zu Wallnuss- und Haselnussgrösse, dann im Mörser zu Hirsekorngrösse und endlich in einer Reibschale zu Pulver.
Berggeist 1856. S. 149.
d)
Von Brennmaterialien, wenn sie sich nicht pulvern lassen, nimmt man die nöthige Menge mit einer Raspel ab oder verwendet sie in Gestalt sehr feiner Sägespäne, z. B. bei der Berthier’schen Probe auf den absoluten Wärmeffect.
II. Probenehmen von Schliegen.
Schliegproben
Für Schliege wendet man nachstehende Methoden an:
1) Beim Abwiegen der Schliege nimmt man mittelst eines Löffels entweder von jedem einzelnen Troge, der in das Wägegefäss gestürzt wird, eine Probe oder eine solche von jeder einzelnen Abwage (gewöhnlich 1 oder 2 Centner), indem man aus 3 verschiedenen Höhen des auf der Wagschale stehenden Gefässes (Kübel) einen Löffel voll Probemehl herausholt (Löffelprobe).
Sämmtliche in einem Gefäss (Trog, Fässchen etc.) gesammelten Proben von einem Posten, dessen Grösse auf den verschiedenen Hüttenwerken normirt zu sein pflegt, werden auf der Probentafel gemengt und der daraus formirte Haufen verjüngt (z. B. auf 6—8 Pfd.) oder das ganze Probirgut weiter zugerichtet.
Dieses Verfahren ist auf den Oberharzer Hütten üblich und zwar werden die Oberharzer Bleiglanzschliege centnerweise verwogen, die aus dem Kübel genommenen Proben von einem Doppelrost (72 Ctr.) zusammen gemengt und daraus eine Probe formirt.
Das Verwiegen der auf Andreasberger Hütte verschmolzenen fremdländischen Silbererze geschieht ebenfalls centnerweise, man nimmt von jedem Centner 3 mal Löffelprobe und vereinigt die Proben von einem Posten [höchstens 59 Zollctr.
].
Es geschieht das Auswägen des Schmelzgutes bei einem Silbergehalt im Centner
Kerl, Oberharzer Hüttenprozesse.
2. Aufl. 1860. S. 191.
1 Zollcentner = 100 Pfd. à 10 Lth.
à 10 Quint; 1 Pfd. = 100 Pfundtheile oder Quint.
von 1 bis incl.
50 Quint (Pfdthl.) bis auf 10 Pfd.
über 50 „ „ 500 „ . . . . . . 1 „
„ 500 „ „ 500 „ . . . . . . 0,1 „
„ 5000 „ „ . . . . . . . . . . 0,02 „
2)
Zu Freiberg werden jedesmal 2 Zollctr.
Schlieg bis auf dieselben Gewichtsunterabtheilungen, wie zu St. Andreasberger Hütte, verwogen (auch silberleere Blei- und Kupfererze bis auf 10 Pfd.), von jeder Abwage mittelst eines gestielten halben hohlen Cylinders von Eisenblech aus der Mitte heraus ein kleiner Theil von ¼—½ Pfd. herausgehoben, die von einer Post (höchstens 45 Ctr.) so genommenen Proben vermengt und weiter zugerichtet.
Die zur Verwägung kommenden Schliege müssen sorgfältig gemengt und so fein sein, dass beim Absieben durch ein Sieb mit 24 Maschen pro Linearzoll (10 Maschen pro Cm.) nicht über 15% Gröbe zurückbleibt.
Arme trocken gepochte Dürrerze mit weniger als 10 Pfdthl. Silber im Centner dürfen gröblicher zerkleint angeliefert werden.
Freiberg. Jahrb. 1855. S. 122.
Proben von geschmolzenen Substanzen.
III. Probenehmen von feurig-flüssigen Producten.
Von Lechen, wenn sie noch flüssig sind, wird wohl dadurch Probe genommen, dass man
1) nach jedem Abstechen etwas ausschöpft und ansammelt, um es später zusammen zu schmelzen und zu granuliren oder gemengt zu zerkleinern und zu verjüngen;
2) das trockne, ein wenig abgewärmte Stecheisen in den noch im Schmelzherde befindlichen und von Schlacke auf kurze Zeit entblössten Lech, z. B. Kupferstein, einhält, wobei sich an ersterem eine dünne Lage Stein ansetzt, die man nach dem Erkalten abschlägt.
Dieses Verfahren ist jedoch nicht sehr genau und es kann aus bleihaltigen Lechen durch das Stecheisen metallisches Blei abgeschieden werden.
§. 7. Probenehmen von Substanzen, welche Metalle oder Metalllegirungen sind.
Die Metalle verbinden sich in gewissen Verhältnissen chemisch, aber diese Verbindungen sind in dem Ueberschusse eines der anwesenden Metalle ungleichmässig vertheilt, so dass Barren oder Scheiben von solchen Legirungen an der Ober- und Unterfläche, an den Seiten und in der Mitte eine variable Zusammensetzung haben können.
Erfahrungsmässig zeigen Legirungen von Kupfer und Silber an den Kanten einen geringeren Feingehalt, als in der Mitte; nach Karmarsch kann der Gehalt gegossener Stücke an verschiedenen Stellen um 2— 15 Tausendstel variiren und nur bei einer Legirung mit 719 Taus.
Feinsilber findet diese Erscheinung nicht statt.
Mischungen von Gold und Silber sind gleichmässiger.
Im Werkblei concentrirt sich der Silbergehalt an den zunächst abgekühlten Stellen am stärksten, nämlich oben; der niedrigste Gehalt zeigt sich in der Mitte und nimmt nach dem Rande hin zu.
Beim Blicksilber pflegt die Unterseite ärmer an Silber und reicher an Blei zu sein als die Oberseite, und der Rand reicher als die Mitte; auch findet sich in unreinerem Blei nach oben hin ein grösserer Antimon- und Kupfergehalt, als unten.
Bei (Oberharzer)
Brandsilber ist die Oberprobe gegen die Unterprobe um etwa 3—4 Tausendthle. reicher.
Eine Schöpf- und Granalienprobe giebt 997—998 Taus.
Feingehalt.
Ein Goldgehalt im Silber zieht sich mehr nach unten.
Wegen dieses Verhaltens gestattet man in Münzen bei goldreichen Legirungen ein Remedium von 2/1000, bei silberreichen von 3/1000, z. B. bei den Legirungen von 1 Thl. Kupfer mit 9 Thln.
Gold oder Silber.
ngleiche Zuimmensetz. d. Legirungen.
Kerl, metallurg.
Hüttenkunde. 1861. Bd. I. S. 110. — Mulder, die Silberprobirmethode.
1859. S. 148.
In Bezug auf dieses Verhalten haben die nachstehenden Methoden des Probenehmens einen verschiedenen Werth:
1) Aushiebprobe.
Mittelst eines Hohlmeissels wird von der gereinigten Ober- und Unterfläche, zuweilen auch vom Rande des zu untersuchenden Stücks (Barren, Zain, Planche, König, Scheibe etc.) ein Aushieb gemacht — wobei man unganze Stellen vermeidet, welche Schmutz enthalten können, desgleichen oxydirte Krusten —, jedes Probestück auf einem polirten Ambos zu dünnen Blättchen ausgeplattet, wenn es dabei nicht in kleine Stücke zerfällt (manches Schwarzkupfer), und die erforderliche Menge Probirgut davon mit der Schere in kleinen Schnitzeln abgeschnitten.
Man probirt gewöhnlich Ober- und Unterprobe für sich und wiegt die erhaltenen Könige zusammen aus.
Wo mehr Probestücke, z. B auch von den Seiten vorliegen, schmilzt man sie sämmtlich, damit sie sich nicht verändern, in einem Graphittiegel unter einer Decke von Kohlenstaub zusammen, giesst das Flüssige zu einem Zain, lamellirt und probirt diesen.
Aushiebprobe
Dieses Verfahren, z. B. bei Barrensilber und Barrengold in Anwendung, giebt nur dann zufriedenstellende Resultate, wenn die Legirung eine ziemlich gleichmässige Zusammensetzung hat; sonst wird sie fehlerhaft, weil man kein Probegut aus der Mitte erhält.
Bei Brandsilber verschafft man sich die Oberprobe wohl dadurch, dass man in die Oberfläche des auf dem Teste feingewordenen noch flüssigen Silbers eine gekrümmte Zangenspitze eintaucht, an welcher sich Silber ansetzt (Tupfprobe).
Die Unterprobe wird durch Aushieb aus dem erkalteten Brandstück genommen.
Bohrprobe.
b) Bohrprobe.
Mittelst eines, nöthigenfalls durch eine Hebelvorrichtung angedrückten Bohrers durchbohrt man den Zain etc. an mehreren Stellen des Randes und in der Mitte von oben nach unten, mengt und probirt die Bohrspäne.
Auch schmilzt man dieselben, z. B. von Blei, wohl unter Kohlenstaub zusammen, giesst das Geschmolzene auf eine blanke Eisenplatte zu dünnen Streifen und zerschneidet diese mit der Schere.
Obgleich besser als die vorige Methode des Probenehmens, giebt diese, weil man die Bohrspäne nicht innig vermengen kann, auch keinen ganz richtigen Durchschnitt, wegen ihres bedeudenten Volums lassen die Bohrspäne, z. B. bei Silberproben, auf der Kapelle leicht mechanische Verluste zu und bei dicken Planchen erfolgen zu viel Bohrspäne, deren Gewicht, was die Rechnung stört, oft von dem momentan zu verrechnenden Gewicht des Silbers abgeht.
Auch werden die Zaine unansehnlich.
Dieses Verfahren ist weniger für edle Metalle, als für minder werthvolle in Anwendung (Schwarzkupfer, Werkbleischeiben etc.).
Spanprobe.
c) Spanprobe.
Ein polirter trockner Eisenstab wird in das flüssige Metall, meist Kupfer, eingetaucht, die sich daran ansetzende Kruste abgeschlagen und lamellirt.
Man erhält gewöhnlich einen zu niedrigen Gehalt.
Schöpfprobe.
d) Schöpfprobe.
Diese giebt bei passender Ausführung die richtigsten Resultate, lässt sich aber nur anwenden für Legirungen, welche sich beim Umschmelzen für sich (Legirungen von edlen Metallen oder solchen mit Kupfer) oder unter einer Kohlenstaubdecke (Werkblei) nicht verändern.
Man schmilzt die Legirung, z. B. Brandstücke, für sich oder mit Kohlenstaub in einem hessischen oder Graphittiegel im Windofen (Taf. VIII. Fig. 151—154) unter Nachsetzen recht dünnflüssig ein, rührt die Masse mit einem Eisenstab oder Löffel gut durch und holt mittelst des lehmüberzogenen, wohl an einem rechtwinklig gebogenen Arm befindlichen angewärmten Eisenlöffels oder eines mit der Zange gefassten kleinen Tiegels eine Probe vom Grund auf heraus.
Diese wird entweder:
α) granulirt (Granalienprobe), wenn die Substanz vom Wasser nicht verändert wird, indem man sie in dünnem Strahl in ein Gefäss (kupfernen Kessel) mit Wasser giesst, welches durch einen Besen in rotirende Bewegung versetzt wird.
Damit keine hohlen, Wasser einschliessenden Granalien entstehen, darf das Wasser nicht zu kalt sein und zu stark gerührt werden; man unterlässt letzteres wohl ganz und giesst das Flüssige einfacher gleich durch den Reiserbesen.
Die Granalien werden unter Zurücklassung der Stücke über Linsengrösse in einer kupfernen Schale gut getrocknet und etwa 5 Gramm davon in Rübsamen- bis Linsengrösse zur Probirung abgewogen.
Sollte man in gröberen Granalien einen mechanisch eingeschlossenen Wassergehalt vermuthen, so müsste man dieselben ausplatten, nochmals trocknen und in feine Streifen zerschneiden.
β) auf eine blanke Eisenplatte zu dünnen Streifen gegossen (Blei), welche man zerschneidet.
Beim Eingiessen des Bleies in Formen würden sich beim Erkalten des Zains verschiedene Legirungen absondern und derselbe eine ungleiche Zusammensetzung erhalten.
Man kann auch das flüssige Blei gleich aus dem Stechherd, nach vorherigem guten Umrühren, in kleine Formen z. B. Ansiedescherben füllen, die erhaltenen Zaine von einer Schicht etc. unter Kohlenstaub umschmelzen und das Flüssige auf eine Eisenplatte ausgiessen.
Markus empfiehlt, von dem flüssigen Blei im Stechherde beim Ausschöpfen aus jedem Löffel abwechselnd oben, mitten und unten eine kleine, immer gleiche Menge Probe zu nehmen und in einen Einguss zu giessen.
Die Zaine werden umgeschmolzen, das Flüssige umgerührt, mittelst eines thonüberzogenen Löffels eine Durchschnittsschöpfprobe genommen und der Rest des geschmolzenen Bleies auf einer Granulirtafel zerkleint.
Die gewogene Schöpfprobe wird ganz abgetrieben und zur Controle von der Granulirprobe, je nach dem Silbergehalt des Bleies, 4 20 Probircentner à 5 Gramm abgetrieben.
Bei angestellten Versuchen differirten Schöpf- und Granalienprobe wenig, Aushiebproben aber bedeutend.
Oestr. Ztschr. 1856. S. 101.
§. 8. Zurichten des Probirgutes.
Die Zurichtung des von Legirungen genommenen Probirgutes durch Ausplatten und Zerschneiden der Blättchen, Granuliren etc. ist bereits im vorigen §. erwähnt; das pulverförmige Probirgut von Substanzen, die keine Legirungen sind, — in Holztrögen oder wenn das Probegut nass ist, besser in Gefässen von Metallblech aufbewahrt und darin nochmals gut unter einander gemengt — kann behuf seiner Zurichtung nachstehende Operationen erfordern:
Verfahren.
Nässprobe.
1) Bestimmung des Nässegehaltes (Nässprobe).
Man nimmt Probirgut aus der Mitte des Gefässes vom Boden weg herauf — weil das Wasser sich nach unten zieht und das Material oberflächlich trockner wird —, wiegt dasselbe nach einem gewöhnlich dem Landesgewicht analog eingetheilten, aber verjüngten Probirgewicht, Nässprobirgewicht (§. 48), so viel Centner im Kleinen ein, als das Gewicht der Post beträgt, thut die Masse in eine etwa 28 Cm. lange, 22 Cm. breite und 6 Cm. tiefe Kupfer- oder Eisenpfanne mit Stiel und erwärmt dieselbe auf einem Ofen unter öfterem vorsichtigen Umrühren mit einem Eisenspatel bei einer nicht viel über 100°C. gehenden Temperatur so lange, bis das Pulver stäubt, eine darüber gehaltene kalte Glasplatte nicht mehr beschlägt und zwei nach einander vorgenommene Wägungen gleiche Resultate geben.
Die Temperatur darf nicht so hoch gesteigert werden, dass Wasserdämpfe lebhaft entweichen, eingeschlossene organische Substanzen verkohlen oder ausser hygroskopischem Wasser sich andere Substanzen (Quecksilber, Schwefel, Arsen etc.) verflüchtigen.
Man stellt deshalb die Trockenpfanne sicherer, statt direct auf den eisernen Ofen, auf ein einige Zoll darüber aus Drahtgeflecht gebildetes Trockengestell und legt ein Stückchen Papier in die Pfanne, welches sich nicht bräunen darf.
Auch findet das Trocknen wohl in einer Kupferschale direct über einem gelinden Kohlenfeuer statt (Przibram).
Das Auswägen geschieht auf den Oberharzer Hütten z. B. bis auf 0,1 Ctr., auf den Freiberger Hütten bis auf 0,5 Pfund, zu Przibram bis auf ¼ Pfd., der Nässegehalt wird in die Probenzettel (S. 7) eingetragen.
Trocknen.
2) Trocknen des Probirgutes.
Dasselbe geschieht in grösseren Mengen ähnlich wie bei der Nässprobe; geringere Quantitäten werden auf einem Uhrglase oder in einer Prozellanschale im Wasserbade (Taf. IV. Fig. 56, 57) bei 100°C. getrocknet.
Reicht diese Temperatur nicht aus, so bedient man sich zur Erzielung höherer Temperaturen (bis 120° und mehr) eines Luftbades (Taf. IV. Fig. 58).
Auch kann man das die Substanz enthaltende Porzellangefäss direct auf dem Sandbad oder in einem Stubenofen erwärmen und zur Beobachtung der Temperatur in ein daneben gestelltes, mit Messing- oder Kupferfeile gefülltes Messingschälchen an einem Stativ ein Thermometer so einsenken, dass dasselbe den Boden berührt.
Zur gleichzeitigen Trocknung mehrerer Proben lässt sich eine Trockenscheibe (§.
50,2.) anwenden.
Genügt eine Trockentemperatur überall nicht und bedarfs einer Glühung, so geschieht dieselbe entweder in einem bedeckten Prozellantiegel oder in einem mit einem Ansiedescherben (Taf. VI. Fig. 75) bedeckten Bleischerben (Taf. VI. Fig. 93) im Muffelofen.
Bevor man die bei höherer Temperatur getrockneten oder geglühten Substanzen wiegt, lässt man sie in einem Exsiccator (§. 50, 6) erkalten, bei sehr hygroskopischen Substanzen (z. B. manchen Brennmaterialien) am besten zwischen zwei mit einer messingenen Klammer zusammengehaltenen Uhrgläsern (Taf. VII. Fig. 150).
Glühen.
3) Feinreiben und Sieben des Probirgutes.
Von dem Probirgute wird eine hinreichende Menge (bis mehrere Pfund) sorgfältig getrocknet (S. 16) und unter thunlichster Vermeidung des Stäubens in einem bedeckten Mörser gestossen oder in einer gusseisernen Reibschale (Taf. VI. Fig. 116, 117)
(seltener in einer bronzenen) so fein gerieben, dass bei weniger werthvollen Erzen (Blei-, Kupfer-, Zinnerzen etc.) Alles durch ein Trommelsieb oder ein gewöhnliches Messingdraht- oder Haarsieb mit etwa 14—20 Löchern pro Cm., dagegen bei werthvolleren Erzen (Silber-, Golderzen etc.) durch ein Seide- oder Messingdrahtsieb mit 72—80 Löchern pro Linearzoll oder 28—32 Löchern pro Cm. hindurchgeht.
Zur Vermeidung des Stäubens muss das Sieb mit einem Deckel oder mit Papier bedeckt werden, auch setzt man das Sieb wohl in einen geschlossenen Untersatz (Kapsel) mit Lederboden.
Das Siebfeine wird in der Reibschale oder auf Glanzpapier gut durcheinander gemengt, noch ein paarmal durch ein gröberes Probesieb gelassen und dann in hölzernen Büchsen, Blechbüchsen, Glasflaschen, in Papier- oder Leinwandpäckchen etc. den Probirern übergeben.
Feinreiben.
Sieben.
Die feinsten Drahtgeflechte bis zu 110 Löchern pro Linearzoll, 40 Löcher pro Cm., sind zu erhalten bei John Staniar et Co. zu Victoria Wire Works in Manchester (B. u. h. Ztg. 1862. S. 242).
Bei den englischen Kupferproben verwendet man Siebe mit 40—60 Löchern pro Zoll (15—23 Löcher pro Cm.).
Sollten bei sehr harten Körpern Gusseisentheilchen in bedenklicher Menge mit abgerieben sein, so müssen diese mittelst eines Magnetes aus dem Pulver grösstentheils ausgezogen werden; bei vollständigem Ausziehen bleibt an den kleinsten Theilen leicht Erzpulver hängen.
Nöthigenfalls müssen zum Zerkleinen sehr harter Körper Reibschalen von Stahl, Achat, Porphyr oder Feuerstein oder zur vorläufigen gröblichen Zerkleinerung ein Stahlmörser (Taf. VI. Fig. 118) angewandt werden.
Feinreiben harter Körper.
Feinreiben spröder u. geschmeidiger Substanzen.
Kommen in Erzen neben spröden Substanzen geschmeidige vor (z. B. in Silbererzen gediegen Silber, Glaserz etc.), welche sich ausfletschen und nach dem ersten Aufreiben theilweise auf dem Siebe zurückbleiben, so reibt man die zurückgebliebenen Theile so lange mit neuen Quantitäten von dem schon durch das Sieb gegangenen Erze etc. in der Reibschale, bis sie ebenfalls durch das Sieb gehen.
Lässt sich dies nur mit einem grossen Zeitaufwand und mit der Gefahr, dass abgeriebene Theile von der eisernen Reibschale in bemerklicher Menge ins Probirgut gelangen, erreichen, so verringert man den Rückstand wenigstens so weit, dass derselbe auf einmal angesotten werden kann.
Siebgröbe und Siebfeines sind dann, nachdem nöthigenfalls Eisentheile mit einem Magnet ausgezogen, zu wägen, in beiden der Metallgehalt separat zu bestimmen und aus beiden der Durchschnittsgehalt zu berechnen.
Sternberger empfiehlt, was aber zu weniger genauen Resultaten führt, in solchem Falle das Probirgut durch ein gröberes Sieb zu schlagen, wobei ein Theil der geschmeidigen Substanzen schon zurückbleibt, das Siebfeine auf ein feineres Sieb zu bringen, wobei abermals geschmeidige Gröbe erfolgt, und so das Siebfeine noch wiederholt durch immer feiner werdende Siebe zu treiben, dann sämmtliche geschmeidige Gröbe zu sammeln, diese sowie auch das Siebfeine zu wägen und aus beiden den Metallgehalt für sich zu bestimmen.
Oestr. Ztschr. 1855. S. 129.
Zweck.
4) Schlämmen oder Sichern des Probirgutes.
Zur Entfernung von das auszubringende Metall sonst verunreinigenden Substanzen (gerösteter Zinnstein), bei metallarmen Geschicken zur Entfernung der specifisch leichteren erdigen Bestandtheile (Zinnzwitter, Golderze), zur bessern Erkennung von auf das zu wählende Probirverfahren etc. influirenden metallischen Beimengungen (Ansiedeprobe für Silbererze), zur Erzielung eines gleichmässigen Kornes (Smalteproben) u. s. w. nimmt man zuweilen ein Schlämmen des Probirgutes in nachstehender Weise vor:
Schlämmen im Glascylinder.
a)
Man rührt die Substanz in einem Glascylinder mittelst eines Rührstabes im Wasser auf, lässt die Flüssigkeit etwa 1 Minute in Ruhe, decantirt in ein Glasgefäss, giesst das Decantirte nach einiger Zeit wieder ab und kann auf diese Weise in den Absätzen aus der decantirten Trübe verschiedene Korngrössen erzielen (Smalteproben), insofern man die Trübe als unnutzbar überall nicht weggiesst.
Durch wiederholtes Aufrühren des nöthigenfalls noch weiter zerkleinten Rückstandes im ersten Cylinder lassen sich die feinern und specifisch leichteren Theile zumeist entfernen.
b)
Man thut die Substanz, z. B. Zinnstein, auf das obere breite Ende eines sich nach unten verjüngenden muldenförmigen Sichertroges (Taf. VI. Fig. 120) von etwa 0,43 M.
Länge, 0,10 M. oberer und 0,05 M. unterer Breite und 0,03 M. Vertiefung (für Golderze hat der Trog wohl noch geringere Längen- und Breitendimensionen, Fig. 121), rührt das Pulver mit Wasser an und leitet aus einem Hahn ununterbrochen Wasser in dünnem Strahle zu.
Dabei fasst man das schmale Ende des Troges mit der linken Hand, neigt den Trog etwas nach dem breiteren Ende, giebt mit der rechten Hand an letzteres einen Stoss und hebt dieses gleichzeitig etwas, wo dann die leichteren Theile wie auf einem Stossherd weggeschwemmt werden.
Man wiederholt diese Procedur (Neigen des breiten Endes, Daranklopfen und Heben desselben) so oft, bis die Probesubstanz hinreichend gereinigt ist (Sächsische Zinnerze).
im Sichertrog
c)
Auch geschieht das Sichern wohl in einer eisernen muldenförmig vertieften Schaufel von 0,4 M. Länge und gleicher Breite, indem man in derselben zum Probirgut Wasser giebt und der Schaufel eine zweifache Bewegung ertheilt, eine rotirende zum Abschlämmen der leichtern Theile und eine von oben nach unten und von vorn nach hinten gehende, um die schwereren Theile von den zurückbleibenden leichteren noch auf dem Troge an verschiedenen Stellen anzusammeln (Cornische Zinnerz- Sicherprobe).
in d. Schaufe
B. Einwägen des Probirgutes.
§. 9. Allgemeines.
Von einem richtigen Wägen hängt die Richtigkeit des Resultates der Probe wesentlich ab.
Als allgemeine Regeln beim Wägen gelten unter der Voraussetzung der Richtigkeit der Wage (§. 47) folgende: die Substanz darf nicht warm oder heiss gewogen werden, weil sie sonst zu leicht wiegt, indem eine die Wagschale hebende Luftströmung entsteht und der hygroskopische Zustand der Substanz variirt; der Körper darf aus einem kälteren Raum nicht in einen wärmeren gebracht werden, weil er sonst wegen Aufnahme niedergeschlagenen hygroskopischen Wassers schwerer erscheint; beim Einwägen legt man die Gewichte auf die linke, beim Auswägen auf die rechte Wagschale und verfährt beim Auflegen der Gewichte streng systematisch, so dass das zu ermittelnde Gewicht in immer engere Grenzen gebracht wird.
Beim Aufbringen und Abnehmen von Gewichten oder Probirgut muss die Wage meist arretirt sein.
Das Abwägen der Substanz geschieht in passenden Schälchen, bei voluminöseren Stoffen auch wohl in Schiffchen von dünnem Messingblech (Taf. VI. Fig. 113) oder Porzellan (Taf. VI. Fig. 114)
Regeln beim Wägen.
Die Menge der abzuwägenden Substanz richtet sich nach deren Beschaffenheit und Reichhaltigkeit.
Je mehr Substanz man verwendet, um so genauer fallen die Resultate aus, doch setzen die Grösse der Probirgefässe und die in den Probiröfen zu erzielenden Temperaturen hierbei häufig eine Grenze.
Verfahren eim Wägen.
