Repository: HallerPatrick/nextflow-exercises

# nextflow-exercises

All exercises for the seminar Workflows for Scientific Data Analysis with Nextflow.


All workflow scripts are under the `workflow` directory, while the python scripts which are
actually doing the logic are under `lib`.

Results are written into `results`.

# Sample Project

## Overview

```mermaid

graph LR
    A{ Source Texts } --> Tokenization --> Kmers & Frequncy --> E[Merge Results]

```

## Results of running nextflow pipelines


| Pipeline   | URL                                       | Deployability | Docker | Reason                                      |

File: gesamt/kerl_metallurgische_1866.txt (part 3 of 27)
METALLURGISCHE PROBIRKUNST ZUM GEBRAUCHE BEI VORLESUNGEN UND ZUM SELBSTSTUDIUM. VON BRUNO KERL, PROFESSOR AN DER KÖNIGLICH HANNOVERSCHEN BERGAKADEMIE ZU CLAUSTHAL.
Das Verfahren beim Einwägen selbst ändert sich, je nachdem die Probesubstanz in Pulverform oder in Streifen vorhanden ist.
ulverförmige Körper.
1) Beim Einwägen pulverförmiger Substanzen wird das gehörig zugerichtete Probemehl auf Glanzpapier aus der Probenbüchse etc. zu einem Haufen aufgestürzt, dieser mit dem Probenlöffel in spiralförmigen Windungen ausgebreitet, dann nach der Mitte hin wieder in radialen Streifen zusammengezogen und aus dem neu entstandenen Haufen von unten nach oben herauf der Probenlöffel gefüllt.
Bei auf die linke Wagschale gelegtem Gewichte zieht man die Wage etwas auf, so dass sich die rechte Wagschale ein wenig hebt und lässt nun aus dem Probelöffel durch leises Klopfen an dessen Stiel vorsichtig so viel Probemehl in das auf der Wagschale stehende Schälchen gelangen, bis dieselbe eben beginnt sich zu neigen.
Sodann arretirt man die Wage, nimmt etwas Probemehl wieder aus der Schale, zieht auf und lässt nun mit grösster Vorsicht aus dem Löffel wieder soviel Mehl zulaufen, dass die Wage bei hinreichender Geübtheit des Probirers im Gleichgewicht bleibt, wenn sie wieder arretirt und aufgezogen ist.
Wenn dieses noch nicht der Fall, so muss dieses Manipuliren bis zu eintretendem Gleichgewicht fortgesetzt werden.
Dann wird der Inhalt des mit einem Stiel versehenen oder mit einer Pineette gefassten Schälchens in die Mengkapsel, das Probirgefäss etc. entleert.
Müssen grössere Mengen Substanz abgewogen werden, so geschieht dies in einem auf einer grössern Wage mit Kornblei tarirten Uhrglase, z. B. bei Salpeterproben.
Getrocknete hygroskopische Substanzen, z. B. Braunstein, thut man noch heiss in 12—14 Cm. lange und 8—10 Mm. weite unten zugeschmolzene Glasröhren, verkorkt diese, lässt erkalten, wägt die Röhre nebst Inhalt, schüttet eine entsprechende Menge Probirgut ins Probirgefäss, wägt das Röhrchen wieder und erfährt aus der Differenz die angewandte Menge Probirgut; auch kann das Probirgut im Exsiccator (S. 17) erkaltet sein.
2) Beim Einwägen von in dünnen Streifen vorhandenen Metallen und Legirungen zerschneidet man dieselben mit der Schere über einer Kupferschale
Metallstreifen.
a) in kleinere Stückchen, bringt dieselben in das Wagschälchen und bewirkt das Einstehen der Wage durch Hinzuthun oder Wegnehmen kleiner Splitterchen.
Dieses Verfahren erfordert viel Geduld, wenn z. B. wie bei den Gay-Lussac’schen Silberproben auf 1/10—1/20 Milligr. genau gewogen werden soll, die Silbersplitterchen können im Hals der Probirflasche oder in dem Trichter, durch welchen sie in dieselbe gebracht werden, anhaften und man kann ihre Reinheit weniger gut beobachten.
Folgendes Verfahren ist bei Silber- und Goldlegirungen vorzuziehen:
b)
Der auf der Oberfläche rein abgekratzte, mit den Fingern nicht mehr zu berührende Streifen wird zu 2—3 Stückchen von dem ungefähr zu erzielenden Gewichte geschnitten und diese auf die Wage gebracht.
Sind sie zu leicht, so ersetzt man eins der Stücke durch ein schwereres, sind sie zu schwer, so kneipt man mit einer Metallschere etwas ab, so dass man aber ein noch etwas reichliches Gewicht erhält.
Sodann streicht man ein mit der Zange gefasstes Stück über eine Feile, klopft zum Abschütteln der Metallfeilspäne an die Zange, wägt wieder und wiederholt dies nöthigenfalls so oft, bis die Legirung noch um ein Minimum zu schwer ist, welches durch Abreiben eines Stückchens auf einem mattgeschliffenen Kieselschiefer beseitigt wird.
Da durch das Feilen die Stücke warm werden, so wechselt man mit dem Streichen derselben auf der Feile ab und nimmt das Resultat der Wägung dann erst als richtig an, wenn die Wage mindestens zwei Minuten lang im Gleichgewicht geblieben ist.
C. Beschicken des Probirgutes.
§. 10. Allgemeines.
Das Beschicken, das Vermengen des Probirgutes mit Zuschlägen, welche eine reducirende, oxydirende, solvirende, präcipitirende oder concentrirende Wirkung ausüben sollen, geschieht entweder direct im Probirgefäss (z. B. bei Ansiedeproben) oder man mengt die Substanzen mit einem Spatel vorher in einer blanken kupfernen Mengkapsel (Taf. VI. Fig. 126) innig zusammen und entleert das Gemenge durch deren Schnabel in das Probirgefäss, oder man mengt die Substanzen in einer Reibschale von Gusseisen, Messing, Porzellan oder Serpentin, je nach deren Härte, reibt sie dann noch mit dem Pistill innig zusammen, um die Reaction zu begünstigen, und thut sie behuf bequemeren Entleerens der Masse ins Probirgefäss zuvor in eine Mengkapsel.
Zum Reinigen der angewandten Mengegefässe von anhaftender Beschickungssubstanz dient ein Borstenpinsel.
Verfahren.
Zweck.
Das Beschicken hat den Hauptzweck, durch geeignete Zuschläge zum Probirgut die Ausscheidung des auch im Grossen auszubringenden Metalles zu veranlassen oder die Schlackenbildung zu begünstigen oder beides zugleich.
Stöchiometrische Berechnungen (siehe die Aequivalentgewichte in Tabelle I des Anhanges) und die Lehren von der Schlackenbildung sind dabei von Nutzen.
Die hauptsächlichsten derselben sind nachstehende:
Theorie der Schlackenbildung.
Winkler, Erfahrungssätze über Bildung der Schlacken.
Freiberg 1827. — Kerl, Handb. d. metallurg. Hüttenkunde. 2. Aufl. 1861. Bd. I. S. 810. — Plattner in Merbach’s Anwendung der erwärmten Gebläseluft.
Leipzig 1840.
onstitutiond. Schlacken.
1)
Die Schlacken bestehen aus Doppelsilicaten, Verbindungen mehrerer einfacher Silicate, welche eine bestimmte chemische Zusammensetzung haben (z. B. CaSi, Ca3Si2, Al Si, Al Si2), sich aber in gewissen Grenzen in unbestimmten Verhältnissen vereinigen, so dass für die ganze Schlackenzusammensetzung nicht immer eine chemische Formel aufgestellt werden kann.
Silieirungszustände.
2) Die angedeuteten Grenzen pflegen zwischen Tri- und Subsilicaten zu liegen und lassen sich die Silicate nach dem Verhältniss des Sauerstoffs der Kieselsäure zu dem der Basen wie folgt classificiren, je nachdem man die Zusammensetzung der Kieselsäure zu Si oder Si annimmt:
Nach den neuesten Untersuchungen von Geuther ist der Kieselsäure endgültig die Formel Si zu geben (Erdm., J. f. pr. Chem. Bd. 95. S. 439)
Trisilicat . . . . R Si = R Si3 oder R2Si3 = R2Si9
Bisilicat . . . . R3Si2 = R Si2 „ R Si = R Si3
Singulosilicat . R3Si = R Si „ R2Si = R2Si3
Subsilicat . . . R6Si = R2Si „ R4Si = R4Si3.
Die Basen R in den Schlacken sind hauptsächlich Ca, Mg, Fe, Mn, zuweilen Ba, K, Na, sowie die Oxyde der auszubringenden Metalle, wie Pb, Cu, Cu; die Basen R sind meist nur durch Al vertreten, selten durch Fe und Mn.
Als Stellvertreter der Si erscheinen zuweilen in geringen Mengen P, S, As, Sb, Sn, Wo, Ti, Mo. Ausserdem finden sich in den Schlacken zuweilen Quarz, Fluormetalle (Ca Fl) und Schwefelmetalle (Ca S, Ba S, Fe S), welche letztere entweder als mechanische Beimengungen (Leche) deutlich sichtbar sind oder, selbst mit bewaffnetem Auge nicht wahrzunehmen, in Folge mechanischer Molekularwirkung, nach Analogie der Diffusionserscheinungen auf nassem Wege, in der Schlacke sich auflösen, (ähnlich wie Kupferoxydul im Gaarkupfer), ohne damit zu sogenannten Sulphosilicaten chemisch verbunden zu sein.
B. u. h. Ztg. 1864. S. 316.
3) Hinsichtlich der Schmelzbarkeit der Silicate ist Nachstehendes bekannt:
Schmelzbarkeitsverhältnisse.
a)
Die Kieselsäure und die einfachen Basen der alkalischen Erden und der Erden sind in den gewöhnlichen metallurgischen Feuern unschmelzbar und auch die einfachen Silicate derselben noch so strengflüssig, dass sie sich zur Schlackenbildung als solche nicht eignen, wohl aber zum Ofenbaumaterial (Sandstein, Thon, Magnesitziegel) und für feuerfeste Probirgefässe (Kupfer- und Eisentuten etc.).
Am strengflüssigsten sind die Thonerdesilicate (bei 2400°C. sich bildend), dann folgen der Reihe nach die Silicate der Talkerde (2200—2250°), der Baryterde (2100—2200°), der Kalkerde (2100—2150°), des Kupferoxyduls, des Eisen- und Manganoxyduls, (1789 —1832°), des Bleioxyduls (1107°) und der Alkalien.
Die Bi- und Trisilicate der alkalischen Erden und Erden sind leichtschmelziger, als die Singulo- und Subsilicate, am leichtschmelzigsten die Bi- und Trisilicate der Kalk- und Baryterde, weniger die der Magnesia und noch weniger die der Thonerde.
Durch einen Kieselsäurezusatz zum Thon wird derselbe bis zu einem gewissen Temperaturgrade feuerbeständiger, in den höchsten Temperaturen (z. B. bei Gussstahlschmelzhitze) aber leichtflüssiger.
b)
Zur Schlackenbildung geeignet sind nur die leichtschmelzigeren Doppelsilicate, von denen diejenigen mit Basen von der Zusammensetzung R, R meist strengflüssiger sind, als solche mit R und R.
Am schwerschmelzigsten sind die Doppelsilicate der Baryt- und Kalkerde (bei 2100° C. sich bildend), dann folgen die der Baryt- und Thonerde (2050°), der Kalk- und Talkerde (2000°), der Kalk- und Thonerde (1918— 1950°).
Letztere beiden Erden bilden nun in vielen Fällen die Grundlage der Schlacken und geben nach Bodemann in Verbindung mit Kieselsäure die leichtschmelzigste Schlacke als Bisilicate von der Zusammensetzung
4 Ca3Si2 + 3 Al Si2,
entsprechend
56 Proc. Kieselsäure
30 „ Kalkerde
14 „ Thonerde.
und etwa von der Schmelztemperatur eines halbirten Holzkohlenroheisens.
Müssen die Schlacken in einem vorliegenden Falle strengflüssiger sein (z. B. beim Eisenhohofenbetrieb mit Koks, bei Eisenproben), so braucht man nur die Zusammensetzung des Bisilicates zu verändern und zwar geschieht dies immer durch Vermehrung des Kalkzuschlages.
Zwar würde auch durch Erhöhung des Kieselsäure- oder des Thonerdegehaltes eine grössere Strengflüssigkeit eintreten, allein in ersterem Falle würde leichter Veranlassung zur Verschlackung des auszubringenden Metalles und zur Reduction von Silicium gegeben, während schon eine geringe Steigerung des Thonerdegehaltes die Strengflüssigkeit bedeutend erhöht.
Müsste sehr viel Kalk zugeschlagen werden, so könnte die dadurch entstehende Vermehrung der Schlackenmenge unvortheilhaft sein, in welchem Falle man zweckmässig geringere Quantitäten eines magnesiahaltigen Kalkes (Dolomit) anwendet.
Bedarfs leichtflüssigerer Schlacken, als das Bisilicat der Kalk- und Thonerde ist (z. B. bei Blei- und Kupferhüttenprozessen), so giebt man Zuschläge von schweren Metalloxyden (Eisen- und Manganoxydul) oder von Alkalien (beim Probiren).
— Auch wird im Allgemeinen die Flüssigkeit befördert, je mehr verschiedene Basen, namentlich schwere Metalloxyde, in die Schlackenzusammensetzung eingehen und in dieser Beziehung kann auch ein geringer Magnesiagehalt neben Kalk- und Thonerde förderlich wirken.
Die Thonerde hat die Eigenschaft, einmal als Base die Kieselsäure zu sättigen, dann als Stellvertreter für letztere sich mit Basen zu sogenannten Aluminatschlacken zu vereinigen.
In den meisten Silicatschlacken findet sich die Thonerde bis zu etwa 18 %; steigert man ihre Menge, so nimmt die Strengflüssigkeit unverhältnissmässig zu.
Wenn nun (z. B. beim Verschmelzen thonerdereicher Kohleneisensteine in Westphalen und Schottland) Schlacken mit bis 30 % Thonerde gefunden werden, so erlangen dieselben den gehörigen Grad der Schmelzbarkeit theilweise durch einen grössern Gehalt an Eisen- oder Manganoxydul.
In Betreff der bislang als richtig angesehenen Erfahrung, dass zur Erzeugung einer Schlacke eine höhere Temperatur erforderlich ist, als zum Umschmelzen einer bereits fertig gebildeten, hat Percy neuerdings die Bemerkung gemacht, dass man beim Zusammenschmelzen der Ingredienzen ungleich mehr Zeit brauche, als zum Schmelzen des bereits gebildeten Silicates, aber daraus keinesweges folge, dass sie nicht bei gleicher Temperatur schmelzen.
4) Die Trisilicatschlacken sind sehr strengflüssig, fliessen zähe (sind sehr saiger), lassen sich zu Fäden ziehen, erstarren sehr langsam, ohne zu zerspringen, und lassen sich deshalb in Formen kneten, haben bei meist erdigen Basen nach dem Erstarren ein helles, glasiges Ansehen, muschligen Bruch und geringes specifisches Gewicht, sind durchsichtig oder durchscheinend und werden von Säuren nur wenig zersetzt.
Merkmale für d. Silieirungsgrad der Schlacken.
Die Subsilicatschlacken meist mit Basen von schweren Metalloxyden, namentlich Eisenoxydul (mit Erdbasen würden sie zu strengflüssig sein), schmelzen bei niedrigerer Temperatur, sind dünnflüssig (sehr frisch), erstarren rasch, zerspringen dabei, haben bei dunkeler Farbe, metallischem oder halbmetallischem Glanz ein bedeutendes specifisches Gewicht und werden von Säuren leicht zersetzt.
Sie greifen das kieselsäurereiche Ofengemäuer leicht an, bilden wegen ihrer leichten Erstarrbarkeit häufiger Ansätze und führen dadurch zu kürzeren Ofencampagnen, als saurere (saigere) Schlacken.
Die Subsilicate können den verschiedensten Silicirungsgrad haben, meistens kommen nur bis Sechstelsilicate (rohe Eisenfrischschlacken) vor.
Nehmen sie noch mehr Basen auf, so werden sie streng- und zähflüssiger und fliessen zuletzt kaum noch (sehr gaare Eisenfrischschlacken).
Es nähern sich nun in ihren Eigenschaften den Trisilicaten die Bisilicate und den Subsilicaten die Singulosilicate.
Erstere zeigen einen zähen, letztere einen frischen Charakter, d. h. letztere fliessen dünn.
Dagegen können Singulosilicatschlacken mehr oder weniger strengflüssig sein, je nachdem sie nur erdige Basen (Kokshohofenschlacken) oder auch schwere Metalloxyde, namentlich Eisenoxydul enthalten (rohe Eisenfrischschlacken, Blei- und Kupfersteinschlacken etc.).
Auch die Bisilicatschlacken schmelzen bei Aufnahme von schweren Metalloxyden leichter (z. B. manche Rohschlacken vom Eisenfrischen).
Angaben über die Schmelztemperatur solcher Schlacken finden sich im Anhange auf Tabelle II.
2. Kapitel.
Chemische Arbeiten des Probirers.
Classification der Operationen.
§. 11. Allgemeines.
Die chemischen Operationen werden entweder aufnassem Wege (Auflösen, Abdampfen, Fällen in Verbindung mit dem Filtriren oder Decantiren, Trocknen und Glühen der Niederschläge, Darstellung titrirter Flüssigkeiten etc.) oder auf trocknem Wege ausgeführt und bestehen letzteren Falles in einem Erhitzen der Körper bei oder ohne Luftzutritt in verschiedenen Temperaturen, wobei entweder noch keine Schmelzung (Glühen, Rösten) oder eine solche stattfindet (Schmelzen) oder flüchtige Körper ausgetrieben und dann wieder verdichtet werden sollen (Sublimation und Destillation).
A. Chemische Operationen auf trocknem Wege.
Operationen.
§. 12. Allgemeines.
Es gehören hierher hauptsächlich das Glühen, Rösten, Schmelzen, Sublimiren und Destilliren.
Beim Einsetzen der auf einem Probebrett etc. stehenden Proben in den Ofen muss eine gewisse Reihenfolge beobachtet werden.
Bei Muffelöfen z. B. setzt man die letzte Probe von rechts in die linke Ecke der Muffel und fährt fort, von der Rechten zur Linken die Proben vom Probenbrett weg einzutragen.
Beim Herausnehmen kommt dann die letzte Probe rechts im Ofen links in das erste Loch des Probenbleches zu stehen und, indem man die Proben von der Rechten zur Linken aus dem Ofen nimmt, gelangen sie wieder in ihre ursprüngliche Stellung auf dem Probenbrette, so dass eine Verwechselung nicht möglich ist.
§. 13. Glühen, Brennen oder Caleiniren.
Beim Glühen sollen
Zweck.
1) nur durch die Wärme, und es bedarf dann des Zutrittes der Luft nicht, Aggregatzustände verändert (Glühen von Silberlegirungen vor dem Ausplatten, der Goldröllchen von der Quartation, von Quarz behuf Ablöschens in kaltem Wasser, um ihn mürbe zu machen etc.) oder flüchtige Substanzen ausgetrieben werden (Wasser und Kohlensäure aus Eisensteinen und Galmei, Wasser aus Borax, Sublimation von Schwefel und Arsen aus Schwefel- und Arsenkies, Verkohlung roher Brennstoffe etc.).
Findet in letzterem Falle bei nicht ausgeschlossenem Luftzutritt eine höhere Oxydation, ohne dass sie beabsichtigt wird, statt, z. B. bei Spatheisenstein und manchen Manganverbindungen, so muss bei der Gewichtsbestimmung hierauf Rücksicht genommen werden (§. 148).
2) Man will bei Luftzutritt eine oxydirende Wirkung ausüben (Aschenbestimmung in Brennmaterialien, Verbrennen von Filtern, Umwandlung des Cementkupfers von der schwedischen Kupferprobe in Kupferoxyd etc.).
3) Durch Beschicken mit Zuschlägen sollen anderweitige chemische Reactionen herbeigeführt werden (Aufschliessen von in Säuren unlöslichen Substanzen, wie Silicate, Chromeisenstein, Darstellung von schwarzem Fluss, arsenicirendes Glühen von Nickel- und Kobalterzen etc.).
Das Aufschliessen der Silicate geschieht am zweckmässigsten mit dem 4fachen Gewicht eines Gemenges von 13 Thln. kohlensauren Kali und 10 Thln. wasserfreien kohlensauren Natron.
Je nach dem Zwecke des Glühens geschieht dasselbe entweder in offenen (Röstscherben, Bleischerben) oder bedeckten Gefässen bei niedrigerer oder höherer Temperatur im Muffel-, Wind- oder Gebläseofen, auch wohl über Lampen.
Zum Aufschliessen von in Säuren unlöslichen Körpern, z. B. Schlacken, bedient man sich entweder Thon-, Porzellan- oder Platintiegel.
§. 14. Rösten.
Diese Operation, gewöhnlich eine Vorarbeit für nachfolgende Schmelzung, bezweckt das Erhitzen des Probirgutes bei Luftzutritt bis zu einer solchen Temperatur, bei welcher ohne Eintritt von Schmelzung eine oxydirende Wirkung ausgeübt wird, in Folge dessen flüchtige Substanzen (Antimon, Arsen, Schwefel, Selen, Zink etc.) entweichen und Oxyde mit mehr oder weniger feuerbeständigen Metalloxydsalzen zurückbleiben.
Aus letzteren lassen sich zum Theil durch ein reducirendes Rösten die Säuren abscheiden, so dass die zurückbleibenden Oxyde durch ein nachfolgendes passendes Schmelzen verschlackt oder reducirt werden können.
Zweck.
Wesentliche Bedingung ist beim Rösten, dass keine Schmelzung oder stärkere Sinterung des Probirgutes eintritt, weil sich letzteres sonst nicht vom Röstgefäss gut ablösen lässt und die röstende Oberfläche verringert wird.
Je nach der Schmelzbarkeit der Probesubstanz ist demnach die Temperatur zu leiten; anfangs muss sie stets schwächer sein und allmälig in dem Masse stärker werden, als sich die Schwefel-, Antimon- und Arsenverbindungen zersetzen und die daraus gebildeten strengflüssigeren Oxyde zunehmen.
Zerknisternde Substanzen (z. B. Bleiglanz) müssen sehr fein gerieben und zu Anfang der Röstung im Scherben bedeckt gehalten werden.
Röstverfahren.
Das Probirgut wird auf einem Röstscherben (Taf. VI. Fig. 72—74) in der Weise zur Vermehrung der Oberfläche ausgebreitet, dass man von der Mitte nach dem Rande hin mittelst eines Spatels lose radiale Furchen zieht und in der Mitte sich nur eine dünne Schicht befindet.
Der Röstscherben ist zuvor mittelst eines Borstenpinsels mit Röthel (sehr fein geriebener Rotheisenstein mit Wasser angemengt) ausgestrichen und langsam getrocknet, um ein Anhaften beim etwaigen Sintern zu vermeiden.
Ein Ausstreichen mit Kreide, wie es beim Rösten von Eisenerzen erforderlich ist, gestattet kein so gutes Ablösen.
Ein sehr leichtschmelziges Röstgut, z. B. Blei, Arsen oder Antimon enthaltendes, wird anfänglich wohl nur bis zur Hirsekorngrösse zerkleint, auch wohl in einem Häufchen auf den Scherben gethan.
Man bringt dann den Inhalt des Scherbens im vordern Theile der Muffel bei langsam steigender Temperatur zum Glühen, dreht denselben zum gleichmässigeren Zutritt der Luft von Zeit zu Zeit um 180° und sucht die Temperatur entweder so zu leiten, dass gar keine Sinterung eintritt, oder man lässt das Röstgut eben so weit zusammenbacken, dass man es im Ganzen umdrehen und die untere gewölbte Fläche zu oberst bringen kann, wodurch die Röstung beschleunigt wird (Rösten mit dem Hute).
Es erfordert in diesem Falle viel Uebung, gerade den richtigen Grad der Sinterung hervorzubringen, bei welchem die Masse noch hinreichend locker bleibt.
Ein Umrühren des Röstgutes im Ofen mit einem Haken führt zu Verlusten, desgleichen ein Zerknistern, in welchem letzteren Falle man, wie bemerkt, den Scherben bis zum Aufhören desselben vom Anfange an mit einem zweiten Scherben bedeckt hält (Müsen).
Man nimmt von Zeit zu Zeit die Scherben aus dem Ofen und reibt die Masse im Scherben in der Weise auf, dass man mit der Schneide des Röstspatels (Taf. VI. Fig. 125) etwa Gesintertes losbricht und dieses mit dem Knopfe desselben feinreibt.
Hat eine stärkere Sinterung stattgefunden, so bricht man die Masse vom Scherben völlig los und reibt sie in einer gusseisernen Reibschale (Taf. VI. Fig. 117) auf.
Man wiederholt diese Operation des Erhitzens und Aufreibens — je nach der leichtern oder schwierigern Röstbarkeit der Substanz — so oft, bis sich aus dem Röstgut keine Dämpfe und durch den Geruch wahrzunehmende Gase (schweflige Säure, Arsensuboxyd) mehr entwickeln und dasselbe ein erdiges Ansehn angenommen hat.
Das Röstgut enthält alsdann ein Gemenge von Oxyden und schwefel-, antimon- und arsensauren Salzen, je nachdem im Erz Schwefel-, Antimon- oder Arsenmetalle vorhanden waren.
Um diese Salze zu zerlegen, mengt man in die Masse 1—2 Volumtheile Holzkohlenpulver oder 20—25 % Graphitpulver ein, bedeckt den Röstscherben mit einem leeren Scherben und versetzt dessen Inhalt in der Muffel in Rothgluth, wobei jene Salze unter Entwicklung von schwefliger, antimoniger und arseniger Säure sich grossentheils zersetzen, aber theilweise auch wieder zu Schwefel-, Antimon- und Arsenmetallen reducirt werden.
Nach einiger Zeit nimmt man den leeren Deckelscherben ab und gestattet so lange Luftzutritt, bis der Kohlenstoff völlig verbrannt, — was man an dem Aufhören des Glimmens wahrnehmen kann —, und man somit sicher ist, dass die beim Glühen mit Kohle im bedeckten Scherben regenerirten Schwefel-, Antimon- und Arsenmetalle unter Entlassung flüchtiger Säuren grossentheils wieder in Oxyde übergegangen sind.
Da hierbei aber auch wieder eine geringe Bildung von Metallsalzen stattgefunden hat, so muss, wenn es auf höchst vollständige Röstung ankömmt, das Röstgut aufgerieben, abermals mit einer geringern Kohlenstaub- oder Graphitmenge geglüht und wie vorhin behandelt werden.
Wie oft dieses Aufreiben und Einmengen von Kohle (gewöhnlich 2—3 mal) erforderlich ist, sowie überhaupt die Dauer des Röstens richtet sich ganz nach der Beschaffenheit des Röstgutes.
Am leichtesten verwandelt sich z. B. Schwefeleisen in Oxyd, der Reihe nach schwieriger Schwefelkupfer, Schwefelzink, Schwefelblei, Arsen- und Antimonmetalle.
Trotz des wiederholten reducirenden Röstens kann nach dem Verbrennen der Kohle immer noch eine geringe Menge schwefelsaures Salz zurückbleiben, welches zuletzt dadurch beseitigt wird, dass man das erkaltete Probirgut in einem eisernen (nicht messingenen) Mörser mit 20—50 % kohlensaurem Ammoniak zusammenreibt, das Gemenge in dem kalten Scherben auf einen Haufen bringt und diesen bedeckt so lange glüht, bis sich kein Ammoniakgeruch mehr zeigt.
Hierbei bildet sich flüchtiges schwefelsaures Ammoniak, indem die schwefelsauren Salze — die des Blei- und Wismuthoxydes fast vollständig, alle andern vollständig — zerlegt werden.
Schwefelsaures Bleioxyd verliert in starker Glühhitze nur einen Theil seiner Schwefelsäure, leichter dagegen bei Gegenwart von Kieselsäure und Thon.
Nach dem Aufreiben ist das Röstgut jetzt zur weitern Verwendung fähig.
Als Reductionsmittel zieht man den Graphit dem Kohlenstaub vor, weil ersterer langsamer verbrennt und vollständiger zur reducirenden Wirkung kommt.
Strengflüssigere Erze, z. B. Kupferkies, kann man zur Abkürzung der Röstzeit von vornherein mit 2 Volum Kohlenstaub oder 20—25 % Graphit versetzen, wo dann gleich anfangs die Bildung von Metallsalzen unterdrückt wird.
Leichtschmelzige Substanzen würden hierbei zu stark sintern, z. B. Bournonit, Fahlerze (die antimonhaltigen sind leichter schmelzbar, als die arsenhaltigen).
Je mehr dampfförmige Producte (Antimon, Arsen, Blei, Zink) sich entwickeln und je höher die Rösttemperatur, um so grösser sind die Metallverluste, z. B. Silber- und Goldverluste.
Nach Plattner verloren z. B. kiesige, zinkblendefreie Erze mit 0,05—0,06 % Silber beim Rösten im Kleinen 1—10 %, Zinkblende mit ähnlichem Silbergehalt 15—66 % Silber.
Nach Malaguti und Durocher kann bei Bleiglanz der Silberverlust auf ¼ bis ½ von der Anlage an Silber steigen.
Plattner’s Röstprozesse.
1859. S. 159, 184, 203, 209, 216, 237, 273. — Kerl, met. Hüttenkunde.
1861. I. S. 89.
Zweck.
§. 15. Schmelzen.
Bei dieser Operation wird das Probirgut für sich oder im Gemenge mit Zuschlägen tropfbar flüssig gemacht, wobei energischere chemische Reactionen eintreten und neue Verbindungen erzeugt werden, welche sich nach ihrem specifischen Gewicht über einander ablagern, gewöhnlich zu unterst das Metall [König, Regulus], darüber die Schlacken, seltener noch zwischen beiden Speise und Stein.
Beim Zerschlagen des erkalteten Probirgefässes behuf Entschlackung des Königs muss man um so vorsichtiger sein, je spröder derselbe ist, sonst aber mit dem Hammer immer dahin schlagen, wo der König liegt, weil man ihn dann nicht so leicht verliert.
Das Antimon spielte bei den Alchymisten eine Hauptrolle, seine Dämpfe machten das Gold spröde etc.
Man schrieb ihm deshalb königliche Abstammung zu und nannte es einen König.
Es ging dann dieser Name auch auf andere Metalle etc. über.
Je nach dem Zwecke des Schmelzens kommen verschiedene Temperaturen, Schmelzöfen und Gefässe in Anwendung.
Folgende Arten des Schmelzens lassen sich unterscheiden:
1) Oxydirendes Schmelzen, meist zur Trennung von Metalllegirungen, wobei entweder der Sauerstoff der Luft (Abtreiben von Werkblei, Gaarmachen von Schwarzkupfer auf dem Scherben, Verschlacken von Eisen, Kobalt und Nickel bei der Kobalt-Nickelprobe, Potaschenbleiprobe etc.) oder sauerstoffabgebende Zuschläge (Bleioxyd bei der Brennmaterialprobe und Silberprobe, Salpeter beim Kupfergaarmachen nach der cornischen Methode etc.) oder beide (Gaarmachen des Kupfers auf der Capelle, Ansiedeprobe etc.) als Oxydationsmittel dienen.
Im ersten und letzten Falle geschieht das Schmelzen in offenen Gefässen (Capellen, Ansiede- und Gaarscherben) im Muffelofen, übrigens in offenen oder bedeckten Gefässen (Tiegeln, Tuten) in Muffel- und Wind-, auch wohl in Gebläseöfen.
Die bei diesen Schmelzungen entstandenen Oxyde werden seltener von dem porösen Schmelzgefäss (Capelle), als von angewandten solvirenden Zuschlägen (Borax, Glas) etc. aufgenommen.
Oxydir.
Schmelzen.
2) Reducirendes Schmelzen.
Ein solches kommt seltener für sich, als in Gemeinschaft mit einem solvirenden Schmelzen vor, wenn bei einer gewissen Temperatur ein Oxyd sich zu Metall reduciren soll, während andere Oxyde — bei dieser Temperatur nicht reducirbar oder nur auf eine niedrigere Oxydationsstufe übergehend, — durch Solvirungsmittel verschlackt werden (geröstete Blei-, Zinn- oder Kupfererze).
Einfacher werden die Reactionen, wenn nur ein mit erdigen Substanzen gemengtes Oxyd reducirt und letztere durch Zuschläge verschlackt werden sollen (Eisenprobe).
Das Reductionsmittel (Kohle, Mehl, Kolophonium etc.) wird entweder dem Probirgut beigemengt oder das Schmelzgefäss enthält dasselbe in Form einer Auskleidung (Kohlentiegel).
Leicht reducirbare Metalloxyde geben mit Kohle Kohlensäure, weil die Temperatur zur Umwandlung derselben durch Kohle in Kohlenoxydgas nicht hinreichend ist, wie bei schwerreducirbaren Metalloxyden.
Die reducirende Wirkung findet hauptsächlich durch Kohlenoxydgas, dann aber auch direct durch die feste Kohle statt; es spielen dabei die Massenwirkung und die Temperatur eine Hauptrolle (Verhalten von Zink gegen Kohlensäure und von Zinkoxyd gegen Kohlenoxydgas).
Die Oxyde von Blei, Wismuth, Antimon, Eisen, Kupfer, Nickel und Kobalt reduciren sich bei einer mehr oder weniger starken Rothglühhitze, während die Oxyde des Zinnes, Zinkes und Mangans dazu eine der Weissgluth sich nähernde Hitze oder eine solche erfordern.
Reducir.
Schmelzen.
Da sich beim reducirenden Schmelzen meist Gase in reichlicher Menge entwickeln und ein Aufblähen der Schmelzmasse bewirken, so muss man hinreichend geräumige Gefässe (Kupfer- und Bleituten) anwenden und dieselben bis nach vollendeter Entwicklung von verbrennendem Kohlenoxydgas (Abflammen) bei allmälig steigender Temperatur erhitzen.
Das Schmelzen findet in bedeckten, seltener in offenen Tiegeln statt und empfiehlt es sich, zur Erhaltung einer reducirenden Atmosphäre, auf die Schmelzmasse im Tiegel ein Stückchen Kohle zu legen.
Je nach der zu erzielenden Schmelztemperatur, entweder abhängig von der Reducirbarkeit der Oxyde (Blei- und Kupferproben) oder dem Schmelzpuncte des ausgeschiedenen Metalles (Roheisen), wendet man Muffel-, Wind- oder Gebläseöfen an.
Solvir.
Schmelzen.
3) Solvirendes oder auflösendes Schmelzen.
Ein solches kommt häufiger in Verbindung mit einem oxydirenden (S. 31) und reducirenden Schmelzen (S. 31) vor, als dass dasselbe für sich allein ausgeführt wird.
In diesem Falle sollen sich entweder sämmtliche Beschickungsbestandtheile auflösen (Smalteprobe) oder mechanisch eingemengte Verbindungen gleichzeitig ausgeschmolzen werden (Lechprobe).
Die Solvirungsmittel sind nach Umständen basischer (Alkalien, Kalk, Flussspath etc.) oder saurer Natur (Borax, Glas, Quarz etc.).
Je nachdem der freie Zutritt der Luft zur Probe nachtheilig ist (Lechprobe) oder nicht (Smalteprobe), wendet man bedeckte oder offene Gefässe, Wind- oder Muffelöfen an, fügt auch in ersterem Falle wohl etwas Reductionsmittel zur Probe und legt auf dieselbe ein Stückchen Kohle.
4) Präcipitirendes oder niederschlagendes Schmelzen.
Hierbei sollen aus Schwefelmetallen (Blei-, Wismuth- und Antimonprobe) oder aus Arsenmetallen (Probe für blei- oder wismuthhaltige Nickel- und Kobalterze) die Metalle durch Alkalien oder Eisen — besser in Form von Draht, als von Eisenfeile angewandt — ausgeschieden werden.
Eine Beimengung von Kohle behuf Reduction der Alkalien zu Alkalimetallen begünstigt die Entschwefelung, so wie auch ein Stückchen auf die Probe gelegter Kohle den Luftzutritt zum Probirgut abhält.
Je nachdem man Kohle einmengt (Bleiprobe mit Potasche, Mehl und Eisen, Nickel- und Kobaltprobe) oder nicht (Potaschenbleiprobe), müssen geräumigere oder kleinere Gefässe angewandt werden.
In den meisten Fällen ist mit diesem Schmelzen auch ein solvirendes zur Verschlackung von Erden und Metalloxyden verbunden.
Präcipit.
Schmelzen.
5) Mischendes Schmelzen, zur Herstellung von Metalllegirungen durch Zusammenschmelzen von Metallen, z. B. von silberhaltigem Gold mit Silber und Blei auf der Kapelle.
Mischendes Schmelzen.
6) Umschmelzen, um dem Probirgut eine andere Gestalt zu geben, z. B. bei der Granalienprobe (S. 14).
Umschmelzen.
7) Saigerschmelzen, um bei Luftabschluss aus einer strengflüssigen Masse einen leichtflüssigeren Bestandtheil auszuschmelzen (Schwefelantimonprobe).
Saigerschmelzen.
§. 16. Sublimiren und Destilliren.
Das Probirgut, in luftdicht verschlossenen Gefässen (Glas-, Porzellan-, Eisen- und Thonröhren, Eisen-, Glas- oder Thonretorten etc.) erhitzt, entlässt dampfförmige Körper, welche in passenden Vorlagen entweder in festem Zustand als Sublimate (Arsen, Schwefel, Schwefelarsen) oder im flüssigen Zustand als Destillate (Quecksilber, Zink) aufgefangen werden.
Verfahren.
B. Chemische Operationen auf nassem Wege.
§. 17. Allgemeines.
Die dem Probirer vorkommenden, in analytisch chemischen Werken näher beschriebenen Operationen auf nassem Wege sind hauptsächlich nachstehende:
Operationen.
Näheres siehe in den analyt. chemischen Handbüchern S. 4.
Auflösen.
1) Auflösen in Säuren.
Das möglichst fein geriebene Probirgut wird in einem des Spritzens wegen schief gestellten oder mit einem Uhrglase bedeckten Kolben oder einem mit solchem versehenen Becherglase oder in einer Porzellanschale auf dem Sandbade etc. unter einem gut ziehenden Schlote erhitzt, wobei man einen unnützen Säureüberschuss und zu hohe Temperatur, bei welcher die Säuredämpfe unbenutzt weggehn, vermeidet.
Bilden sich bei der ersten Einwirkung der Säure Krusten am Boden, so müssen sie durch öfteres Schütteln zu Anfang abgelöst werden.
Die Zersetzung ist geschehen, wenn entweder vollständige Lösung eingetreten oder bei bleibendem Rückstande dieser andere Eigenschaften (Farbe, Aggregatzustand etc.) wahrnehmen lässt, als der ursprüngliche Körper.
Der meist weisse Rückstand rührt entweder von im Probirgut enthaltenen unlöslichen Bestandtheilen her (Quarz, Schwerspath, Thon etc.), oder solche haben sich erst während der Auflösung gebildet (schwefelsaures Bleioxyd, Chlorblei, antimonige Säure, Zinnoxyd etc.).
Zuweilen lösen sich solche Rückstände beim Hinzufügen von Wasser auf, wenn das betreffende Metallsalz wohl im Wasser, nicht aber in einem Ueberschusse der Säure löslich ist (z. B. salpetersaures Bleioxyd in Salpetersäure).
Ein in Wasser unlöslicher Rückstand muss entweder abfiltrirt werden oder kann in der Flüssigkeit bei weiterer Behandlung bleiben.
Sollte sich der Körper durch Säuren nicht zersetzen, so muss derselbe zuvor aufgeschlossen werden (S. 27).
Muss beim Lösen die Einwirkung des atmosphärischen Sauerstoffs vermieden werden (Fuchs’sche Eisenprobe, Fikentscher’s Braunsteinprobe etc.), so thut man bei überschüssiger Säure in den Kolben etwas doppelt kohlensaures Natron und setzt rasch einen mit einer etwa 20 Cm. langen, nicht zu engen offenen Glasröhre versehenen Kork auf oder giebt dem durchbohrten Kork ein Kautschukventil, indem man eine Kautschukplatte mit 2 Nadeln über der Korköffnung befestigt (Taf. VI Fig. 103).
Schwefelmetalle.
Schwefelmetalle hinterlassen beim Auflösen häufig Schwefel, welcher, wenn er nicht durch und durch eine rein gelbe Farbe hat, beim Zusammenballen Probirgut mechanisch einhüllt.
Man muss alsdann den Schwefel auf einem Porzellandeckel verbrennen und den Rückstand mit einigen Tropfen Säure behandeln.
Durch ein 20—25 Min. langes Abrösten der Substanz lässt sich häufig die Ausscheidung von Schwefel vermeiden und der grösste Theil des Eisens als Oxyd in Säuren unlöslich machen, so dass man Säure spart.
Fr. Mohr hat eine zweckmässige Aufschliessungsmethode namentlich für Kupfererze mitgetheilt, bei welcher sonst auf das Proberesultat schädlich einwirkende Substanzen grossentheils in Säure unlöslich gemacht werden.
Man zersetzt oxydische Erze in einer bedeckten Porzellanschale mit etwas Schwefelsäure, Wasser und Salpetersäure, dampft zur Trockne, erhitzt bis zum Verschwinden der schwefelsauren Dämpfe und kocht die erkaltete Masse mit destillirtem.
Wasser, wobei schwefelsaures Kupferoxyd mit geringen Eisenmengen in Lösung geht, basisch schwefelsaures Eisenoxyd, Bleivitriol, Zinn- und Antimonoxyd aber im Rückstande bleiben.
Schwefelhaltige Erze erfordern ein 2—3 maliges Eindampfen mit neuen Portionen Salpetersäure und wenig Schwefelsäure, wo dann während des stärkeren Erhitzens der ausgeschiedene Schwefel verbrennt.
Entwickeln sich beim Aufgiessen der Salpetersäure noch rothe Dämpfe, so ist das Erz noch nicht vollständig zersetzt.
Fresenius, Zeitschr. f. analyt. Chemie. I, 143.
Mohr’s Verfahren.
2) Abdampfen der Lösung.
Das Abdampfen der Flüssigkeit zur theilweisen oder völligen Verjagung des Säureüberschusses oder zum Trockenmachen der Substanz durch weiter fortgesetztes Erhitzen geschieht entweder in dem Lösegefäss (Schwedische Kupferprobe) oder in einer mit einem Uhrglase oder mit Papierverschluss versehenen Porzellanschale — namentlich wenn sich die trockne, in Wasser unlöslich gewordene Substanz schwer vom Gefässe ablöst, z. B. bei behuf der Silberprobe mit Salpetersäure behandelten Eisensauen — oder bei grösserer Menge Flüssigkeit in einem Kolben mit der Vorsicht, dass namentlich gegen das Ende kein Spritzen stattfindet.
Man vermeidet dies hauptsächlich durch Anwendung einer passenden Temperatur (Wasserbad) und Umrühren der teigigen Masse mit einem Rührstabe.
Abdampfen.
3) Fällung.
Die abgedampfte trockne Masse wird entweder direct zur weiteren Probirung auf trocknem Wege verwandt oder mit Wasser, nöthigenfalls bei Zusatz von einigen Tropfen Säure behandelt, das Gelöste in ein Becherglas abfiltrirt und mit Fällungs- oder sonstigen Reactionsmitteln versetzt oder die mit Wasser behandelte Masse gleich ohne Filtration im ursprünglichen Lösegefäss angewandt.
Das Fällen geschieht entweder bei gewöhnlicher Temperatur oder in Siedhitze, wo man dann das Glas auf ein durch Gas oder eine Lampe erhitztes Drahtnetz, auf einem Dreifuss ruhend, stellt (Titrirproben) oder das Erhitzen im Sandbade, auf einer erhitzten Eisenplatte etc. (Schwedische Kupferprobe) vornimmt.
Die richtige Menge des Fällungsmittels zu nehmen, erfordert nicht selten Uebung und die genaue Kenntniss der Eigenschaften der Niederschläge.
Fällung.
Filtriren und Decantiren.
4) Filtriren und Decantiren.
Der in einem Gestell befindliche Trichter mit 60° Wandneigung nimmt ein glatt anzulegendes und nicht bis zum Trichterrand reichendes Papierfilter auf, welches zum Zusammenziehen der Poren mit Wasser benetzt wird.
Man lässt den in der Lösung enthaltenen Rückstand sich erst etwas setzen, giesst dann zunächst die klare Flüssigkeit an einem Glasstab herab oder direct aus dem Kolben gegen die Seiten des Filters, versetzt den Rückstand im Glase noch ein oder mehrmal mit heissem Wasser, lässt setzen, giebt das Klare aufs Filter und zuletzt erst den Rückstand, damit sich das Filter möglichst wenig verstopft.
An den Glaswänden hängenbleibende Theilchen werden mittelst Spritzflasche und eines Federchens oder eines Kautschukröhrchens am Ende des Rührstabes aufs Filter gebracht.
Zuweilen braucht der Rückstand beim hinreichenden Auswaschen im Löseglase gar nicht aufs Filter gethan zu werden.
Mittelst gewöhnlichen oder destillirten Wassers, kalten oder heissen, in einem Wasserkessel oder einer Spritzflasche (Taf. VI. Fig. 105) wird der Inhalt des Filters unter möglichstem Aufrühren seines Inhaltes gewöhnlich so lange ausgewaschen, bis ein oder mehrere Tropfen des Filtrats in einer Porzellanschale verdunstet keinen Rückstand hinterlassen.
Zuweilen genügt es, das Auswaschen nur so weit fortzusetzen, bis die ablaufenden Tropfen nicht mehr auf Lakmuspapier reagiren (Schwedische Kupferprobe) oder deren Färbung völlig verschwunist (z. B. bei colorimetrischen Proben).
Bevor man neues Wasser auf das Filter giebt, muss das vorige völlig abgelaufen sein und zur Verhütung des Spritzens die schräg abgeschnittene Spitze der Trichterstange am Filtergefäss anliegen.
Setzt sich der Niederschlag in der Flüssigkeit gut ab, und zwar schon in der Kälte oder nach vorherigem Erhitzen (Schwefelkupfer) oder starkem Schütteln (Chlorsilber), so giesst man die geklärte Flüssigkeit von demselben ab, wäscht unter wiederholtem Decantiren aus und bringt den festen Körper entweder auf ein Filter oder wenn er sich sehr gut absetzt und in einem Kolben befindet, gleich in das Trocknungsgefäss (Porzellantiegel, Thontiegel etc.), indem man den Kolben mit Wasser füllt, das Trocknungsgefäss auf den Kolbenhals hält, den Kolben mit dem Gefäss umkippt, sich den Inhalt des ersteren in letzteres völlig entleeren lässt, dann den Kolben seitwärts bei geneigtem Gefäss abzieht, das Wasser aus letzterem vorsichtig abgiesst und den Rückstand trocknet (Schwedische Kupferprobe) oder glüht (Goldprobe, Reinigung des Zinnsteins durch Digestion mit Säuren).
5) Trocknen und Glühen der Niederschläge.
Beim Decantiren auf die oben angegebene Weise zurückgebliebene feste Substanzen werden auf ihrer Unterlage direct im Sandbade oder auf einer andern Wärmequelle (S. 16) so lange bei nicht zu hoher Temperatur getrocknet, bis zwei nach einander vorgenommene Wägungen gleiche Resultate geben (Cementkupfer bei der schwedischen Kupferprobe) oder sie werden nach kurzem Trocknen gleich unter der Muffel geglüht (Goldproben).
Trocknen der Niederschläge.
Befinden sich die Substanzen auf einem gewogenen Filter, (§. 148, Nr. 2) so muss das Trocknen bei 100° C. im Wasserbade oder sonstwie (S. 16) geschehen (z. B. bei Berthier’s Methode zur Bestimmung der schlackengebenden Bestandtheile in Eisensteinen).
Soll das Filter demnächst verbrannt werden, so nimmt man dasselbe nebst Inhalt aus dem Trichter, trocknet es zusammengefaltet auf und zwischen Fliesspapier möglichst aus, setzt dasselbe in einem bedeckten Röstscherben im Muffelofen einer allmälig steigenden Temperatur aus, bis keine brennenden Verkohlungsgase mehr entweichen, und lässt dann bei abgenommenem Deckel das verkohlte Filter bei Luftzutritt verbrennen, worauf man den Rückstand wiegt.
