Repository: HallerPatrick/nextflow-exercises

# nextflow-exercises

All exercises for the seminar Workflows for Scientific Data Analysis with Nextflow.


All workflow scripts are under the `workflow` directory, while the python scripts which are
actually doing the logic are under `lib`.

Results are written into `results`.

# Sample Project

## Overview

```mermaid

graph LR
    A{ Source Texts } --> Tokenization --> Kmers & Frequncy --> E[Merge Results]

```

## Results of running nextflow pipelines


| Pipeline   | URL                                       | Deployability | Docker | Reason                                      |

File: gesamt/kerl_metallurgische_1866.txt (part 4 of 27)
METALLURGISCHE PROBIRKUNST ZUM GEBRAUCHE BEI VORLESUNGEN UND ZUM SELBSTSTUDIUM. VON BRUNO KERL, PROFESSOR AN DER KÖNIGLICH HANNOVERSCHEN BERGAKADEMIE ZU CLAUSTHAL.
Soll letzterer noch auf trocknem Wege einer reducirenden Schmelzung unterworfen werden (z. B. bei der Schwefelsäurebleiprobe), so braucht das Filter nicht zu verbrennen, sondern nur zu verkohlen, worauf man die Masse aufreibt und beschickt.
Lässt sich das Filter mit dem Niederschlage nicht bequem vom Trichter nehmen, so stellt man denselben auf ein umgekehrtes Becherglas ohne Boden (Taf. IV. Fig. 59) oder auf ein abgestumpft konisches durchlöchertes Weissblech- oder Thongefäss oder in einem mit Eisendrahtquarres versehenen Gestell aufs Sandbad etc. und erhitzt dasselbe nach dem Trockenwerden wie oben im bedeckten Ansiedescherben.
6) Massanalytische Operationen.
Von dem allgemeinen Verfahren bei Massanalysen war bereits (S. 2) die Rede.
Die Vollendung der Reaction (Reactionsende) durch die Normallösungen giebt sich durch sichtbare Erscheinungen in der Art zu erkennen, dass
Massanalyt.
Operationen.
Reactionen.
a) der aus Säure oder Base bestehende zu untersuchende Körper von der Normalflüssigkeit gerade gesättigt wird, was eine Ent- oder veränderte Färbung der Lösung zu erkennen giebt (Sättigungsanalysen, z. B. für Säuren, Potasche, Soda etc., Parkes’ Kupferprobe);
b) die zu bestimmende Substanz durch die Normalflüssigkeit präcipitirt und das Reactionsende am Aufhören des Niederschlages erkannt wird (Fällungsanalysen, z. B. Pelouze’s Kupferprobe, Gay-Lussac’s Silberprobe etc.);
c) der zu ermittelnde Körper von der Normalflüssigkeit oxydirt oder reducirt wird, wobei das Auftreten oder Verschwinden gewisser Farben das Reactionsende anzeigt (Oxydations- und Reductionsanalysen, z. B. Schwarz’ Kupferprobe, Margueritte’s Eisenprobe etc.).
Operationen.
Die massanalytischen Operationen sind hauptsächlich folgende:
Titrestellung.
a) Bereitung der Normallösungen (Titrestellung).
Diese kann, aber stets bei einer gewissen Temperatur, gewöhnlich 15 oder 17,5° C. (14° R.) auf zweierlei Weise geschehen:
α)
Um ohne alle Rechnung gleich den Procentgehalt einer Substanz zu erfahren, wägt man bei Reagentien, welche vollständig rein, wasserfrei und trocken sind oder einen ganz bestimmten Feuchtigkeitsgehalt besitzen (z. B. Kleesäure, kohlensaures Natron, chromsaures Kali etc.), für die Normallösung 1 Aequivalent oder 1/10 Aequivalent davon ab und löst dasselbe in 100 Vol. destillirten Wassers auf.
Wird nun zum Versuche ebenfalls resp. 1 Aeq. oder 1/10 Aeq. der Probesubstanz abgewogen und in Lösung gebracht, so entspricht jedes beim Titriren verbrauchte einzelne Volumen der Normallösung einem Procente der abgewogenen Probe.
Um z. B. den Gehalt einer Schwefelsäure an wasserfreier Schwefelsäure mittelst kohlensauren Natrons zu bestimmen, löst man von letzterem 1/10 Aeq. = 5,3 Gramm und verdünnt auf 100 Vol., von ersterer 1/10 Aeq. = 4 Gramm.
Gewöhnlich stellt man sich eine grössere Menge Normallösung mit Atomtitre dadurch her, dass man das abgewogene Reagenz (1 Aeq., 1/10 Aeq. etc.) in einem Literkolben (Taf. VI. Fig. 109) in destillirtem Wasser, wenn nöthig bei erhöhter Temperatur, auflöst und die Lösung bis zu einem Liter (1000 C. C.) an der Marke a verdünnt.
Das untere Flüssigkeitsniveau muss mit der Marke a der Flasche zusammenfallen.
Die Normallösung wird in einer trocknen, gut verschliessbaren Flasche aufbewahrt.
β)
Sind die Reagentien nicht von der oben angegebenen Beschaffenheit (Chamäleon, Zinnchlorür etc.), so lässt sich der Normallösung kein Atomtitre geben.
In solchem Falle bringt man eine beliebige Menge Reagenz in einen Literkolben, löst sie darin, verdünnt mit destillirtem Wasser bis zu 1 Liter und bestimmt ihren Titre dadurch, dass man von dem mittelst der Normallösung demnächst zu bestimmenden Körper von grösster Reinheit (Eisen, Zink, Kupfer, Silber etc.) eine beliebige Menge, z. B. 1 Gramm, abwiegt, auflöst und beobachtet, wie viel C. C. Normallösung bis zur Hervorbringung des Reactionsendes verbraucht werden.
Man kann dann leicht berechnen, wie viel von dem zu bestimmenden reinen Körper 1 C. C. Normallösung entspricht.
Für die eigentliche Untersuchung wiegt man dann von der Probesubstanz je nach ihrer Reichhaltigkeit 0,5—1 Gramm und mehr ab.
Verändert sich die Normallösung leicht (z. B. Zinnchlorür), so muss ihr Titre öfters bestimmt werden.
Mit dem Grade der Verdünnung der Normallösung werden zwar die Fehler beim Ablesen kleiner, geht man aber zu weit damit, dann nimmt die Genauigkeit auch wieder ab, weil man mit zu grossen Flüssigkeitsmengen und zu grossen und weiten Gefässen operiren muss.
Zur Erzielung genauerer Resultate beendigt man den Versuch wohl mit einer Lösung, welche durch 10fache Verdünnung der Normallösung entsteht (Zehntlösung).
b) Titriren.
Man stellt die Bürette (Taf. VI. Fig. 111; Taf. VII. Fig. 135) im Stativ gegen ein Fenster oder eine helle Wand in solcher Höhe auf, dass man vom Nullpunct bis zum untersten Striche das Auge leicht in die richtige Lage versetzen und das Gefäss mit der Probelösung (Kolben, Becherglas) bequem darunter stehen kann.
Nachdem die Bürette mit der Normallösung bis über den Nullpunct gefüllt, dann so viel herausgelassen worden, bis ihr Niveau auf dem Nullpunct einsteht, entlässt man so viel Normallösung in die Probelösung, bis das Reactionsende eintritt, welches sich je nach Art der Analyse (S. 38) durch Farbenänderung, Aufhören einer Fällung etc. zu erkennen giebt.
Eine Farbenänderung tritt entweder ein, wenn die Normallösung (z. B. Chamäleon) oder die Probeflüssigkeit (ammoniakalische Kupferlösung) gefärbt ist, oder man setzt eine besondere Substanz (Indicatorsubstanz) hinzu, welche durch frei werdendes Reagens augenfällig verändert wird (Lakmustinctur, Stärke- und Jodkaliumlösung).
Da bei Fällungsanalysen das Aufhören der Fällung zuweilen nicht deutlich erkannt werden kann, so wendet man dann auch hier solche Indicatoren an (z. B. Eisenchlorid bei der Zinkprobe), insofern die Lösungen nicht selbst gefärbt sind (Pelouze’s Kupferprobe).
Titriren.
Während man mit der linken Hand durch Lüften des Stopfens oder Quetschhahnes der Bürette die Normalflüssigkeit ausfliessen lässt, wird mit der rechten Hand die Flüssigkeit im Becherglase mit einem Rührstab umgerührt oder bei Anwendung eines Kolbens in diesem geschwenkt.
Man macht stets zwei Versuche in der Weise, dass man z. B. die Probelösung, welche eine abgewogene Menge Probirgut aufgelöst enthält, im graduirten Cylinder (Taf. VI. Fig. 110) auf 100 oder 200 C. C. verdünnt, mit einer Pipette (Taf. VI. Fig. 112) 10 oder 20 C. C. herausnimmt und diese titrirt; bei dem zweiten Versuche nimmt man eben so viel C. C. Lösung heraus, lässt dann aber gegen das aus dem ersten Versuche ungefähr gekannte Ende der Reaction die Normallösung nur tropfenweise zufliessen.
Die Berechnung ist dann einfach.
Ueber das Verfahren beim Ablesen an Büretten siehe §. 45, 3 c.
Bei den Versuchen muss die Temperatur der Normallösung nahezu dieselbe sein, bei welcher sie bereitet worden.
II. Abschnitt.
Apparate zur Wärmeerzeugung.
Apparate.
§. 18. Allgemeines.
Zur Hervorbringung höherer Temperaturen wendet man Oefen (Muffel-, Wind- und Gebläseöfen) an; mindere Temperaturen (zum Auflösen, Abdampfen, Trocknen etc.) werden durch verschiedene Vorrichtungen erzielt.
1. Kapitel.
Vorrichtungen zur Erzeugung höherer Temperaturen.
(Probiröfen.)
§. 19. Allgemeines.
Je nach dem Zwecke des Erhitzens und der hervorzubringenden Temperatur wendet man Muffel-, Zug- oder Gebläseöfen, auch wohl besondere Destilliröfen an.
Ist der Zutritt von Luft zum Probirgut erforderlich (Rösten, oxydirendes Schmelzen), so bedient man sich eines Muffelofens, seltener eines eigentlichen Flammofens mit seitlicher Feuerung und Herd (z. B. in Walker’s Bleihütte zu Deebank in Flintshire zum Abtreiben einer grösseren Anzahl Proben von Pattinson’schem Blei); in allen übrigen Fällen, wo ein solcher Luftzutritt schadet oder indifferent ist, kommen sämmtliche Ofenarten zur Anwendung und hängt die Auswahl der einen oder anderen meist von der Höhe der darin zu erzielenden Temperatur ab.
Eintheilung der Oefen.
A. Muffelöfen.
§. 20. Allgemeines. Dieselben sind dadurch charakterisirt, dass ein aus feuerfestem Thon oder Eisen hergestellter halbcylindrischer hohler Körper (Muffel), hinten geschlossen, vorn offen und unterwärts mit einem flachen Boden (Muffelblatt) versehen, von aussen in einem prismatischen oder cylindrischen Raum erhitzt und die aufgenommene Wärme dem in einem Gefäss darin befindlichen Probirgut hauptsächlich durch Strahlung mitgetheilt wird.
Man wendet solche Oefen, in denen sich keine viel höheren Temperaturen als die des schmelzenden Goldes und Kupfers (etwa 1200° C.) erzeugen lassen, stets an, wenn behuf Hervorbringung von Oxydationsprozessen ein Luftzutritt zum Röstgut erforderlich ist; sie können aber auch nur zur blossen Wärmeerzeugung dienen, so dass ein Muffelofen der mannichfachsten Anwendung fähig ist, wenn nur nicht zu hohe Temperaturen erforderlich sind.
Wesen eines Muffelofens.
Die Abweichungen in der Construction haben ihren Grund hauptsächlich in der Beschaffenheit des zu Gebote stehenden Brennmaterials (meist Holzkohlen, Steinkohlen, Braunkohlen oder Koks) und Baumaterials (Eisen, Thonplatten, feuerfeste Steine); ihre Grösse richtet sich nach der Menge der darin anzustellenden Proben.
Constructions verschiedenheiten.
Holzkohlenmuffelöfen.
§. 21. Holzkohlenmuffelöfen.
Wegen geringen Aschengehalts und leichter Verbrennlichkeit der Holzkohlen lassen solche Oefen eine einfache Construction zu und gestatten ein bequemes, bei hohen Holzkohlenpreisen aber theures Arbeiten.
Man wendet am besten harte Kohlen, namentlich Buchenholzkohlen, in faust- bis wallnussgrossen Stücken je nach der Grösse des Ofens an.
Nach den Verschiedenheiten in der Construction sind folgende Ofenarten in Anwendung:
Transport. und feststeh.
Oefen.
1) Transportable und feststehende Muffelöfen.
Letztere, aus feuerfesten Steinen aufgemauert, sind die billigsten Oefen und empfehlen sich besonders für Laboratorien, in denen fortlaufend probirt wird.
Bei ihrem stärkeren Mauerwerk halten sie die Hitze besser zusammen, aber einmal in Gluth, lassen sie keine rasche Regulirung derselben zu.
Die weniger Raum einnehmenden und der Localität entsprechend zu placirenden transportabeln Oefen bestehen entweder aus Eisenblech, innen auf angenieteten Federn mit einem Thonbeschlage versehen, auch wohl mit feuerfesten Steinen ausgekleidet, oder aus mit eisernen Bändern umgebenen Thonplatten.
Letztere Oefen sind zwar weniger dauerhaft, als erstere, kosten aber weniger und gestatten wegen minderer Ausstrahlung von Wärme ein bequemeres Arbeiten.
Die Oefen müssen unter einer Esse stehen, weniger zur Hervorbringung von Zug als zur Ableitung der Verbrennungsproducte.
Transport.
Oefen.
a) Beispiele für transportable Oefen.
α)
Münz- oder Feinprobenofen aus Eisenblech im Clausthaler Laboratorium (Taf. I. Fig. 1—3). a Umhüllung von zusammengenietetem starken Eisenblech, innen mit angenieteten Federn zur Aufnahme des etwa 15—20 Mm. starken Thonbeschlages b versehen, welcher vor dem Anfeuern des Ofens erst gehörig austrocknen muss.
c thönerne Muffel von 15,5 Cm. Länge, 5,5 Cm. Höhe, 10,6 Cm. Breite und 8 Mm. Wandstärke, das 17,5 Cm. lange, 12 Cm. breite und 13 Mm. dicke Muffelblatt auf den Traillen d ruhend und mit Zugöffnungen e von 32 Mm. Länge und 10 Mm. Höhe versehen. f bewegliches Eisenblech. g Muffelöffnung. h und i Zugcanäle. k Schieber. l Esse oder Dom mit Kohlentrichter.
Die Asche wird durch die Oeffnung h ausgeräumt.
Die Federn zum Anhaften des Thonbeschlages (Gemenge von Lehm, Schebe und Kuhhaaren) sind angenietete, krumm gebogene Eisenblechstreifchen oder man schlägt auch wohl Nägel ein, deren Spitzen umgebogen und woran Gitter von Draht angebracht werden.
In der Hannoverschen Münze hat ein solcher Ofen 32 Cm. äussere Breite und 30 Cm. Höhe; aus letzterer zieht sich der Ofen nach oben auf 15 Cm. Höhe auf 22 Cm. zusammen.
Die Höhe des 30 Cm. hohen Unterkörpers vertheilt sich wie folgt: 2 Cm. hoher Eisenreif, 8 Cm. Zwischenraum mit der unteren Zugöffnung, 5 Cm. breiter Eisenreif, 8 Cm. Zwischenraum für die Muffelmündung, 3 Cm. breiter Eisenreif, 5 Cm. bis zur beginnenden Abschrägung, welche die oberste Zugöffnung enthält.
Die Muffel, fest am Bodenblatt, hat 9 Cm. lichte Weite und 7⅛ Cm. lichte Höhe bei 14 Cm. Länge.
Zuglöcher an beiden Seiten und hinten sind 3 Cm. breit und ¾ Cm. hoch. Dicke der Muffelwände ¾ Cm.
Man schliesst auch wohl die Münzöfen an der Vorderseite durch zwei Thüren, deren oberste zum Chargiren dient (Taf. V. Fig. 67, K).
β).
Grosser Oberharzer Muffelofen von Eisenblech (Taf. I. Fig. 4—6).
Die Buchstaben haben dieselbe Bedeutung, wie in Fig. 1—3.
Die Muffel c ist 36 Cm. lang, 31 Cm. breit und 18,5 Cm. hoch bei 14 Mm. Wandstärke.
Höhe der Zuglöcher e 22, Länge 90 Mm., Weite der beiden Zuglöcher n 13 Mm.
Das Muffelblatt hat bei 17 Mm. Dicke 39 Cm. Länge und 35, 5 Cm. Breite.
γ) Grosser Oberharzer Probirofen aus Thonplatten für Blei-, Kupfer-, Silberproben etc. (Taf. I. Fig. 7). a 4 Platten aus feuerfestem Thon, in einen Falz der Bodenplatte b eingelassen, welche auf einer Eisenplatte ruht.
c Muffel, von denselben Dimensionen, wie in Fig. 4—6.
d quadratische Traillen von Schmiedeeisen. f Eisenblech. g Muffelöffnung. h und i Zugcanäle. k Schieber.
l Kohlentrichter auf dem aus einem Stücke bestehenden abgestumpft pyramidalen Ofentheil o. m Eisenbänder, welche vorsichtig zusammengeschroben werden.
Ein neuer Ofen muss langsam angefeuert werden, nachdem alle Fugen mit Thon verschmiert worden.
b) Beispiele für festgemauerte Muffelöfen.
Man wendet solche Oefen mit grösseren Dimensionen für Blei-, Silber- und Kupferproben an und giebt ihnen im Allgemeinen die Einrichtung der beweglichen (Taf. I. Fig. 4—7) bei einer Mauerstärke von etwa 10—15 Cm. und passender Verankerung.
Festgemauerte Oefen.
Die älteren Freiberger Probiröfen waren unbewegliche Holzkohlenöfen und von den in der hierunter stehenden Quelle angegebenen Dimensionen.
Berthier-Kersten’s Probirkunst. I, 144.
Holzkohlenöfen mit oder ohne Rost.
2) Holzkohlenöfen mit oder ohne Rost unter der Muffel.
Wenngleich durch den Rost ein lebhafterer Zug und eine gleichmässigere Vertheilung der Hitze erreicht wird, so versieht man grössere Probiröfen seltener damit, weil darin die Hitze leicht zu hoch steigt, es sei denn, dass besonders hohe Temperaturen hervorzubringen sind (z. B. für Smalteproben in Blaufarbenwerken).
Dagegen erhalten kleinere Oefen, z. B. Münzöfen, wohl einen Rost und einen Dom, um schneller die erforderliche Hitze zu erzeugen.
Es befindet sich dann in dem Dom eine mit einer Thür verschliessbare Oeffnung zum Aufgeben der Kohlen, einige Zoll unter der Muffel der Rost und unter diesem ein Aschenfall.
Beispiele für solche Oefen ohne Rost sind bereits im Vorhergehenden gegeben, ein kleiner Ofen mit Rost, wie er in Münzwerkstätten häufig für Silber- und Goldproben angetroffen wird, hat folgende Einrichtung (Taf. I. Fig. 8, 9). a eiserne Ummantelung mit einem Thonfutter b. c Muffel. d Tragstäbe für das Muffelblatt g. e Roststäbe. f Eisenblech. h Muffelöffnung. i und k Zuglöcher. l Oeffnung, zum Rost führend. m Schieber.
Man kann die Ofenmündung mit einem sich nach oben auf 0,095 M. Weite verjüngenden 0,7 M. hohen eisernen Dom versehen, welcher unten an der Vorderseite die durch eine Thür zu verschliessende Aufgebeöffnung enthält.
Es zieht der Ofen jedoch auch ohne Dom ganz gut.
Holzkohlenöfen mit hönerner und eis.
Muffel.
3) Holzkohlenöfen mit thönerner oder gusseiserner Muffel.
Grössere Probiröfen haben stets Muffeln aus feuerfestem Thone, welche zur Verhütung des Springens am besten auf dem Muffelblatt isolirt stehen, so dass man auch beim Schadhaftwerden den einen Theil ohne den andern auswechseln kann (Taf. I. Fig. 1—9).
Zur Hervorbringung von Zug in der Muffel versieht man dieselbe an ihren unteren Seitenwänden mit oblongen Zuglöchern e und an der Hinterwand mit kleinen runden Löchern n in verschiedener Höhe.
Bei Oefen mit rapidem Zuge (Steinkohlenöfen) bleiben wohl die Zuglöcher in der Muffel weg, wenn ein zu scharfer Zug für die Proben nachtheilig ist.
Bei kleineren Oefen (Münzöfen) kommen auch eiserne Muffeln zur Verwendung, welche mit dem Boden in einem Stück gegossen sind (Taf. I. Fig. 10 und 11).
Wegen besserer und gleichmässigerer Leitung der Wärme gestatten sie z. B. das Abtreiben von Blei in Capellen ganz vorn an der Muffelmündung, wobei man die Probe besser beobachten und die Luft gleichmässiger einwirken lassen kann, und es bedarf keiner so sorgfältigen Vertheilung des Feuers um die Muffel herum, wie bei thönernen.
Da sich keine Zugöffnungen in den eisernen Muffeln befinden, so geht das Abtreiben zwar langsamer, aber die Metallverflüchtigung wird schwächer.
Man giesst sie zur längeren Erhaltung einer gleichmässigen Temperatur in den Wänden stark und giebt ihnen wohl zu demselben Zwecke am hinteren Theil noch eine besondere Verstärkung (Taf. I. Fig. 11).
Theurer, als thönerne Muffeln, haben sie eine längere Dauer, werden aber auch allmälig durch Einwirkung von Luft und Hitze zerstört.
Die Muffeln ruhen im Ofen entweder auf Traillen oder sind nur am Vordertheile an der Ofenwand befestigt (Taf. I. Fig. 11).
§. 22. Koksmuffelöfen.
Diese Oefen erhalten wegen der schwereren Verbrennlichkeit der Koks meist einen Rost und nach Umständen auch einen Schornstein, je nachdem man verschieden hohe Temperaturen hervorbringen will; es kann aber der Rost auch fehlen.
Die Asche ist schwieriger auszuräumen, als bei Holzkohlen, greift die Ofenwände und die Muffel stärker an und die Temperatur ist in dem einmal in Gluth befindlichen Ofen auch schwieriger zu reguliren.
Die Koks werden am besten in Ei- bis Wallnussgrösse angewandt.
Koksmuffelöfen.
Als Beispiele für solche Oefen sind folgende anzuführen:
Beispiele.
a) Holzappler Probirofen mit Rost (Taf. V. Fig. 69; Taf. VI. Fig. 70, F).
b) Oberschlesischer Koksofen ohne Rost (Taf. I. Fig. 15—18). a gusseiserner Kasten, mit feuerfesten Steinen b ausgekleidet.
c Muffel, auf Tragsteinen d und Stützen e ruhend. f Muffelmündung. g und h Zuglöcher.
Durch h wird die Asche ausgezogen.
c)
Zu Par in Cornwall befindet sich oberhalb der über einem Rost liegenden Muffel im Gewölbe eine mit Deckel verschliessbare Oeffnung zum Einbringen der Koks und seitlich im Gewölbe geht ein 20 Fuss hoher Schornstein ab.
d) Kleinere Probiröfen (Münzöfen).
In der Pariser Münze wandten Peligot und Levol Koksöfen mit zwei einander gegenüber liegenden Muffeln, einer grössern und einer kleineren an, wobei aber die Wärmeausstrahlung der grossen glühenden Muffel den Probirer belästigte, auch die Arbeiten des einen oft durch die des andern behindert wurden.
Man hat zur Vermeidung dieser Uebelstände zwei gleichgrosse Muffeln neben einander gelegt und spart dabei gleichzeitig die Hälfte Koks gegen früher, indem man bei vierstündiger Feuerung des Ofens durchschnittlich nur ½ Hektoliter Koks verbraucht.
Polyt. Centr.
1854. S. 1444.
Der neue Ofen hat nachstehende Einrichtung (Taf. I. Fig. 12—14). a Muffeln, vorn auf dem Gemäuer ruhend und hinten durch Träger b gestützt.
c Thonplatte mit Eisenreif umgeben, auf welcher sich die Schieber d für die Muffelmündungen e bewegen. f Rost, aus zwei Theilen bestehend, damit man ihn von oben her, ohne den Dom abzuheben, einbringen kann. g Oeffnungen zum Ausräumen der Asche, Einbringen von Koks etc. h Oeffnung zum Aschenfall. i Oeffnung, mit einer um die Angel k drehbaren eisernen Thür verschliessbar, welche mittelst der bei l befestigten Schwengel m und n von beiden Seiten geöffnet werden kann.
Der Schwengel n hat eine Führung, damit er sich nicht senken kann oder damit er bei theilweise geöffneter Thür stehen bleibt, und ist mit einem Schirm o zum Schutz der anfassenden Hand gegen die Hitze versehen.
Durch Oeffnen oder Schliessen der Oeffnung i regulirt man die Hitze im Ofen und giebt durch dieselbe auch Koks auf. p Plätte zum Aufstellen der Capellen.
Polyt. Centr.
1857. S. 313.
e) Gaudry hat einen Koksmuffelofen zum Einäschern von Brennstoffen construirt, in welchem 4 kleine Muffeln über einer Feuerung liegen.
Polyt. Centr.
1858. S. 335.
Vergleichung mit andern Oefen.
§. 23. Steinkohlenmuffelöfen.
Solche Oefen sind nach Plattner’s Construction zuerst auf den Freiberger Hütten an die Stelle der festgemauerten Holzkohlenöfen (S. 44) getreten.
Sie erfordern zur Verbrennung der Steinkohlen einen rapideren Zug, sind hinsichtlich der mehr Uebung erfordernden Befeuerung unbequemer, als die Holzkohlen- und Koksöfen, lassen aber eine leichtere Regulirung der Temperatur (durch Modificationen beim Schüren und passende Stellung des Essenregisters) zu und geben überall höhere Temperaturen, weil die Erhitzung der Muffel durch die Steinkohlenflamme grössten Theils vom Muffelblatte ausgeht, während bei Holzkohlen- und Koksöfen hauptsächlich die mit glühendem Brennstoff umgebene Muffel die höchste Temperatur erhält und dann nur die davon ausgehende strahlende Wärme wirkt.
Proben, welche höhere Temperatur erfordern, z. B. Nickel- und Kupferproben, lassen sich aus diesem Grunde in Steinkohlenöfen am sichersten ausführen.
Auch gestatten sie eine bessere Ausnutzung des Brennmaterials, welches in anderen Muffelöfen beim Ausblasen theilweise unnütz verloren geht, und die Muffeln halten länger.
Freiberger Jahrbuch f. d. Berg- und Hüttenm.
1842. S. 1.
Das Schürloch liegt entweder an der Vorderseite (Freiberger Construction) oder an der Hinterseite [Przibram].
Bei letzterer Einrichtung kann zwar der Probirer, wenn er das Schüren selbst besorgt, nicht so momentan die Temperatur selbst stimmen, wohl aber durch ein in den Heizraum gehendes Sprachrohr die nöthigen Anweisungen geben; es lässt sich, wenn man die Hinterseite der Oefen durch eine Scheidewand von der Vorderseite abschliesst, der Raum vor dem Ofen reinlicher halten und die Zugluft fast ganz aus demselben entfernen; auch leidet der Probirer weniger von der Hitze.
Verschiedene Constructionen.
Rittinger’s Erfahrungen im berg- und hüttenm.
Maschinen-, Bau- und Aufbereitungswesen.
1857. S. 29.
1) Steinkohlenofen mit dem Schürloch an der Vorderseite Taf. II.
(Fig. 19—24. Taf. III. Fig. 27, 28). a Muffel mit 24 Mm. Fall nach vorn, hinten auf 3 feuerfesten Thonfüssen b, mitten auf dem feuerfesten Tragstein c und vorn in einem Falz des Ziegels ruhend, welcher die unterste Lage der Stirnmauer bildet.
d' mit dünnem Thonbrei verstrichene, gut auf einander passende Ziegel, welche behuf Einsetzung einer neuen Muffel, eines Tragsteines oder der nur trocken eingelegten Füsse b herausgenommen werden können.
Zum Losmachen des durch einen eingeschobenen Stein und eisernen Keil befestigten Tragsteines c führt in dessen Verlängerung ein Canal nach aussen, welcher für gewöhnlich mit einem Stein zugesetzt ist.
Damit das Muffelblatt a' nicht anklebt, werden Tragstein und Thonfüsse mit Capellenmehl bestreut.
d Rost mit etwa 24 Mm. Fall, aus etwa 6—7 gusseisernen Traillen bestehend, welche 10—12 Mm. weit oder mehr auseinander liegen je nach der Qualität der Steinkohlen, und an der einen Seite etwas Spielraum für die Ausdehnung haben. e Schürloch, welches zur Decke 2 feuerfeste Thonplatten f hat und durch eine innen mit feuerfester Masse an Federn dick ausgekleidete Thür g zu schliessen ist. h Aschenfall mit Thür i, in welcher das verschliessbare Zugloch k. l Luftzuführungscanal, welcher unterwärts wenn möglich mit einem ins Freie (am besten nach der Richtung des herrschenden Windes), in eine Rösche, einen Graben etc. mündenden Canal m in Verbindung steht und durch den Schieber n geschlossen werden kann.
Je nach der Stärke des durch einen solchen Luftcanal l bewirkten Zuges variirt die Höhe der mit einem Thonsteinschieber o versehenen Esse p, welche durch ein etwa 15 Cm. weites Eisenrohr mit der Hauptesse verbunden wird.
Bei einem gut wirksamen Luftcanal, bei dessen Vorhandensein die Aschenfallthür i bis auf das Zugloch k verschlossen bleiben muss, genügt eine niedrigere Esse; fehlt ein besonderer Luftcanal l, so muss man bei theilweise geöffneter Stubenthür Luft durch eine grössere Oeffnung in der Aschenfallthür i unter den Rost führen oder diese ganz öffnen und die Esse erhöhen.
Es empfiehlt sich aber immer auch in ersterem Falle, die Probiröfen mit einer bis 12 M. hohen Esse in Verbindung zu bringen.
Entweder hat jeder Ofen eine Esse für sich oder mehrere Oefen sind mit einem gemeinschaftlichen Schlot versehen.
Hat der Ofen keinen hinreichenden Zug, so strömt bei geöffneter Muffelmündung zu viel kalte Luft ein und kühlt die Muffel und die Proben in unerwünschter Weise ab.
Zum Schliessen der Muffelmündung g dient ein Vorsetzblech oder ein aus hartgebrannter Masse bestehender Vorsetzstein (Taf. II. Fig. 25), welcher behuf des Anfassens entweder in der Mitte nur eine Vertiefung hat, in welche man einen Holz- oder Eisenstab steckt, oder daselbst einen eisernen Henkel enthält, in welchen man mit einem Hebehaken (Taf. II. Fig. 26) fasst.
Die die Muffeln und den Feuerungsraum umgebenden Ofentheile, sowie der untere Theil der Esse sind aus feuerfestem Material aufgeführt.
Die Muffel muss vom Gewölbe und an der Hinterseite vom Gemäuer 50 Mm. abstehen.
Eine Muffel von den angegebenen Dimensionen fasst 24 Ansiedescherben (Taf. VI. Fig. 76) oder 24 Bleituten (Taf. VI. Fig. 81) oder 42— 48 kleine Bleischerben (Taf. VI. Fig. 93 b u. c) oder 25 grosse (Taf. VI. Fig. 93 a).
2) Probirofen mit dem Schürloch an der Hinterseite (Taf. III. Fig. 29—32).
Die Muffel, vorn in einem Falz der Stirnwand a, mitten auf einem Tragstein b und hinten auf 3 Thonfüssen d ruhend.
c zwischen Tragstein und Vorwand a eingeschobene Ziegelstücke. e feuerfeste Platte zur Auflage der Thonfüsse d, an ihren Enden durch die Absätze f unterstützt.
Der Tragstein b, aus zwei gut gegen einander zwischen die Seitenwände des Feuerraums eingespreizten gleichen Theilen bestehend, wird nebst Unterlagsziegeln mit einem dicken Brei von feuerfestem Thon und Knochenasche überzogen, damit das darauf liegende Muffelblatt nicht anklebt.
Die 53 Mm. vom Gewölbe und der Rückwand abstehende Muffel hat 20 Mm. Fall nach der mit einem Vorsetzstein zu schliessenden Muffelöffnung h, welche in der mit gut passenden, mit dünnem Lehmbrei verstrichenen Ziegeln i verschlossenen Vorwand g ausgespart ist.
Der Vorsetzstein (Taf. III. Fig. 33) hat eine durch einen Thoncylinder x' geschlossene Oeffnung und steht auf einem Ziegelstück y.
Mittelst eines in einer Handhabe befestigten Eisenstiftes (Taf. III. Fig. 34) kann man den Thoncylinder oder den ganzen Vorsetzstein herausheben.
Ofen mit einer Muffel.
R Rost, parallel dem Muffelboden, aus 6 gusseisernen Traillen von 45 Mm. Breite und 37 Mm. Dicke bestehend, mit 10 Cm. langen Köpfen so auf dem Mauerwerk des Aschenfalls aufliegend, dass sie den zur Ausdehnung erforderlichen Spielraum x haben.
Die Zwischenräume des Rostes betragen ¼ seiner ganzen Fläche.
Bei nicht backenden Steinkohlen genügen Roststäbe von 14 Mm. Breite und 8 Mm. Zwischenraum. I Schürloch, dessen Thür an der innern Seite einen 5 Cm. breiten Blechansatz zur Aufnahme eines Lehmbeschlages oder eines Ziegels (Muffelblattes) hat.
K Feuerungsraum. S Aschenfall mit dem Schieber n verschlossen, den man nur behuf Ausräumens der Asche öffnet, Die Verbrennungsluft tritt aus dem Hauptzugcanal M durch den mit Schieber m versehenen Canal l aus der Blechlutte m' in den Aschenfall. L Esse, mit dem Thonschieber o verschliessbar, welchen ein Blechstreifen mit 2 Oehren umgreift, in welche eine Zugstange befestigt ist, die in einer Blechhülse durch die Vorderwand des Mantels geht.
Die Essen mehrerer Oefen münden in einen gemeinschaftlichen Canal, welcher in eine Hauptesse führt.
(Siehe die nähere Einrichtung des Przibramer Hütten-Laboratoriums in §. 34. Taf. V. Fig. 61—64.)
Die Montanlehr anstaltzu Przibram besitzt Muffelöfen dieser Art mit 2 und mehreren über einer Feuerung neben einander stehenden Muffeln, bei welcher Einrichtung die Hitze besser ausgenutzt wird und man für verschiedene dokimastische Operationen passende, stufenweise abnehmende Temperaturen hervorbringen kann.
Oefen mit meh reren Muffeln.
Deville’s Ofen.
Eines ähnlichen Ofens mit 2 Muffeln bedient sich Deville beim Abtreiben von Platin und Blei, in welchem sich die Muffeln besser halten sollen, weil sie von der Steinkohlenasche weniger angegriffen werden.
Dingl. Bd. 154. S 142.
Bedienung der Muffelöfen.
§. 24. Arbeiten bei Anwendung von Muffelöfen.
Hierher gehören hauptsächlich:
1)
Das Anfeuern des Ofens.
Bei Holzkohlen- und Koksöfen (Taf. I. Fig. 1—18) bringt man durch das unterste Zugloch h glühende Kohlen auf den Boden des Ofens oder auf dessen Rost, thut darauf wohl flammegebende Brennstoffabfälle und füllt den Ofen von oben mit Brennstoff, welcher sich allmälig entzündet, so dass grössere Oefen nach 1—1¼ Stunden in voller Gluth sind. —
Bei Steinkohlenöfen heizt man etwa ½ Stunde lang mit Torf oder Holz, schürt dann oder auch schon früher Steinkohlen nach und bringt den Ofen bei steter Unterhaltung des Feuers in 1—1½ Stunden in volle Hitze.
Während dieses Anheizens befinden sich in der Muffel zu deren rascherer Erhitzung und behuf des Abäthmens (Ausglühens) Holzkohlen, welche demnächst entweder in die Muffelmündung oder vor die in der Muffel befindlichen Probirgefässe behuf Erzeugung höherer Temperaturen gelegt werden.
Unabgeäthmete Kohlen zerspringen, und zwar tannene mehr, als buchene.
Koks in der Muffel sind wirksamer, als Holzkohlen.
2) Leitung des Feuers.
Zur Erzielung der höchsten Temperaturen öffnet man bei Holzkohlen- und Koksöfen ober- und unterhalb der Muffel die Luftzuführungscanäle, stockelt durch dieselben mittelst eines Hakens die glühenden Kohlen oder Koks bei hinreichend gefülltem Ofen herab, so dass sie die Muffel rings umgeben und auch möglichst bis an das Muffelblatt hinanreichen, und schliesst die Muffelmündung mit groben Holzkohlen; zur Herabstimmung der Temperatur werden die Züge theilweise oder ganz geschlossen und die Muffel ganz oder theilweise geöffnet, indem man meist eine Vorlegekohle in der Muffelmündung liegen lässt.
— In Steinkohlenöfen wird bei passender Stellung der Register im Luftzuführungscanal und in der Esse — so dass keine russige Flamme bleibend entsteht — derart gefeuert, dass man die Steinkohlen mittelst einer Schaufel vorn auf dem Roste zu einem Haufen aufstürzt, den hinteren Theil des Rostes aber frei oder nur mit einer dünnen Kohlenlage bedeckt lässt, damit hier hinreichende Luft zum Verbrennen der auf dem vorderen Theil des Rostes gebildeten Steinkohlengase eindringen kann.
Während das Ausräumen der Holzkohlenasche keine Schwierigkeiten macht, so muss bei Koks und Steinkohlen der Rost öfters mit einem spitzen Räumeisen (§. 49) gereinigt und bei Steinkohlen das Feuer mittelst einer eisernen Krücke (§. 49) öfters aufgerührt werden.
Die durch den Rost gefallenen Cinder kann man noch weiter in Windöfen etc. verwenden oder auch im Muffelofen selbst, wenn keine hohen Temperaturen zu erzeugen sind.
Man braucht pro Stunde etwa 11—12 Pfd. Steinkohlen.
3) Reparaturen.
Diese bestehen z. B. in einem Auskleiden der innern Ofenwände mit feuerfester Masse oder mit Steinen, wenn diese zum Theil zerstört sind; in dem Auswechseln schadhafter Muffeln bei Holzkohlen- und Koksöfen durch die Mündung des Ofens, bei Steinkohlenöfen durch theilweises Herausnehmen der Stirnwand; Verstreichen von im Muffelblatt entstandenen Ritzen mit nicht zu fein gepulvertem Thon; Austhonen des Muffelblattes, wenn dasselbe bei übergegangenen Proben unrein geworden, durch Auskratzen und Aufstreuen von Capellenasche, Kreide oder gestossener Probirscherbenmasse mittelst eines Löffels u. dgl. m.
4) Ein- und Austragen (S. 27) der mit passenden Zangen (Klüften) gefassten Probirgefässe, welche entweder bei geöffneter oder mit Kohlen geschlossener Muffelmündung erhitzt werden.
Bei Steinkohlenöfen legt man wohl bei mit einem Vorsetzstein geschlossener Muffelmündung noch Kohlen vor die Probirgefässe (Kupfertuten) oder zur Hervorbringung sehr hoher Temperaturen bei offener oder geschlossener Muffelmündung Kohlen um die Probirgefässe herum (Kupfergaarprobe, Kobalt- und Nickelprobe).
B. Zug- oder Windöfen.
§. 25. Allgemeines.
Die Zug- oder Windöfen, bald transportabel aus mit Thon ausgekleidetem Eisenblech, bald mit Steinen fest aufgemauert, sind kleine Schachtöfen, deren Heizraum nach unten durch einen Rost begrenzt ist, auf welchem die mit Probirgut versehenen Schmelzgefässe (Tiegel, Tuten) durch dieselben umgebendes verkohltes Brennmaterial (Holzkohlen, Koks) oder durch die Flamme von rohem Brennmaterial (Steinkohlen) erhitzt werden.
Eine Esse saugt die zur Verbrennung erforderliche Luft durch den Rost an; zuweilen wird Gebläseluft (Unterwind) unter letzteren geleitet.
Je nach der Anzahl der anzustellenden Proben erhält der Ofenschacht eine verschiedene Weite und auf die darin hervorzubringende Temperatur hat besonders die Höhe der Esse und des Ofenschachtes Einfluss.
Eine etwas abweichende Construction der Rostvorrichtung erheischt die Anwendung von verkohltem oder flammegebendem Brennmaterial.
Meist werden Windöfen zu solchen Prozessen angewandt, bei welchen der Luftzutritt zum Probirgut nicht erforderlich ist, seltener, wo Luft zutreten muss (z. B. beim Rösten von Kupferproben nach dem englischen Probirverfahren).
Construction der Zugöfen.
Brennmaterial.
§. 26. Windöfen für verkohltes Brennmaterial.
(Taf. III. Fig. 35—40, Taf. IV. Fig. 41—43.)
Man wendet entweder Holzkohlen, am liebsten Buchenholzkohlen, oder zur besseren Hervorbringung höherer Temperaturen auch Koks in gleichmässigen, nicht zu grossen Stücken (von Wallnuss- bis Eigrösse), aber auch nicht in so kleinen Stücken an, dass der Zug gehemmt wird.
Anthracit verhält sich ähnlich wie Koks.
Bei Holzkohlen arbeitet man am reinlichsten, weil die Koksasche die Schmelztiegel angreift und leichter auf dem Roste anhaften macht.
Die Temperaturen fallen bei gehörigem Luftzutritt um so höher aus, je aschenärmer und dichter die Koks sind.
Man kann bei entsprechender Essenhöhe selbst mit fichtenen Kohlen die zu Roheisenproben erforderlichen hohen Temperaturen hervorbringen.
Ofenconstructionen.
Solche Oefen sind entweder transportabel oder fest gemauert, je nach localen Verhältnissen.
Festgemauerte Oefen.
1) Festgemauerte Windöfen. Dieselben enthalten nachstehende Theile:
a) Heizraum A, nach unten vom Roste, nach oben von der Gichtmündung begrenzt und wegen leichterer Herstellung meist quadratisch oder oblong, wohl nur bei Oefen für höhere Temperaturen kreisrund.
Derselbe enthält ein Futter (Kernschacht) aus feuerfesten Steinen, dahinter das mit Eisenplatten umkleidete oder gut verankerte Rauhgemäuer, bei Oefen für höhere Temperaturen zwischen beiden wohl eine Füllung aus schlechten Wärmeleitern (Asche, Sand, Barnstein- oder Schlackenstückchen etc.).
Die Weite des Feuerungsraumes richtet sich hauptsächlich nach der Anzahl der aufzunehmenden Schmelzgefässe, die Höhe nach der zu erzeugenden Temperatur und der Qualität (besonders Dichtigkeit) des Brennmaterials.
Je schwerer entzündlich das letztere und je höher die Temperatur zu steigern, um so höher nimmt man den Ofenschacht.
Höhere Oefen haben oberhalb des Rostes in der Seitenwand eine mit Steinen verloren zu vermauernde Oeffnung a zum Ein- und Austragen der Gefässe, bei kleineren Oefen findet solches meist durch die Gichtöffnung statt.
Zuweilen dienen die Canäle a auch zur Zuführung von Luft zum Brennmaterial behuf Steigerung der Temperatur (Clausthaler Silberschmelzofen Taf. VIII. Fig. 151—154).
b) Rost B, meist aus horizontalen guss- oder schmiedeeisernen Traillen bestehend, deren Stärke mit der Weite des Feuerungsraumes und der Höhe der zu erzielenden Temperatur zunimmt, und die bei grosser Weite des Ofens auch wohl durch einen quer unter dem Rost liegenden Träger unterstützt werden.
Zuweilen findet man Roste mit radialer Stellung der Traillen, gleich in einem Stück gegossen (Taf. VIII. Fig. 154).
Die Zwischenräume zwischen den einzelnen, am besten beweglichen Traillen müssen, ohne dass zu viel unverbrannter Brennstoff durchfällt, mit der schwereren Entzündlichkeit des Brennmaterials, sowie der Quantität und der Schmelzbarkeit der Asche zunehmen, so dass sie bei Koks weiter sind, als bei Holzkohlen.
Die Traillen müssen hinreichend Spielraum bei ihrer Ausdehnung haben, am besten so eingerichtet sein, dass man jeden Roststab für sich herausziehen kann.
Zum gleichmässigen Erhitzen solcher Tiegel versieht man die Windöfen wohl mit seitlichen Rosten.
Berthier-Kersten’s Probirkunst. I, 111, 133.
c) Aschenfall D unter dem Roste, mit Schieber oder Thür b zur Regulirung des Zuges mehr oder weniger verschliessbar und, von dem Querschnitt des Heizraumes, aus ordinairen Ziegeln aufgemauert.
Zur Erzeugung höherer Temperaturen empfiehlt es sich, den Aschenfall völlig zu schliessen und durch einen nach der Richtung des herrschenden Windes ins Freie führenden, tiefer liegenden Canal c (Fig. 37, 41) Luft in denselben einzuleiten.
Auch kann man, um von atmosphärischen Einflüssen unabhängig zu sein, die Schmelzzeit abzukürzen und eine höhere Esse zu sparen, schwach gepressten Wind aus einem Ventilator etc. unter den Rost blasen.
d) Esse E mit oder ohne Fuchs F. Seltener liegt die Esse gerade über der Gichtöffnung des Heizraums auf einem domartig sich erweiternden Unterbau d (Kuppel, Dom, Taf. III. Fig. 38, 39) und dann die Oeffnung e zum Eintragen von Proben und Brennmaterial in dieser Kuppel (z. B. in Przibram bei in der Hausmauer eingelassenen Oefen), als seitwärts von dem Ofenschacht und ist dann mit diesem durch einen mehr oder weniger ansteigenden Fuchs verbunden (Taf. III. Fig. 37; Taf. IV. Fig. 41—43); oder der Fuchs mündet in einen für mehrere Oefen gemeinschaftlichen horizontalen Canal f, der in eine Esse führt (Taf. III. Fig. 35).
Esse und Fuchs sind entweder gemauert und letzterer dann aus feuerfestem Material, erstere nur in ihrem unteren Theil aus solchem hergestellt, oder die Esse besteht aus gusseisernen oder eisenblechernen Röhren.
Zur Verhütung von Feuersgefahr bei etwaigem Reissen umgiebt man bei grösseren Oefen die aus feuerfesten Steinen gemauerte Esse mit einer Ummantelung aus gewöhnlichen Backsteinen, so dass zwischen beiden ein etwa 35—50 Cm. breiter Zwischenraum bleibt (Clausthaler Laboratorium, Taf. III. Fig. 37), in welchem man durch mit Steinen lose zu verschliessende Oeffnungen des Mantels zur Abkühlung des inneren Gemäuers Luft circuliren lassen kann.
Beide Gemäuer sind durch einzelne ineinander greifende Backsteine mit einander verbunden.
Zur Regulirung des Zuges dient entweder ein Schieber unten in der Esse oder bei Oefen für hohe Temperaturen, wo der Schieber zu stark angegriffen werden würde, befindet sich auf der Esse eine durch eine bis in den Probirraum herabgehende Zugstange auf und nieder zu lassende Klappe.
Die Weite von Schornstein und Fuchs muss mit derjenigen des Heizraumes im Verhältniss stehen und dieses ist meist ¼—½ : 1 zwischen Schornstein und Heizraum; die Höhe des Schlotes richtet sich nach der zu erzeugenden Temperatur und der Dichtigkeit des Brennmaterials.
Für Oefen zu Blei- und Kupferproben genügt bei Holzkohlenfeuerung meist eine 1,4—3 Meter hohe Esse, für Eisenproben kann dieselbe zweckmässig 5—10 Met. und höher sein.
Ein Ofen zur Untersuchung der Schmelzbarkeit der Silicate, zum Schmelzen von Mangan, Kobalt, Nickel etc. bei Koks oder Anthracit muss einen bis 18 Met. hohen Schlot haben.
Zuweilen erhält die Esse an ihrer Mündung einen domartigen Funkenfang aus Drahtgeflecht.
Bei Oefen mit seitlich gelegener Esse hat der Heizraum entweder einen aufklappbaren geneigten Deckel C aus Gusseisen oder aus in einem eisernen Rahmen eingefassten Steinen (Taf. III. Fig. 37; Taf. IV. Fig. 41), welcher an einer über eine Rolle laufenden Kette mittelst eines Gegengewichts leicht gehoben werden kann, oder der Deckel lässt sich in horizontaler Richtung von der Ofenmündung abziehen und besteht dann zweckmässig aus zwei ungleich breiten mit einer Handhabe versehenen feuerfesten Steinen, von denen meist der vordere nur vorgezogen zu werden braucht (Taf. III. Fig. 36, 37).
