Repository: HallerPatrick/nextflow-exercises

# nextflow-exercises

All exercises for the seminar Workflows for Scientific Data Analysis with Nextflow.


All workflow scripts are under the `workflow` directory, while the python scripts which are
actually doing the logic are under `lib`.

Results are written into `results`.

# Sample Project

## Overview

```mermaid

graph LR
    A{ Source Texts } --> Tokenization --> Kmers & Frequncy --> E[Merge Results]

```

## Results of running nextflow pipelines


| Pipeline   | URL                                       | Deployability | Docker | Reason                                      |

File: gesamt/kerl_metallurgische_1866.txt (part 5 of 27)
METALLURGISCHE PROBIRKUNST ZUM GEBRAUCHE BEI VORLESUNGEN UND ZUM SELBSTSTUDIUM. VON BRUNO KERL, PROFESSOR AN DER KÖNIGLICH HANNOVERSCHEN BERGAKADEMIE ZU CLAUSTHAL.
Zuweilen besteht der Deckel aus in einen eisernen Rahmen gespannten feuerfesten Steinen (Taf. III. Fig. 44) oder einer beweglichen Blechhaube (Taf. III. Fig. 153) oder einer verticalen mit Thon ausgefütterten Arbeitsthür e (Taf. III. Fig. 38), letztere beiden Constructionen hauptsächlich in Oefen zum Schmelzen grösserer Metallmassen.
Der Fuchs der Windöfen wird zuweilen statt Muffelofens zum Abtreiben von Werkblei benutzt (England).
In seltenen Fällen fehlt bei Windöfen die Esse ganz und man bewirkt den Zug allein durch einen Luftzuführungscanal (Lechprobenofen zu Arany-Idka von 24 Cm. Höhe mit 95 Cm. hohem Aschenfall, in welchen ein 16 Cm. weiter, unter der Ofensohle liegender Luftzuführungscanal seitlich einmündet).
Man kann einen Muffelofen mit Rost dadurch leicht in einen Windofen umwandeln, dass man die Muffel herausnimmt und den Ofen mit Kuppel und Zugrohr versieht, wenn nicht schon eine Esse vorhanden ist.
Umgekehrt lässt sich ein Windofen als Muffelofen dadurch einrichten, dass man auf den Rost einige Untersetzer oder Probirscherben, auf diese die Muffel oder in Ermangelung einer solchen einen umgelegten, in seinem Boden mit einigen Zuglöchern versehenen hessischen Tiegel setzt und die Muffelmündung nach aussen gehen lässt.
Combinirte Muffel- und Windöfen.
Holzkohlen-Windöfen für Bleiproben erhalten zweckmässig 20—30 Cm. Weite oder für eine grössere Anzahl Tiegel 28—30 Cm. Breite und 34—37 Cm. Länge, in beiden Fällen bei 25—35 Cm. Höhe; 15—30 Cm. hohem Aschenfall, etwa 15 Cm. breiter und 15 Cm. hoher Aschenfallthür und 1,75— 2,34 M. hoher Esse von 10—12 Cm. Durchmesser.
— Für Kupferproben wählt man, allerdings unter Verlängerung der Schmelzdauer, dieselben Dimensionen oder erhöht zur Verkürzung derselben die Esse um 1,17—1,75 M.
Eines Luftzuführungscanals unter den Rost bedarf es nicht.
In einem solchen Ofen muss sich bei wenigstens 6 Tuten in einer halben Stunde eine Hitze hervorbringen lassen, bei welcher 1 Probircentner (3,75—5 Gramm) Kupfer unter einer leichtflüssigen Schlacke in Fluss kommt.
Auch für höhere Temperaturen bestimmte Zugöfen können für Blei- und Kupferproben bei passender Regulirung des Zuges und Verkürzung der Schmelzzeit angewandt werden.
Beispiele von festgemanerter Windöfen für Blei- u.Kupferproben.
Als Beispiele für derartige Oefen mögen folgende gelten:
Freiberger Windöfen für 10 Bleiproben:
35,4 Cm. hoch, 33,65 Cm. lang und 26,25 Cm. breit; 7 Traillen zum Rost; die Aschenfallthür von 15,34 Cm. Breite und 14,16 Cm. Höhe liegt 14,16 Cm. unter dem Roste, ohne Zuführung künstlichen Luftzuges.
Clausthaler Windofen für 6—8 Bleiproben: 35 Cm. hoch, 27 Cm. lang und breit bei 15 Cm. hohem Aschenfall. 2 ansteigende Füchse, vorn 11, hinten 5 Cm. hoch, führen 5 Cm. unter der mit einem Thondeckel versehenen Ofenmündung in zwei gusseiserne Röhren von 8,5 Cm. Weite und 1,9 M. Höhe.
Englische Windöfen für Kupferproben haben z. B. 40 Cm. Höhe und 20—26 Cm. Weite; für Bleiproben 23 Cm. Weite und 33 Cm. Höhe oder selbst 20 Cm. Weite und 26 Cm. Höhe. bei Koksfeuerung mit 9 M. hohem Schornstein.
Windofen in Rivot’s Laboratorium in Paris (Taf. V. Fig 67).
Kleiner Ofen F zum Rösten und für eine Bleiprobe in eisernem Tiegel:
Weite 0,18, Höhe 0,12, Wandstärke 0,06, Aschenfall-Höhe 0,12, Weite 0,14 M. — Grösserer Ofen für Kupfer- und Bleiproben:
Weite 0,22, Höhe 0,26, Wandstärke 0,06 M.
Beispiele festgemauerter Windöfen für Eisenproben.
Für Eisenproben und überhaupt zur Erzeugung höherer Temperaturen wendet man Oefen mit höherem Schacht, namentlich aber mit höherem Schornstein (bis 9—12, zuweilen 18 Met.) und mit Luftzuführungscanal unter den Rost an, wie nachstehende Beispiele ergeben:
Ofen im metallurgischen Laboratorium zu Clausthal (Taf. III. Fig. 37) für 12—14 grosse (Taf. VI. Fig. 85) und 16—18 kleine Eisentuten (Taf. VI. Fig. 84).
A Heizraum.
B Rost.
D Aschenfall mit Luftzuführungscanal c. F Fuchs. E Esse mit Ummantelung (S. 51) und Klappe auf der Mündung, durch eine Zugstange zu stellen. b Aschenfallthür. a Einsatzöffnung. C Eisendeckel mit ausgemauertem Fachwerk, an einer Leitkette mittelst Gegengewichts zu heben.
Holzkohlen-Windofen zu Przibram (Taf. IV, Fig. 41, 42) für 8 Eisenproben.
Die Buchstaben haben dieselbe Bedeutung wie in Fig. 37.
Der mittelst Gegengewichts zu hebende Blechdeckel C ist mit feuerfestem Thon ausgefüttert, der Rost des mittelst horizontalen und verticalen Schienen zusammengehaltenen Feuerungsraumes A besteht aus 12 durch 2 Träger unterstützte Traillen und die runde Esse E hat 5,69 Met. Höhe. c Luftzuführungscanal.
Rittinger’s Erfahrungen.
1857. S. 31.
Holzkohlen-Windofen zu Przibram, in das Hausmauerwerk eingelassen (Taf. III. Fig. 38—40).
Die verticale, mit feuerfestem Thon ausgefütterte Arbeitsthür e zum Einsetzen der Tiegel, zu Reparaturen im Heizraum etc. hat noch eine kleinere Thür g zum Nachtragen von Kohlen.
Die Esse ist bei 23,67 Cm. Durchmesser an 5,69 M. hoch.
Rittinger’s Erfahrungen.
1851. S. 31.
Koks-Windofen in der Londoner Bergschule (Taf. III. Fig. 35).
Der Fuchs F mündet in einen für noch andere 5 ähnliche Oefen gemeinschaftlichen Canal f, welcher in eine 19 Met hohe Esse führt.
Statt eines solchen gemeinschaftlichen Schornsteins ist es zweckmässiger, denselben durch Scheidewände zu theilen, so dass jeder Ofen seinen eigenen Schlot hat.
Der Deckel (Fig 36) besteht aus zwei in Eisenblech gefassten feuerfesten Steinen.
Es wird mit Koks oder 30—60 Mm. dicken Anthracitstücken gefeuert.
Man kann in diesem Ofen Mangan und Nickel schmelzen, denselben aber auch bei passender Regulirung der Temperatur für Kupferproben anwenden, wo er dann 2—3 Schmelz- oder 4 Rösttiegel (Taf. VI. Fig. 90) aufnehmen kann.
Speciell für Kupferproben bestimmte Oefen macht man so weit, dass sie 4 und mehr Schmelz- oder 6—8 Rösttiegel aufnehmen können.
Auf englischen Hütten trifft man Windöfen für 4 Eisenproben von 60 Cm. Höhe, 36 Cm. Länge und Breite, bei mindestens 9 Met. hohem Schornstein und 32 Mm. starken Traillen mit etwa 20 Mm. weiten Zwischenräumen für Koksfeuerung.
Bei einem Gemenge von Holzkohlen und Koks können letztere enger sein.
Windöfen zum Schmelzen grösserer Metallmassen etc. sind z. B. vorn 42 Cm. und hinten 34 Cm. weit, 42 Cm. lang und bis zum Roste 45 Cm. tief; noch grössere Oefen 63 Cm. lang und breit und 58 Cm. tief.
Der Schornstein steht unmittelbar auf dem Ofen und die Arbeitsöffnung wird durch eine verticale Thür geschlossen.
Ein Clausthaler Windofen zum Einschmelzen von Brandsilberstücken hat die aus Fig. 151—154 auf Taf. VIII. ersichtliche Einrichtung.
A Schmelzraum.
B Rost.
C bewegliche Blechhaube. D Aschenfall.
E Esse, 4,67 Met. hoch. a Luftzüge. b Aschenfallthür.
Ein Graphittiegel c mit Eisendeckel fasst 100—110 Pfd. Brandsilber, welche in 1½—2 Stunden bei einem Verbrauch von 8—10 Cbfss. (0,20—0,25 Cbmet.)
Kohlen eingeschmolzen sind.
Windöfen der Pariser Bergschule (Taf. IV. Fig. 43, 44).
A Schacht.
B Rost.
C Ofendeckel, ein mit feuerfesten Steinen ausgefütterter Eisenrahmen. D Aschenfall.
E Esse. F Fuchs mit Schieber in 0,65 M. Höhe, neben dem Fuchse eines zweiten Windofens in eine 10 Met. hohe Esse mündend.
Für 4 Eisentuten von 0,12—0,15 M.
Höhe empfiehlt Rivot einen Ofen von folgenden Dimensionen:
Weite 0,33 M., Höhe über den 0,03 M. dicken Traillen 0,55 M., Höhe des Aschenfalls wenigstens 0,2 M., Länge des Fuchses 0,33 M., Höhe desselben 0,11 M., Weite der Esse 0,20 M., Höhe derselben 10—12 M.; Register 2 M. über der Laboratoriumssohle.
2) Transportable Windöfen (Taf. IV. Fig. 45, 46). Dieselben dienen meist nur für Kupfer- und Bleiproben, bestehen aus einem innen mit feuerfestem Thon ausgeschlagenen Eisenblechcylinder A, auf welchen ein eisenblechener Dom B mit Thür a zum Nachtragen von Kohlen und Essenrohr C gesetzt wird. b Thür, zum Rost c führend.
d Aschenfallthür.
Der in Eins gegossene Rost ruht auf Trägern e. r Handhaben.
Solche Oefen können auch zu Destillationen etc. benutzt werden, wo man dann entweder eine Retorte R auf die beiden Eisenträger n setzt oder eine Röhre durch die mit kleinen Thüren x verschliessbaren Oeffnungen oben im Ofenschacht steckt.
Transportable Windöfen.
Arbeiten bei Windöfen mit Glühefeuerung.
Die hauptsächlichsten Arbeiten bei vorbenannten Windöfen sind nachstehende:
1) Einsetzen der Probirgefässe.
Da unmittelbar über dem Roste, wo die kalte Luft zum Brennmaterial tritt, die Temperatur weniger hoch ist, als einige Zolle (4—6 Cm.) darüber, so muss das Probirgefäss in 3—5 Cm. Entfernung von den Seitenwänden so auf dem Roste zu stehen kommen, dass der am stärksten zu erhitzende Theil desselben sich im Querschnitt des heissesten Ofentheiles befindet.
Probirgefässe mit einem Fusse (§. 38.) stellt man meist direct auf den Rost, solche ohne Fuss (§. 39) jedoch entweder jedes auf einen 25—60 Mm. hohen abgestumpft konischen Untersatz von feuerfestem Thon (Käse) oder mehrere Tiegel auf eine gemeinschaftliche Thonplatte oder einen Ziegelstein.
Dies geschieht auch wohl bei Probirgefässen mit einem Fuss; so legt man z. B. in dem oben erwähnten Freiberger Windofen (S. 56) auf den Rost einen mit Kohle überkleideten Ziegelstein von 6 Cm. Höhe, 12 Cm. Breite und 23 Cm. Länge, setzt darauf die 9 Cm. hohen Bleituten, darauf kommen 17 Cm. hoch Kohlen und darüber bleibt ein etwa 4,5 Cm. hoher leerer Raum.
Man lutirt die Tiegel auf der Unterlage mit etwas Lehm, nachdem sie wohl mit Kreide oder Röthel an der Seite oder am Boden gezeichnet sind.
Die Tiegel müssen in solcher Entfernung von einander und von den Ofenwänden zu stehen kommen, dass das Brennmaterial gut dazwischen gelangen kann, weil sonst ein Hohlblasen und damit eine Abkühlung der Gefässe eintritt.
Durch vorsichtiges Nachstockeln mit einem Eisenhaken befördert man das Niedergehen des Brennmaterials.
2) Anfeuern des Ofens.
Dieses geschieht entweder von oben oder von unten, je nachdem die Einwirkung der Hitze langsamer oder rascher auf das Probirgut stattfinden darf.
In letzterem Falle vertheilt man glühende Kohlen zwischen die Tiegel, füllt den Schacht völlig mit todten Kohlen an, lässt die Esse wirken und rechnet die eigentliche Schmelzzeit erst von da an, wo die Flamme vollständig durchgeschlagen ist.
Beim Anblasen von oben, z. B. bei Eisenproben (S. 56), füllt man den Ofen mit todten Kohlen, legt glühende auf die Oberfläche und lässt sich bei unbedecktem Ofenschacht und geöffneter Aschenfallthür, aber geschlossener Esse unter Nachgeben von Brennstoff (etwa während 1 Stunde) das Feuer allmälig von oben nach unten verbreiten, macht dann erst den Luftzuführungscanal (S. 56) und das Register allmälig auf und lässt die Esse wirken.
Von diesem Zeitpunct ab gilt ebenfalls die Schmelzdauer.
Bei Anwendung von Unterwind (z. B. zu Müsen) giebt man in den 4 Bleituten fassenden Windgebläseofen obenauf glühende Kohlen und lässt den Wind durch eine 20 Mm. weite Form an, wenn das Prasseln und Zischen des Kochsalzes im Tiegel aufhört; dann folgt ein 15—20 Min. dauerndes Schmelzen.
Holzkohlenstücke haben zweckmässig 5—7 Cm., Koksstücke 3—5 Cm. Dicke.
Bei Anwendung der letzteren zündet man sie durch eine Unterlage von glühenden Holzkohlen an.
3) Regulirung der Temperatur.
Diese kann geschehen durch Stellung der Register in der Esse, im Fuchs oder in der Aschenfallthür, durch mehr oder weniger weites Oeffnen des Deckels über der Schachtmündung oder durch Verringerung des Fuchsquerschnittes mittelst eines eingelegten Steines.
Man kann auf diese Weise in Oefen mit bis 19 Met. hohen Schornsteinen bald dunkle Rothgluth, bald die allerstärkste Weisglühhitze hervorbringen.
4) Herausnehmen der Probirgefässe.
Nachdem das Brennmaterial so weit niedergegangen, dass man die Tiegel bequem fassen kann, werden sie mit geeigneten Tiegelzangen (Taf. VII. Fig. 130.) entweder durch die Schachtmündung oder durch die zum Roste führende Seitenöffnung systematisch (S. 27) herausgenommen, vorsichtig zur bessern Scheidung des Metallischen von der Schlacke einige Male lose aufgestossen, dann zum Erkalten hingestellt.
Auch lässt man wohl die Proben im Ofen vollständig erkalten, wo sie sich dann aber bei Anwendung von Koks wegen Anhäufung von Asche oft nur schwierig vom Roste ablösen lassen.
5) Reparaturen am Rost, an den Ofenwänden etc.
Zur möglichsten Schonung des Ofens nimmt man das Reinigen der Wände, des Rostes etc. in noch glühendem Zustande vor.
Construction.
§. 27. Windöfen für flammegebendes Brennmaterial.
Oefen derart sind ähnlich eingerichtet wie die Steinkohlenmuffelöfen (S. 46), haben nur andere Dimensionen oberhalb des Rostes und enthalten statt der Muffel Unterlagsplatten für die aufzustellenden Tiegel.
Das Schürloch befindet sich bald vorn (Freiberger Construction), bald hinten (Przibramer Einrichtung) ganz wie bei den entsprechenden Muffelöfen, auf deren nähere Einrichtung hier bei Beschreibung der Windöfen verwiesen wird.
Solche Oefen gewähren den Vortheil, dass man sie als Wind- oder Muffelöfen leicht benutzen kann, sie geben dieselbe Hitze, wie Holzkohlenwindöfen, lassen aber eine bessere Regulirung der Hitze zu, man kann jeder Zeit durch Herausnehmen der Probirgefässe den Vorgang der Proben verfolgen und nach Entfernung der fertigen gleich neue Proben einsetzen, wodurch an Brennstoff gespart und schnelleres Arbeiten ermöglicht wird.
Beispiele.
Beim Freiberger Windofen (Taf. IV. Fig. 47) liegt eine feuerfeste Thonplatte b für 14 Bleituten auf 2 thönernen Tragsteinen a 30 Cm. über dem Rost, so dass rings um dieselbe 5 Cm. frei bleiben.
Die Thonplatte b nimmt die durch die mit Vorsetzstein versehbare Oeffnung d eingetragenen Tuten auf, von deren Deckel bis zum Gewölbe c ein Zwischenraum von ebenfalls 5 Cm. bleiben muss und welche von der von dem Rost aufsteigenden Flamme erhitzt werden.
Freiberger Jahrb. 1842. S. 31.
Der Przibramer Ofen (Taf. IV. Fig. 48—50) zu Blei-, Lech- und Kupferproben hat 3 neben einander liegende Platten b für 18 Paar grössere oder 24 Paar kleinere Tuten, welche auf den beiden Tragziegeln a ruhen.
c Oeffnung, durch einen auf d ruhenden Vorsetzstein zu verschliessen, zum Eintragen der Tuten.
Der aus 8 Stäben bestehende Rost ist gegen die Schürlochsthür I etwas geneigt.
Das Gewölbe ist zum Unterschiede von dem der Muffelöfen elliptisch.
Zu Przibram, wo täglich im Durchschnitt wenigstens 1 Tiegel- und 1 Muffelofen 2—3 Stunden lang geheizt werden, hat man jährlich etwa 400 Ctr. Steinkohlen gegen früher 2800 Ton.
à 4¼ Cbfss.
Holzkohlen verbraucht und 658 Fl. gespart
Rittinger’s Erfahr.
Jahrg. 1857. S. 31.
Arbeiten bei Steinkohlenwindöfen.
Man heizt den Ofen mit Holz oder Torf an, schürt Steinkohlen nach, bis die Thonplatten und die Mauerwände nach etwa 1—1¼ stündigem Feuern mässig rothglühend geworden sind.
Dann setzt man, wenn die zuletzt eingeschürte Steinkohlenlage keine oder nur eine kurze Flamme giebt, welche nicht über die Thonplatten schlägt, die Tuten in passenden Zwischenräumen auf die Unterlagsplatten b, verschliesst die Eintrageöffnung, unterlässt das Schüren noch etwa 10 Minuten, während welcher Zeit die Tuten schwach rothglühend werden, und giebt dann durch stärkeres Feuern die erforderliche höhere Temperatur, so dass etwa nach einer Stunde die Schmelzung vollendet ist.
Man setzt an die Stelle der herausgenommenen neue Tiegel ein, wo dann die folgenden Schmelzungen weniger lang dauern.
Alle übrigen Arbeiten sind denen bei Steinkohlenmuffelöfen (S. 50) ähnlich.
C. Gebläseöfen.
§. 28. Allgemeines.
Die Gebläseöfen, kleine Schachtöfen mit Windzuführung durch eine oder mehrere Düsen von der Seite oder von unten und in denselben Fällen wie die Windöfen angewandt, liefern in kürzerer Zeit und mit einem geringeren Brennstoffaufwand die höchsten Temperaturen, erfordern aber zum Umtrieb des bei Windöfen zu entbehrenden Gebläses und zum öfteren Nachgeben des rascher verbrennenden Brennmaterials mehr Arbeit, weshalb man in Probirlaboratorien seltener Gebläse- als Windöfen findet.
Anwendbarkeit.
In einem Gebläseofen lässt sich durch schnellen Umgang des Gebläses und passende Beschwerung des Regulators die Temperatur rasch auf das Maximum bringen, während dieselbe in Windöfen in dem Verhältniss gradatim steigt, als mit der zunehmenden Hitze im Ofen der Zug in der Esse wächst.
Man darf indess auch in Gebläseöfen die Hitze nicht zu plötzlich verstärken, weil sonst das Schmelzgefäss eher erweichen kann, als die darin enthaltenen Substanzen von der Wärme hinreichend durchdrungen und geschmolzen sind oder Schmelzung vor der Reduction etc. eintritt.
Die Temperaturen lassen sich durch Anwendung von erhitzter, hinreichend gepresster und passend vertheilter Luft und dichter aschenarmer Brennstoffe (Koks, Steinkohleneinder) so weit steigern, dass Platin und die feuerfestesten Thontiegel schmelzen.
Beim Verbrennen eines dichteren Brennmaterials wird die anfänglich erzeugte Kohlensäure weniger leicht durch Kohlenstoff zu Kohlenoxydgas reducirt und dadurch eine höhere Temperatur erhalten, als bei weniger dichten Brennstoffen.
Kleinere Tiegel werden rascher durchgeheizt, so dass man dabei an Schmelzzeit und Brennmaterial spart.
Damit sämmtliche Proben einer gleichmässigen Temperatur ausgesetzt werden und die in dem Ofen überall zu erzeugende Hitze eine möglichst hohe ist, muss jeder Tiegel vor dem Focus einer Düse, also (je nach Kraft und Temperatur der Gebläseluft) in 3—5 Cm. und mehr Entfernung vom Formauge in solcher Höhe stehen, dass sich der Theil der Schmelztute, in welchem sich der Metallkönig ansammeln soll, ein Wenig unter dem Niveau des ausströmenden Windes befindet.
Es empfiehlt sich hiernach nicht, ausser vor die Düsen auch mitten in den Ofen Tuten zu setzen, weil hier eine geringere Temperatur herrscht.
Während Gebläseöfen meist nur zur Erzeugung der höchsten Temperaturgrade, z. B. für Eisenproben, angewandt werden, so kann man sie aber auch für mindere Temperaturen, z. B. bei Blei- und Kupferproben, benutzen, wenn man weniger Wind zuführt und die Schmelzzeit abkürzt.
Probiressen.
§. 29. Feststehende Gebläseöfen (Probiressen).
Diese bestehen aus einem unabhängig vom Rauhgemäuer aus sehr feuerfesten Steinen aufgeführten kleinen runden, auf Ziegelbreite vorn offen gelassenen Ofenschacht von 35—50 Cm. Höhe und 25—40 Cm. Durchmesser je nach der Anzahl und Grösse der aufzunehmenden Tiegel und der hervorzubringenden Temperatur.
Soll diese sehr hoch sein, so nimmt man bei geringeren Ofendimensionen nur einen Tiegel, sonst 4 und mehr, im Allgemeinen so viele, als Düsen vorhanden sind (S. 61).
In 5 7 Cm. Höhe über dem Boden liegen wagerecht, mit den Wänden egal und symmetrisch vertheilt mehrere Formen (bei kleineren Oefen genügen 4) von 12—25 Mm. Durchmesser.
Der meist von einem an der Zimmerdecke aufgehängten ledernen Doppelblasbalg gelieferte Wind gelangt durch eine hinreichend weite Röhre in einen unter dem Fussboden nahe vor dem Gebläseofen befindlichen und durch eine leicht wegnehmbare Eisenplatte zugängigen Sammelkasten (Regulator), aus welchem mit Hähnen versehene Röhrenstränge den Wind den einzelnen Düsen zuführen.
Durch die Hähne lässt sich die Windmenge, sowie die Windpressung durch mehr oder weniger starkes Beschweren des Blasbalgreservoirs mit Gewichten reguliren.
In einiger Entfernung von den Schachtwänden umgiebt den Ofen ein gemauerter runder oder 4 eckiger Funkenmantel und in der einen Seite desselben befindet sich eine zum Ofenschacht führende, mit einer eisernen Thür verschliessbare Oeffnung.
Beispiel.
Die Probiresse im metallurgischen Laboratorium zu Clausthal hat einen 30 Cm. weiten und 36 Cm. tiefen Schacht mit 4 Düsen, 7 Cm. über dem Boden und von 2 Cm. Durchmesser.
In 15 Cm. Entfernung von den Seitenwänden und in 40 Cm. Entfernung von der Hinterwand erhebt sich bis auf 3,5 Met. Höhe ein viereckiger Funkenmantel, welcher die darin aufsteigenden Feuergase in einen Schornstein entlässt.
Der an der Zimmerdecke befestigte Lederbalg mit Reservoir hat am Kopfe 41 Cm., am anderen Ende 1,168 Met. Breite und 1,460 Met. Seitenlänge; die im Boden des Balges liegenden beiden Ventilöffnungen sind 15 Cm. lang und 10 Cm. breit.
Ein kapfernes Rohr von 8½ Cm. Weite führt den Wind in einen unter der Hüttensohle liegenden halbkreisförmigen gusseisernen Regulatorkasten von 43 Cm Breite, 32 Cm. Länge und 16 Cm. Höhe an der Aussenseite.
Der Wind strömt am runden Theil des Kastens ein und gelangt durch vier gegenüberstehende, mit verstellbaren Hähnen versehenen Röhren in die 4 Düsen.
§. 30. Transportable Gebläseöfen.
Obgleich complicirter eingerichtet und deshalb öftere Reparaturen als Probiressen erfordernd, nehmen derartige Oefen weniger Platz ein und geben bei passender Einrichtung wegen Anwendbarkeit erhitzter oder sehr gleichmässig vertheilter Luft noch höhere Temperaturen, als erstere.
Vortheile dieser Oefen.
Hierher gehören hauptsächlich die Ofenconstructionen von Sefström und Rachette mit seitlicher Windzuleitung und von Deville mit Windzuführung von unten.
1) Sefström’s Gebläseofen (Taf. IV. Fig. 51, 52).
A und B luftdicht mit einander verbundene Eisenblechcylinder, deren innerer mit feuerfesten Steinen oder einer aus 1 Thl. feuerfestem Thon und 3—4 Thln. gesiebtem Quarzsand bestehenden Masse D ausgekleidet ist.
In den Raum F tritt durch C Gebläseluft, erhitzt sich und strömt durch 8 Düsen a von starkem Eisenblech und 12 Mm. Durchmesser in den Ofen.
Den Düsen gegenüber befinden sich zweckmässig im äussern Mantel mit dicken Glasschiebern versehene Oeffnungen zum Reinigen der ersteren.
Die Düsenröhren gehn durch die feuerfeste Masse hindurch und lassen sich so leichter reinigen, als wenn entsprechende Oeffnungen in letzterer ausgespart wären.
Mittelst eines Monometers E lässt sich die Windpressung messen und der Effect des Ofens durch Aufsetzen eines bis 50 Cm. hohen Eisencylinders auf seinen Kranz und durch Anwendung besonders erhitzter Gebläseluft noch erhöhen.
Poggend. Ann. Bd. 15. S. 612.
Sefström’s Ofen.
Schmiedeeisen, Mangan und Nickel lassen sich in einem solchen Ofen schmelzen.
Auf sehr einfache Weise kann man einen ähnlichen Apparat herstellen, wenn man einen mit mehreren Düsenlöchern versehenen Thontiegel in einen etwas grössern setzt, die Fuge zwischen beiden sorgfältig verstreicht und in den Zwischenraum zwischen beide Tiegel Wind einbläst.
Je nach der Grösse und Anzahl der auf einer Unterlage c einzusetzenden Tiegel b hat der Ofen verschiedene Dimensionen und man befeuert ihn mit Holzkohlen, Koks oder Anthracit, letzterer in etwa 15 Mm. starken Stücken.
Beispiele.
Ein kleiner Ofen in der Bergwerksschule zu Fahlun für 6 kleine Eisentuten (Taf. VI. Fig. 86) hat 18 Cm. äussern Durchmesser bei 15 Cm. ganzer Höhe und einem 7 Cm. hohen Aufsatzringe; Weite und Höhe im Lichten 10½ Cm., Dicke der feuerfesten Masse 25 Mm.; Abstand zwischen den beiden Cylindern an den Seiten 12 Mm. und am Boden 25 Mm.
Während man früher in 4 grösseren Tiegeln und in grösseren Oefen bei Eisensteinsproben nahe 1 Stunde blasen musste und 3 Cbfss.
(0,0945 Cbmet.)
Holzkohlen verbrauchte, so erfordert ein kleiner Ofen mit 6 Tiegeln in ½ Stunde nur ½ Cbfss. (0,0157 Cbmet.)
Kohlen von ½ Cbzoll Grösse.
Zum Prüfen der Thone auf ihre Feuerbeständigkeit wendet Otto einen Ofen von folgenden Dimensionen an:
Weite 30 Cm. und Höhe 44 Cm. bei 8 Düsen, 8,6 Cm über dem Boden und von 1 Cm. Weite; einstündiges Feuern mit Koks bei ¼—½ Zoll (6—12 Mm.) Pressung.
Tunner’s Jahrb. 1853 S. 252.
Rachette’s Ofen.
2) Ofenconstruction von Rachette.
Sollen viele Proben auf einmal im Sefström’schen Ofen behandelt werden, so muss derselbe eine grössere Weite erhalten.
Ueberschreitet diese eine gewisse Grenze, so ist die Temperatur im Querschnitt des Ofens keine gleichmässige, namentlich in der Mitte geringer (S. 61).
Für solche Fälle empfiehlt Aubel, einen Probirofen nach Rachette’schem System (Taf. IV. Fig. 55.) herzustellen, bei welchem in einem langen schmalen Raum a die Formen b wechselständig liegen und vor jeder ein Schmelztiegel zu stehen kommt.
C. Aubel, das Rachette’sche System etc. 1863. S. 28.
Deville’s Ofen.
3) Deville’s Gebläseofen.
(Taf. IV. Fig. 53, 54) a Cylinder von Eisenblech, mit Ringen b und c verstärkt und innen mit feuerfestem Thon ausgekleidet.
d auf Füssen ruhender gusseiserner Kessel mit Deckplatte e, in welcher 16 Oeffnungen g zum Ausströmen des bei f in d eingelassenen Windes.
Der in der Mitte mit einem Tiegel versehene, dann mit einer 5—7 Cm. hohen Lage glühender Holzkohlen und hierauf mit nussgrossen Koks gespeiste Ofen giebt wegen der gleichmässigen Vertheilung des Windes durch seine ganze Ofenbreite hindurch in geringer Höhe über dem Boden eine höchst intensive Hitze (Deville’s Blauglühhitze), in welcher thönerne Tiegel wie Glas schmelzen und deshalb, z. B. zum Schmelzen von Platin, Tiegel von Kalk, Kohle oder Thonerde gewählt werden müssen.
Die Asche des Brennmaterials lässt sich leichter entfernen, als aus Sefström’schen Oefen.
B. u. h. Ztg. 1853. S. 537. —
Dingl. Bd. 127. S. 114. —
Polyt. Centr.
1857. S. 474, 605.
Diese Einrichtung ist indess nicht neu, sondern schon in früherer Zeit auf den Harzer Eisenhütten für Eisenproben benutzt.
Man legte in einen gusseisernen Topf etwa 10 Cm. über dessen Boden eine durchlöcherte Gusseisenscheibe, überkleidete die Topfwände mit feuerfestem Thon und leitete Gebläseluft unter die Gusseisenplatte.
Eisenhütten-Magazin von Toelle u. Gärtner.
1791. S. 29, 177 — Bodemann’s Probirk.
2. Aufl. 1857. S. 51.
Einen ähnlichen Ofen hat Aikin construirt.
Berthier-Kersten’s Probirkunst. I, 125.
§. 31. Arbeiten bei Gebläseöfen.
Diese sind hauptsächlich folgende:
Manipulationen bei Gebläseöfen.
1) Einsetzen der Tiegel.
Man stellt in der S. 61 angegebenen Weise vor jede Düse einen Tiegel, der entweder mit einem Fusse versehen ist oder nicht.
In letzterem Falle giebt man jedem Tiegel einen Thonuntersatz (Käse) oder bringt eine für mehrere Tiegel gemeinschaftliche Thonplatte auf die Ofensohle und bestreut dieselbe zuvor mit etwas Knochenasche, Sand oder Kohlenstaub zur Verhütung eines Anklebens der Tiegel.
Diese dürfen niemals unmittelbar vom Luftstrom getroffen werden, auch müssen die Tiegel in solcher Entfernung von einander stehen, dass das Brennmaterial dazwischen niedersinken kann.
Bei einer feststehenden Probiresse wird nach dem Einstellen der Tiegel die offene Vorderseite mit feuerfesten Steinen verschlossen und die Ritzen mit Lehm verschmiert.
2) Befeuern des Ofens.
Man bringt auf die Sohle eine Lage glühender Kohlen, darauf todte Kohlen oder Koks, bläst langsam an und giebt erst stärkere Hitze, wenn die Flamme völlig durchgeschlagen ist.
Mit sinkendem Brennmaterialniveau wird neues aufgegeben.
Damit dasselbe gleichmässig niedergeht, muss man möglichst gleich grosses, nöthigenfalls durch ein Sieb geschlagenes oder mit einer rostartigen Schaufel gefasstes, nicht zu grobes Brennmaterial (Kohlen in Ei- bis Nuss-, Koks in Nussgrösse und kleiner) anwenden.
Zur Erhaltung der richtigen Korngrösse bei Fichtenkohlen schlägt man dieselben (z. B. für den Sefström’schen Ofen) durch ein Sieb mit 30 Mm. weiten Maschen auf ein solches mit 15 Mm. weiten.
Was auf letzterem liegen bleibt, hat die passende Grösse und ist von zu kleinen Stücken befreit.
In grösseren Oefen braucht man bei einem einstündigen Blasen etwa 2¾ Cbfss. Holzkohlen.
3) Ausheben der Tiegel.
Nach beendigter Schmelzzeit wenn das Brennmaterial niedergegangen ist, werden die Tiegel mittelst einer Tiegelzange (Taf. VII. Fig. 130) entweder durch die Schachtmündung ausgehoben oder man bricht bei feststehenden Oefen die Vorderseite auf und trägt durch diese die Tiegel aus.
4) Reparaturen am Ofen, namentlich in der Formgegend und am Boden, wo sich schlackige Ansätze leicht bilden.
D. Sublimir- und Destilliröfen.
Construction.
§. 32. Allgemeines.
Da es bei den Destillations- und Sublimationsprozessen nur auf die Erzeugung einer gewissen, mehr oder weniger hohen Temperatur ankommt, so kann man sich der Muffel-, Wind- oder Gebläseöfen zur Aufnahme der betreffenden Gefässe (Retorten, Röhren) bedienen.
Windöfen.
Bei Windöfen legt man die Röhren von Eisen, Thon, Porzellan etc. in einen sonst durch Thüren x (Taf. IV. Fig. 46) verschlossenen Ausschnitt des Ofens über das Feuer; bei Retorten stellt man diese entweder auf besondere Träger n oder legt auf den Rost mehrere Untersätze (Käse), stellt darauf die Retorte und lässt deren Hals durch eine entsprechend grosse, sonst durch eine Thür verschlossene Oeffnung hervorragen.
Muffelöfen.
Ganz ähnlich wie Windöfen kann man Muffelöfen zur Aufnahme einer Retorte oder einer Röhre umgestalten, nachdem die Muffel herausgenommen.
Gebläseöfen.
Bei Gebläseöfen, z. B. mehrdüsigen Probiressen, stellt man die Retorten (z. B. bei Zinkproben) in passender Höhe auf Untersätze, lässt den Hals durch die offene Vorderseite herausragen und ummauert denselben.
Menge und Pressung des Windes dürfen zuweilen nicht so gross sein, wie bei Tiegelschmelzungen.
Wo viele Proben bei Anwendung grösserer Mengen von Probirgut angestellt werden müssen, bedient man sich auf Hüttenwerken besonderer Gefässöfen, kleiner Flammöfen, in denen das Probirgut in Röhren oder Retorten erhitzt wird, z. B. im Idrianer Quecksilberprobirofen (Taf. VII. Fig. 143—145). a Herdraum. b Rost. c Aschenfall. d Gemäuer. e Luftzuführungscanal. f eisernes bewegliches Gewölbe. g Oeffnungen zur Aufnahme der Röhren. h Fuchs. i Esse. k Röhren zur Aufnahme des Probirgutes. l Herdgewölbe. m Kette, an welcher das bewegliche Gewölbe f aufgezogen wird.
Ann. d. min. 1855. Liv. 1. p. 31.
Bedarfs keiner hohen Temperatur, so geschieht das Erhitzen wohl in gläsernen Retorten über Kohlenfeuer, Leuchtgas oder Spiritus (Silber- und Goldamalgam), desgleichen in Glasröhren (Schwefelprobe).
2. Kapitel.
Vorrichtungen zur Erzeugung niedriger Temperaturen (Digerir-, Abdampf- und Trockenvorrichtungen).
§. 33. Allgemeines.
Zur Hervorbringung niedriger, die Kochhitze des Wassers nicht viel übersteigender Temperaturen kann man anwenden:
Vorrichtungen.
1) Sandbäder, abgeschlossene Räume, welche am Boden in einer kastenförmigen Vertiefung eine oder mehrere über einer Glüh- oder Flammenfeuerung liegende mit Sand bedeckte Eisenplatten haben, an der Seite und nach oben durch Sandsteinplatten oder mit Gyps überzogene gemauerte Wände geschlossen und an der Vorderseite mit Aufschieb- oder Flügelfenstern versehen sind.
Zum Abzug der Gase und Dämpfe befindet sich oben an der Hinterwand ein nicht zu enger, in einen russischen Schornstein etc. mündender Abzugcanal, während die Feuergase aus dem Feuerungsraum in einen besonderen Schornstein gehen.
Sandbad.
Das im metallurgischen Laboratorium zu Clausthal (Taf. V. Fig. 66) befindliche kleine Sandbad C besteht aus zwei Abtheilungen, jede für sich heizbar.
Die grössere hat 70 Cm. Länge und 37 Cm. Breite, die kleinere 31 Cm. Länge und dieselbe Breite.
Ein mit einem Muffelblatt oder einem Eisenblech, darauf Sand, bedecktes Kohlenbecken lässt sich zu gleichem Zwecke verwenden, wenn es unter einer gut ziehenden Esse steht.
Je nach der erforderlichen Temperatur stellt man das Gefäss beim Auflösen (S. 34), Abdampfen (S. 35) oder Trocknen (S. 37) mehr oder weniger weit entfernt von der Wärmequelle aufs Sandbad.
2) Freies Feuer, wobei man die gutgekühlten Gläser etc. entweder direct (auf einem mit oder ohne Drahtnetz versehenen Ringe aufstehend oder am Halse gefasst und sonst frei schwebend) oder in einer mit Flusssand versehenen Eisenblechschale in einem passenden Stative über glühenden Kohlen, Leuchtgas oder der Spiritusflamme erhitzt.
In den letzteren beiden Fällen empfiehlt es sich, als Unterlage für das Gefäss ein Eisendrahtnetz anzuwenden, auf welches Asbest gelegt worden oder welches über einer dünnen Eisenblechplatte an den 4 Ecken derselben auf Stiften aufgenietet ist.
Freies Feuer.
Die Vorrichtung muss unter einem gut ziehenden Schornstein oder in einem ganz abgeschlossenen Raum von der Einrichtung wie ein Sandbad stehen, nur dass den Boden desselben keine Feuerung, sondern eine Sandsteinplatte bildet.
Wasserbäder.
3) Wasserbäder, wenn das Abdampfen, Trocknen etc. bei einer die Temperatur des siedenden Wassers nicht übersteigenden Wärme geschehen muss.
Wasserbäder zum Abdampfen bestehen zweckmässig aus einem 12—18 Cm. weiten halbkugelförmigen Gefäss von Kupferblech, Gusseisen oder Porzellan (Taf. IV. Fig. 37), in welchem Wasser durch eine Gas-, Weingeist- oder Oellampe oder die Hitze des Sandbades im Kochen erhalten wird.
Aufgelegte Ringe mit entsprechenden Ausschnitten dienen zur Aufnahme der Gefässe (Porzellantiegel, Schalen) von verschiedener Grösse.
Wasserbäder zum Trocknen (Taf. IV. Fig. 56) bestehen aus zwei mit einander verbundenen Kästen a und b von Weiss- oder Kupferblech, welche einen bis reichlich zur Hälfte mit Wasser zu füllenden Zwischenraum c lassen.
Die auf einem Uhrglase, einem Trichter etc. enthaltene zu trocknende Substanz wird in den mit einer Thür d verschliessbaren innern Raum e, welcher ein auf 4 Füssen ruhendes Drahtgestell zur Aufnahme der Gefässe enthalten kann, und das Wasser zum Sieden gebracht.
Die Thür d enthält zwei Oeffnungen behuf der Luftcirculation.
Die eine Oeffnung f im Deckel dient zum Einfüllen des Wassers und wird verschlossen gehalten, die andere g nimmt eine gebogene Glasröhre zur Entfernung des verdampfenden und sich theilweise condensirenden Wassers auf.
Das Erhitzen des Gefässes geschieht auf dem Sandbade, auch wohl über der Gas-, Spiritus- oder Oellampe.
Luftbad.
4) Luftbäder.
Sind höhere Temperaturen als 100° zum Trocknen erforderlich, (z. B. für Braunstein 120°), so wendet man wohl ein Luftbad in Gestalt eines oblongen Kupferblechkastens oder Cylinders a (Taf. IV. Fig. 58) an, welcher auf einem Drahtdreieck die zu trocknende Substanz in einem Uhrglase, Porzellantiegel etc. aufnimmt.
Der mit 3 Beinen versehene Cylinder a wird mit einem, ein Thermometer b haltenden Deckel c geschlossen und durch eine untergestellte Spirituslampe etc. bis zur betreffenden Temperatur erhitzt.
Zu ähnlichem Zwecke dient die §. 50, 2 beschriebene Trockenscheibe (Taf. IV. Fig. 60).
Trockenscheibe.
3. Kapitel.
Einrichtung von Probirlaboratorien.
§. 34. Probirlaboratorlen.
Ein für trockne Proben eingerichtetes Laboratorium muss enthalten:
Zweckmässige Einrichtung.
1) einen Raum zum Zurichten des Probirgutes, am besten in zwei Abtheilungen, die eine mit den Vorrichtungen zum Trocknen der Proben (Trockenofen, Trockenschrank, Wasserbad etc.) nebst Trockenprobenwage, die andere mit solchen zum Zerkleinern (Mörser, Reibschalen), Sieben, Mischen etc. des Probirgutes;
2) Wagenzimmer, und zwar eins für die Korn- und Münzwagen und ein anderes für die Vorwagen und grössere Handwagen.
Die Wagen sind auf die §. 47 angegebene Weise unabhängig vom Fussboden und mit seitlichem Lichte aufgestellt.
Unter dem Wagentisch befinden sich Schiebladen oder Schränkchen zur Aufnahme der beim Wägen, Beschicken etc. erforderlichen Geräthschaften und zwischen den Fenstern Schränke und Repositorien für Zuschläge.
Flüsse, Hüttenproducte etc.
Das Vorwagenzimmer enthält noch einen Tisch zum Zurechtmachen der Proben, einen Schrank zur Aufbewahrung der Proben bis zu ihrer Erledigung, sowie zur Seite des Ofens ein Repositorium zur Aufbewahrung der Capellen;
3) die Probirküche, je nach Bedürfniss an einer oder an zwei Wänden mit neben einander befindlichen Steinkohlenmuffel- und Windöfen, festgemauerten grösseren und kleineren gewöhnlichen Windöfen, einem Münzprobirofen und einem Sefström’schen Ofen, möglichst mit separaten Essen in der Wand; vor den Fenstern bis zu den Fensterbänken Schränke zur Aufbewahrung der Probirgefässe, zwischen den Fenstern Schränke oder Repositorien zur Aufnahme des Arbeitsgezähes, von Säuren und überhaupt nassen Reagentien; einige Tische zur Aufnahme der Probenbleche, insofern dazu die Deckel der Schränke unter den Fenstern nicht dienen sollen.
Vor einem Fenster befindet sich ein transportabler Ambos und in der Fensterbank eine Gusseisenplatte zum Aufschlagen der Probirgefässe, sowie vor einem anderen ein grösserer Mörser, ein Schraubstock u. a.; in einer Ecke des Raumes fliessendes Wasser;
4) Raum für den Vorrath an Brennmaterial und sonstigen grösseren Artikeln.
Sollen Proben auf nassem Wege angestellt werden, so bedarfs entweder eines besonderen Laboratoriums oder man legt an die eine Wand der Probirküche noch ein Sandbad (auch wohl ins Probentrockenzimmer) und eine Vorrichtung zur Wasserdestillation und bringt auf den Schränken vor den Fenstern Stative zum Filtriren etc., überhaupt für Arbeiten auf nassem Wege an.
Einen Gay-Lussac’schen Apparat stellt man zweckmässig in einem besonderen Zimmerchen auf.
Beispiele.
Nachstehende Beispiele ergeben die Einrichtung einiger Probirlaboratorien:
Przibramer Labor.
1) Probirlaboratorium der Przibramer Schmelzhütte. Taf. V. Fig. 61 Grundriss. Fig. 62 Durchschnitt. Fig. 63 Vorderansicht. Fig. 64 Hinteransicht.
(Fig. 62—64 doppelte Grösse von Fig. 61.)
Rittinger’s Erfahrungen etc. Jahrg. 1857. S. 29.
Zimmer I. Chemisches Laboratorium. a Esse, davor ein meissnerischer Heizofen mit Ventilation und Sandbad b. c Arbeitstisch. d Gay-Lussac’scher Silberprobenapparat. e Tisch zur Aufnahme von Glasgeräthschaften.
Zimmer II. Schliegwagenzimmer. f Tische zur Aufnahme der Schliegwagen, eichene Platten, mit Bankeisen und Eisenspreitzen an die Zimmerwände befestigt. g Wagentisch, über welchem eine grössere Wage für die Belastung von 5 Pfd. auf jeder Wagschale. h Reagentienkasten. i Tisch zum Zurechtmachen der Proben. k Fenster, durch welches die Proben zu den Probiröfen hinausgereicht werden.
Zimmer III. Kornwagenzimmer. f Kornwagentische. l Tisch, auf welchem eine Hüttenproductensammlung. m Kasten für Glasgeräthschaften. n Schreibtisch. o Thür zum Hausgang.
In allen drei Zimmern zwischen den Fensterspalten befindliche Kästen mit Fächern und Thüren enthalten Proben, sowie chemische und Probirgeräthschaften.
Zimmer IV. Eigentlicher Probirgaden.
A durch eine Glasthür T vom Hausgang abgesperrter Arbeitsraum, darin: p Kasten mit Fächern, welcher als Wagentisch einer grössern Trockenproben-Wage dient; q und r Tische zur Aufnahme der Probenbleche und Ingüsse, letzterer mit einer 75 Mm. dicken Gusseisenplatte von 30 Cm. im Quadrat zum Ausschlagen der Probenkönige.
In demselben Raume befindet sich ein kleiner transportabler Ambos.
Raum B enthält: 2 Windöfen w für Holzkohlenfeuerung (Taf. IV. Fig. 41, 42), den Tisch s mit gusseiserner Reibplatte und dem Probenmörser t.
Heizraum C mit Steinkohlenkasten v mit 5—6 tägigem Vorrath.
Zwischen A und C stehen 5 Probiröfen z und ihre beiderseits bis an die Decke aufgeführten Mantelmauern u, zwischen welchen sich die untere Ausmündung der Hauptesse E befindet.
Die beiden äussern und der mittlere sind Muffelöfen für Silberproben (Taf. III. Fig. 29—32), die beiden andern Windtiegelöfen für Bleiproben (Taf. III. Fig. 48—51), sämmtlich mit Steinkohlenfeuerung.
Heiz- und Arbeitsraum sind durch eine Scheidewand völlig getrennt, wodurch der Probirer in letzterem vor Staub und Zug geschützt ist.
Mittelst eines durch die Wand gehenden Sprachrohrs wird der Heizer commandirt.
x gemauerte Luftzuführungscanäle unter der Sohle, nach aussen mit Gittern versehen und durch Schieber zu schliessen. y 4 hölzerne Stellagen mit eisernen Stützen zur Aufbewahrung von Probirgeschirren; auch befindet sich hier ein Holzrechen zum Aufhängen des Probirgezähes.
Zur Ableitung des Staubes, Rauches und der heissen Luft aus A, B und C führen an der Decke angebrachte Canäle theils in die Esse, theils in den Mantel.
Raum D dient zur Aufbewahrung der täglich benutzten Geräthschaften, z. B. Probirtuten, Lehmkugeln, Knochenasche etc.
