Repository: HallerPatrick/nextflow-exercises

# nextflow-exercises

All exercises for the seminar Workflows for Scientific Data Analysis with Nextflow.


All workflow scripts are under the `workflow` directory, while the python scripts which are
actually doing the logic are under `lib`.

Results are written into `results`.

# Sample Project

## Overview

```mermaid

graph LR
    A{ Source Texts } --> Tokenization --> Kmers & Frequncy --> E[Merge Results]

```

## Results of running nextflow pipelines


| Pipeline   | URL                                       | Deployability | Docker | Reason                                      |

File: gesamt/kerl_metallurgische_1866.txt (part 6 of 27)
METALLURGISCHE PROBIRKUNST ZUM GEBRAUCHE BEI VORLESUNGEN UND ZUM SELBSTSTUDIUM. VON BRUNO KERL, PROFESSOR AN DER KÖNIGLICH HANNOVERSCHEN BERGAKADEMIE ZU CLAUSTHAL.
Nach längerer Erfahrung bei Benutzung des Przibramer Laboratoriums haben sich für eine neue Anlage nachstehende Abänderungen als wünschenswerth empfohlen: Breite des Raumes C hinter den Probiröfen wenigstens 2,63 Met.; Entfernung der Windöfen w aus dem Raume B und alleinige Benutzung desselben zum Vorrichten der Proben; statt der Windöfen besser ein zweckmässiger Heizofen und ein Sandbad für chemische Arbeiten, zum Probentrocknen etc.; Abschliessung des Raumes B durch Thüren sowohl vom Eingange, als auch von C zur Abhaltung des Kohlenstaubes; Anlage der Windöfen an der Hinterwand von C und hinter derselben ein Anbau zur Aufbewahrung des Brennmaterials; Ueberdeckung des Raumes vor und hinter den Probiröfen durch ein einziges Gewölbe, auf dessen Mitte die Esse; der Mantel der Probiröfen würde sich ebenso wie jetzt an dieses Gewölbe anschliessen, die Essen der einzelnen Oefen könnten höher, dafür im Querschnitt kleiner sein und man könnte sie statt mit Schiebern, welche durch die hohe Temperatur leiden, mittelst Klappen schliessen, die durch Hebelstangen und Zugketten zu reguliren wären; Anbringung, wo es der Raum gestattet, von zwei oder mehreren Muffeln an derselben Feuerung der Silberprobiröfen zur Ausnutzung der Hitze und Erzielung stufenweise abnehmender Temperaturen (S. 50); Abführung einer mit Klappe versehenen Luftlutte aus dem Probirgaden bis über das Hausdach, damit die von den Essen aus diesem Raum durch Heizthür, Eintrageöffnungen etc. weggesogene Luft, die sonst nur durch Thüren und Fenster wieder eindringt, ersetzt wird.
Berliner Laborat.
2) Probirlaboratorium der Berliner Bergakademie (Taf. V. Fig. 65) nach H. Wedding.
Zimmer I. für Löthrohrprobirkunst. a Digestorium. b für den Docenten. c für die Zuhörer.
Zimmer II. für Probirkunst auf nassem und trocknem Wege.
d Digestorium. c Zugofen. f Sefström’scher Ofen. g Ventilator. h Arbeitstische.
Zimmer III. Wagenzimmer. i Tisch für Einwiege- und Probirwagen. k Tisch für Löthrohr- und chemische Wage.
l Tisch für Korn- und Probirwage.
Zimmer IV. Probirküche. m grosser Muffelofen. n kleiner Muffelofen. o Platte zum Aufschlagen der Tiegel.
Holzappler Laborat.
3) Probirlaboratorium zu Holzappel (Taf. V. Fig. 69; Taf. VI. Fig. 70).
A Destillirapparat mit zugehörigem Zug a. B und C Sandbäder mit Zug b. D Calciniröfen.
E Windofen mit Zug e. F Koksmuffelo en mit Zug f. g Luftzug. k Kohlenbecken.
4) Probirlaboratorium der Clausthaler Bergakademie (Taf. V. Fig. 66).
Clausthaler Laborat.
Zimmer I. Probirküche.
A Steinkohlenmuffelofen, an der Hinterseite zu feuern (Taf. III. Fig. 29—32).
B desgleichen, mit Schürloch an der Vorderseite (Taf. II. Fig. 19—24).
C Sandbad in 2 Abtheilungen (S. 67).
D Probiresse (S. 62) mit 2,9 M. hohem Mantel, durch eine Thür verschliessbarem Zugang bei h und dem mit 4 Düsen versehenen Schachte k, welche durch einen über N aufgehängten Lederbalg (S. 63) mit Wind gespeist werden.
E Windofen für Blei- und Kupferproben (S. 56).
F eiserner Münzprobenofen mit Holzkohlen- oder Koksfeuerung (Taf. I. Fig. 8 u. 9) auf 0,9 M. hoher Mauerbank, mit Aussparung zur Aufnahme von Brennmaterial versehen.
G eiserner Münzofen mit Holzkohlenfeuerung (Taf. I. Fig. 1—4).
H Holzkohlenmuffelofen, aus Thonplatten zusammengesetzt (Taf. I. Fig. 7).
Beide stehen auf gleich hoher Untersatzmauer, wie F. Ueber den Apparaten A—F befindet sich ein Rauchmantel mit Esse zur Aufnahme der Feuergase aus C, D, E, F, G und H; A und B haben besondere sich an die Esse anlehnende Schornsteine und sind später eingebaut, indem die Anlage ursprünglich (1841) nur für Holzkohlenmuffelöfen eingerichtet worden, so dass sie im Ganzen auf grosse Zweckmässigkeit keine Ansprüche machen kann.
I Wasserdestillirapparat.
K transportabler Holzkohlenwindofen (Taf IV. Fig. 45, 46), unter dem Essenmantel stehend.
L grosser Windofen für Eisenproben (Taf. III. Fig. 37). M Repositorium für Probirgeräthschaften (Probenbretter, Giessbleche etc.) und Probirgefässe. N Gezähschrank.
O Arbeitstische in den Fensternischen, mit Schränken darunter.
P Platte zum Aufschlagen der fertigen Proben mit Ambos W. Q Wand mit Haken zur Aufnahme des zu gebrauchenden Probirgezähes. R Schraubstock. S Mörser.
T Wasserbottich.
U Ausgang nach der Hausflur.
V desgleichen ins Wagenzimmer. X Probenschrank.
Y Repositorium mit nassen Reagentien.
Zimmer II. Schliegwagenzimmer. a Tischplatten mit Schiebladen zur Aufnahme der Vor- und gröberen Wagen. b Repositorium mit zu untersuchenden Erzen und Hüttenproducten. c Repositorium, zur Hälfte mit Reagentien auf trocknem Wege, zur Hälfte mit Probirgefässen (Capellen, Blei-, Röst- und Ansiedescherben, Blei- und Kupfertuten, Eisentiegeln).
d Ofen. g Tisch zum Zurechtmachen der Proben.
Zimmer III. Kornwagenzimmer. e Schrank mit Glassachen. f Schreibtisch. k Kornwage.
Pariser Laboratorium.
5) Rivot’s Laboratorium in der Pariser Bergschule (Taf. V. Fig. 67, 68).
A Sandbad mit Schürloch B und Aschenfall C; der von der Feuerung abgehende Fuchs D mündet in die Esse E. F Windofen zum Rösten und für eine Bleiprobe.
G Ofen zu 4 Tiegeln.
H und I Oefen für Kupfer- und Bleiproben.
K Muffelofen zum Rösten und Abtreiben, an der Vorderseite durch zwei Thüren geschlossen, deren oberste zum Chargiren dient.
L Mantel. M Unterstützungsmauern, auf denen zunächst Eisenschienen N, 0,06 M. breit und 0,015 M. dick, und darauf Thonplatten O von 0,05 M. Dicke liegen, auf denen die Oefen ruhen.
P eiserne Bänder.
Q Magazin für Steinkohle für das Sandbad. R desgl. für Holzkohle. S desgl. für Koks.
T Platte, zum Zurückhalten des Brennmaterials.
U Oeffnungen mit Schiebern, unter den Rost der Zugöfen führend.
Barre giebt einen detaillirten Kostenanschlag von den im Rivot’schen Laboratorium befindlichen Gegenständen.
Es betragen danach die Kosten für
Bullet.
de la société de l’industr. minér.
1855. Tom. I. p. 221.
Wagen und Gewichte . . . 824 Fr.
Reagentien . . . . . . . 98„
Oefen . . . . . . . . . 1190„
Instrumente, Utensilien etc. . 1068„
Mobiliar . . . . . . . 217„
Bücher . . . . . . . . 44„
Zusammen 3441 Fr.
Cornisches Laborat.
6) Cornwaller Kupferproben-Laboratorium (Taf. VI. Fig. 71). a vier Windöfen. b Büchsen für die Reagentien. c Koksbehälter. d Wage. e Ambosse. f Bleche zum Ausschlacken der Könige. g Probenschrank. h Kammer für Tiegel, Reagentien etc.
Pariser Goldprobenlaborat.
7) Goldproben-Laboratorium der Pariser Münze (Taf. VIII. Fig. 165—168).
A Gasleitungsrohr mit den Gasbrennern a und Regulirungshahn b. c Kölbchen, aus deren Hälsen die Dämpfe bei d entweichen. e Bänke zur Aufnahme der Kolben nach beendigtem Kochen, deren Halsmündungen sich unter um Charniere beweglichen Klappen f befinden, die vor den Oeffnungen g angebracht und emaillirt sind. h Schiefertafel zur Notirung der Zeit des Kochens. i Porzellangefäss mit Salpetersäure von 1,3 spec. Gewicht. k Porzellangefäss mit destillirtem Wasser. l Nische mit den 3 Porzellantrichtern m, welche die Aufschriften „Salpeters.
Silberoxyd, Salpetersäure und Waschwasser“ führen und mit Platinsieben (Taf. VIII. Fig. 168) zur Aufnahme der Silberlösung und der Waschwasser von den Goldröllchen versehen sind, welche die Kohlenstückchen zurückhalten.
Die Flüssigkeiten gelangen durch die Steinzeugröhren n in die Flaschen o. p Schale zum Auffangen der aus i und k fliessenden Tropfen. q Oeffnungen, in die Esse des Probirofens (Taf. I. Fig. 12—14) mündend.
Man verbraucht für jeden Brenner in der Stunde etwa 15 Liter Gas zu ½ Centimen und das Kochen jeder Probe dauert im Ganzen 30 Minuten.
Polyt. Centr.
1854. S. 1442; 1857. S. 314.
III. Abschnitt.
Probirgefässe.
§. 35. Allgemeines.
Es unterscheiden sich die Probirgefässe für trockne und nasse Proben.
Das Material für erstere, sowie deren Grösse und Gestalt variiren hauptsächlich nach den darin vorzunehmenden Reactionen, und zwar kommen hauptsächlich zur Verwendung: Gefässe von Thon (Scherben, Tuten, Tiegel, Röhren, Retorten, Muffeln), Knochenmehl oder Aescher (Capellen), Kohle (Kokscapellen, Kohlentiegel), Eisen (Tiegel, Röhren, Retorten), Porzellan (Tiegel, Retorten, Röhren), Glas (Röhren, Retorten), Kalkerde oder Thonerde.
Gefässe für nasse und trockne Proben.
Für gewichtsanalytische nasse Proben dienen theils dieselben Gefässe, wie für massanalytische; ausserdem erfordern letztere aber noch besondere Gefässe.
1. Kapitel.
Probirgefässe für trockne Proben.
A. Probirgefässe von Thon.
§. 36. Allgemeines.
An Probirgefässe aus Thon, dessen wesentliche Bestandtheile Kieselsäure, Thonerde und Wasser sind, lassen sich unter Umständen nachstehende Erfordernisse stellen:
Erfordernisse für Thongefässe.
Feuerbeständigkeit.
1) Feuerbeständigkeit bei der Temperatur, welcher sie auszusetzen sind.
Die Feuerbeständigkeit hängt hauptsächlich von der Zusammensetzung des Thones ab und nimmt zu, je reicher derselbe an Thonerde und je ärmer an fremden Beimengungen.
Am nachtheiligsten sind Alkalien, dann folgen Eisenoxydul, Manganoxydul, Eisenoxyd, Kalkerde, und am wenigsten Talkerde.
Ein Gehalt an Schwefelkies bewirkt Springen, Aufblähen und Schmelzen, schon ¼ % phosphorsaure Salze Schmelzen.
Auch ein Bitumengehalt ist schädlich.
Während 3—4 % Eisenoxyd noch nicht sehr stark einwirken, ist ein gleich grosser Alkaligehalt schon sehr schädlich.
Bei einem sich nur gelb und nicht roth brennenden Thon ist der Eisengehalt nicht zu fürchten.
Mechanisch beigemengte Kieselsäure steigert die Strengflüssigkeit nach Bischof bis zu einem gewissen Temperaturgrade, steigt letzterer aber höher, z. B. bis zur Gussstahlschmelzhitze, so trägt diese Kieselsäure zum Flüssigwerden des Thones bei, so dass in den andauerndsten und höchsten Hitzgraden, deren man aber seltener bedarf, der thonerdereichste Thon der feuerbeständigste ist.
Zur Erhöhung der Feuerbeständigkeit giebt man dem Thone zuweilen Zusätze, z. B. Sand, Chamotte, kohlehaltige Stoffe etc.
Während nach Bischof die amorphe Kieselerde geradezu im Thon als Flussmittel auftreten kann, so erhöht die krystallisirte die Strengflüssigkeit.
Erdm., J. f. pr. Chem. Bd. 91. S. 19.
Dingl. Bd. 174. S. 140.
Prüfung auf die Feuerbeständigkeit.
Von der Feuerbeständigkeit eines Thones kann man durch die chemische Analyse weniger als durch directe Glüheproben Aufschluss erhalten.
Die chemische Analyse lässt zwar schliessen, wenn die vorhin erwähnten schädlichen Stoffe 1/15—1/20 ausmachen oder wenn man Bruchtheile eines Procentes an Alkalien oder phosphorsauren Salzen findet, dass der untersuchte Thon nicht zu dem besten feuerfesten gehört; sie lässt aber unentschieden, ob die Kieselsäure frei oder gebunden, löslich oder unlöslich, ob Basen frei vorhanden oder silicirt sind.
Durch vorherige Schlämmversuche kann man nach Fresenius die freie Kieselsäure, wenn sie einigermassen körnig oder sandig ist, abscheiden.
Erdm., J. f. pr. Chem. Bd. 67. S. 64.
Glüheproben werden entweder mit dem Thon für sich oder mit Zusätzen ausgeführt.
Letzteres Verfahren wendet Bischof an und findet einen Thon um so strengflüssiger, eine je geringere Menge beigemengter Quarz ihn in heller Rothgluth zur Schmelzung bringen kann.
Dingl. Bd. 159. S. 51, 121; Bd. 161. S. 208, 291; Bd. 164. S. 116; Bd. 169. Heft 5 u. 6.
Einfacher und weniger zeitraubend ist das Verfahren von Otto, nach welchem man aus dem Thon Steine von 10 Cm. Länge, 5,5 Cm. Breite und 3,7 Cm. Dicke formt, diese trocknet und brennt und dann im Sefström’schen Ofen (S. 64) ¾—1 Stunde lang mit wallnussgrossen Koks bei 6—12 Mm. Quecksilberpressung in der höchsten Weissgluth erhitzt, nachdem das Anfeuern mit Holzkohlen geschehen.
Sind z. B. zwei Thone zu vergleichen, so legt man die 2 Probirsteine davon einander kreuzweise gegenüber auf einer 5,5 Cm. hohen feuerfesten Unterlage.
Die beiden gegenüberliegenden Steine müssen sich, wenn sich keine Düse verstopft hat, gleichmässig verhalten.
Je nach ihrer Feuerbeständigkeit widerstehen die Steine, ohne ihre ursprüngliche Form wesentlich zu verändern, oder kommen mehr oder weniger zum Fluss.
Von besonderer Feuerbeständigkeit zeigten sich bei diesen Proben die Steine von Garnkirk in Schottland, aus der Vygen’schen Fabrik bei Duisburg und von R. Keller in Stolberg.
Dingl. Bd. 163. S. 193.
Berggeist 1864.
No. 55.
Im Nachstehenden mögen einige Analysen der besten feuerbeständigen Thone folgen:
Kerl, metallurg. Hüttenkde.
1861. I, 357; II, 664. — Percy-Knapp, Metallurgie. I, 215. — Dingl. Bd. 169. S. 465. —
B. u. h. Ztg. 1862. S. 116; 1864. S. 212.
Thonanalysen
1) Grossalmeröder Thon im Hessischen nach Salvetat.
2) Desgl. nach Dr. Hahn.
3) Passauer Thon nach Fuchs.
4) Meissener Thon nach Salvetat.
5) und 6)
Rheinischer Thon, resp. von Vallendar und Mehlem.
7) Schöninger Thon im Hannoverschen nach Streng.
8) Bester Stourbridge-Thon nach Cowper.
9) Thon von Stannigton bei Sheffield nach Hambly. 10) Thon von Teignmouth in Devonshire nach W. Weston, zu Cornwall-Tiegeln.11) Desgl. von Poole in Dorsetshire nach Dems. 12) Chinathon aus Cornwall nach Cowper. 13) Thon von Glasgow nach E. Riley, beste Sorte. 14) Thon von Gartsherrie in Schottland, nach Schwarz. 15) und 16) Beste belgische Thone, resp. von Tahier und Mazet. 17) Thon von Jaszo für die Probirgefässe zu Arany-Idka.
Reissen des Thones.
2) Nichtrissigwerden in der Hitze.
Damit die Tiegel in der Hitze möglichst wenig schwinden und beim Temperaturwechsel nicht reissen, versetzt man den solche Eigenschaften besonders zeigenden fetten Thon mit nicht schwindenden Zusätzen oder Cementen (Quarzsand, Chamotte aus zerstossenen feuerfesten Thonscherben, magerem Thon, Graphit, Koks), welche meist auch gleichzeitig die Feuerbeständigkeit erhöhen oder als starres Skelett dem Tiegel im Feuer den nöthigen Halt geben sollen.
Die Magerkeit oder Fettigkeit eines Thones wird hauptsächlich durch dessen Gehalt an freier Kieselsäure bedingt, und hängt davon auch die Menge des Zusatzes von Cement (häufig 1 Vol. Chamotte auf 2 Vol. frischen Thon) ab. Weniger als feiner Staub, als von dem Korn eines groben Schiesspulvers sind die genannten Zusätze am wirksamsten, kommen aber in ersterem Zustande zur Verwendung, wenn man einer Corrosion des Gefässes entgegenwirken will.
Bei gröberem Korn sind die Gefässe zwar beim Temperaturwechsel weniger leicht rissig, werden aber weniger fest und poröser.
Auf ihr Verhalten bei Temperaturveränderungen prüft man die Tiegel dadurch, dass man sie kalt in einen stark glühenden Ofen bringt und, glühend aus diesem herausgenommen, sie der Zugluft oder Gebläseluft aussetzt oder sie ins Wasser taucht und, wenn sie nicht gebrochen, wieder in den Ofen bringt.
Gute Tiegel bestehen diese Proben, erhalten aber zuweilen eine Menge kleiner unsichtbarer Risse, welche sich an dem Durchgehen kund geben, wenn man in dem Gefäss rasch Bleiglätte einschmilzt.
Je härter die Tiegel gebrannt und je dichter sie sind, um so leichter pflegen sie bei den angeführten Proben zu zerspringen.
Corrosion der Tiegel.
3) Widerstand gegen das Durchfressen durch Metalloxyde, Alkalien, Asche etc.
Die feuerbeständigsten Tiegel können durch die bezeichneten Substanzen in der Hitze Schicht für Schicht allmälig aufgelöst werden, bis sie zuletzt durchgehen.
Besonders fressend wirken Bleioxyd und auch Antimonoxyd.
Häufig lässt sich dies wegen der nicht zu beseitigenden Verwandtschaft zwischen Theilen des Probirgutes und des Probirgefässes (z. B. beim Ansieden des Bleioxydes und der Kieselsäure der Scherben) nicht ganz umgehen, man sucht aber der Corrosion entgegen zu wirken durch Verstärkung der Tiegelwände, feineres Korn der Tiegelmasse, Anwendung von Cementen, welche keine freie (Quarz); sondern mit Basen bereits gesättigte Kieselsäure (Chamotte) enthalten, grosse Dichtigkeit, Glätte und starkes Brennen der Tiegel.
Ansiederscherben gehen leicht durch, wenn sie schwach gebrannt sind und als Cement Quarz in gröberen Körnern enthalten.
Um sich von dem Corrosionswiderstand der Tiegel zu überzeugen, braucht man in denselben nur Bleioxyd oder besser ein Gemisch von diesem und Kupferoxyd zu schmelzen.
Je öftere Schmelzungen der Tiegel aushält, ohne durchfressen zu werden, um so besser ist er.
Es kann aber auch ein Durchsickern des Bleioxydes bei porösen Tiegeln stattfinden.
4) Dichtigkeit.
Poröse Tiegel saugen dünnflüssige Substanzen ein und vermögen sie nicht zu halten.
Dabei wird entweder die Tiegelmasse gar nicht angegriffen oder dies geschieht bei der vermehrten Oberfläche in sehr hohem Masse.
Durch Herstellung eines feinen, gleichmässigen und geschlossenen Korns, grosse Sorgfalt beim Formen und Trocknen und durch starkes Brennen sucht man die Dichtigkeit der mit corrosiven Substanzen in Berührung kommenden Gefässe zu erhöhen, welche aber unangenehmer Weise ein leichteres Reissen derselben zur Folge hat.
Dichtigkeit der Thongefässe.
Zur Ermittlung des Grades der Durchdringlichkeit schmilzt man in dem Tiegel Bleiglätte oder besser eine Substanz, welche, ohne die Tiegelmasse anzugreifen, in Folge der Capillarwirkungen durch die Poren des Tiegels hindurchsickert, z. B. manche Schwefelmetalle, wie Bleiglanz, namentlich aber Schwefeleisen.
So sollen z. B. Schmelztiegel von Krumnussbaum an der Donau eine 6stündige Schmelzung von Schwefeleisen im Sefström’schen Ofen aushalten, ohne zu weiterer Schmelzung untauglich zu werden.
Berggeist 1860.
No. 7.
Alle im Vorhergehenden geforderten Bedingungen vereinigen die Schmelztiegel in der Regel nicht; nicht immer brauchen sie dieselben aber auch gleichzeitig bei ihrer Verwendung zu erfüllen.
Zubereitung des Thones.
Man lässt den eingesümplten Thon möglichst lange faulen, wobei neben Zersetzung organischer Substanzen Alkalien und Kieselsäure in löslicher Form austreten, also der Thon thonerdereicher wird, und einzelne noch nicht mit Wasser gesättigte Theile der Thonmasse Wasser aufnehmen, wodurch der Thon plastischer, homogener und feuerfester wird.
Dann wird derselbe in einem Bassin in Wasser klein gerührt, die trübe Flüssigkeit durch ein Sieb geschlagen und sich, z. B. in einer Erdkuhle, setzen gelassen, wobei das Wasser in die Erde zieht.
Sobald der geschlämmte Thon steht, wird derselbe mit Messern in barnsteinförmige Stücke zerschnitten, auf Brettern an der Luft getrocknet und wenn er windhart geworden, d. h. an den Händen nicht mehr klebt, an einem feuchten Orte (z. B. im Keller) auf bewahrt.
Zum weiteren Gebrauche wird er auf einen Haufen gebracht, von diesem mit krummen Messern dünne Lagen von oben nach unten abgeschnitten, wobei man Steine etc. aushält, dann unter Zusatz von etwas Wasser zweimal durchgetreten, in parallelepipedische Stücke gebracht, diese mit den Händen auf einer Bank gestaucht und in so kleine Stücke getheilt, wie sie zur Verwendung kommen sollen (Zubereitung des Goslar’- schen Thons für die Oberharzer Probirgefässe).
Sind Versatzmittel (Sand, Chamotte) erforderlich, so arbeitet man dieselben mit dem geschlämmten Thon gehörig durch (z. B. Sand bei dem Goslar’schen Thon).
Auch kann das Durchkneten in Maschinen geschehen.
Die Probirgefässe für die Freiberger Hütten werden aus einem in der Nähe von Oberschöna vorkommenden weissen und sehr quarzfreien Thon angefertigt, welcher nach der Gewinnung in grossen Stücken eingesümpft, gut durchgearbeitet und zu Platten verwalzt wird.
Diese werden zu Chamotte gebrannt, gemahlen und dem rohen Thon in solcher Menge durch Treten oder eine Knetmaschine incorporirt, dass derselbe nicht mehr schwindet.
Wie bereits bemerkt, wendet man für Gefässe, welche mit fressenden Oxyden zusammenkommen, als Zusatz besser Chamotte wie Quarz an.
Herstellung der Probirgefässe.
Die Probirgefässe werden entweder auf der Töpferscheibe gedreht (Blei- und Kupfertuten, grössere Schmelztiegel) oder mittelst Mönchs und Nonne hergestellt (Röst-, Ansiede-, Gaar-, Bleischerben) oder aus freier Hand geformt, indem man sie aus einem Thonballen aufdreht oder wurstförmige Streifen spiralförmig aufeinander knetet (grössere Passauer Tiegel), auch wohl die Thonmasse um Matrizen von Holz schlägt (Muffeln, Röhren).
Man lässt die geformten Gefässe langsam im Schatten oder bei gelinder Stubenöfenwärme, hierauf bei grösserer Wärme so lange trocknen, bis sie beim Kratzen am Boden hart erscheinen, dann werden sie in Töpferöfen mehr oder weniger stark (hart) gebrannt.
Grössere Schmelztiegel kommen auch wohl im ungebrannten Zustande zur Anwendung.
Die Aufbewahrung der Probirgefässe muss an einem trocknen Orte geschehen, weil sie sonst beim raschen Erhitzen zerspringen.
§. 37. Probirscherben.
Flache, mehr weite, als hohe Probirgefässe und zwar:
Form der Probirscherben.
1) Röstscherben, möglichst flach und innen glatt, brauchen sie nicht sehr feuerbeständig zu sein, müssen aber, ohne zu reissen, schnellen Temperaturwechsel vertragen und deshalb bei dünneren Wänden eine hinreichende Menge Chamotte oder Quarz enthalten. Dieselben werden in einer mit Thon gefüllten geölten Messingform (Nonne) mittelst eines geölten eingedrückten Mönches hergestellt.
Röstscherben.
Taf. VI. Fig. 72 Arany-Idkaer, Fig. 73 Oberharzer und Fig. 74 Mansfelder Röstscherben.
2) Eintränk- oder Ansiedescherben, tiefer als die vorigen.
Sie müssen der fressenden Eigenschaft des Bleioxydes und dem Temperaturwechsel möglichst widerstehen, erhalten deshalb dickere glatte Wände, werden dicht geschlagen und hart gebrannt und erhalten als Zusatz zweckmässiger pulverförmige Chamotte, als Quarz.
Ansiedescherben.
Taf. VI. Fig. 75 Freiberger, Fig. 76 Oberharzer, Fig. 77 Mansfelder und Fig. 78 Arany-Idkaer Ansiedescherben.
3) Gaarscherben.
Müssen denselben Anforderungen genügen, wie die Ansiedescherben, sind aber flacher (Taf. VI. Fig. 79).
Man stellt sie wohl dadurch her, dass man die Seitenwand der Ansiedescherben theilweise wegschneidet oder eine Bleitute (Taf. VI. Fig. 81) in der Weise zertheilt, dass man sie auf einen Ambos legt und auf den oberen dünneren Theil behutsam mit der schmalen Bahn des Hammers klopft, bis die Tute einen Längsriss erhält.
Dann wird so lange auch auf den unteren dickeren Theil geklopft, bis sich der Bauch der Tute in zwei Theile theilt.
Jeder dieser Hälften giebt man mit einer Kneipzange eine passende Form (Taf. VI. Fig. 80).
Gaarscherben
Probirtuten.
§. 38. Schmelztiegel mit Fuss (Probirtuten).
Unter Tuten, Tutten, versteht man mit einem Fusse versehene bauchige oder cylindrische Gefässe von verschiedenem Grade der Feuerbeständigkeit, erstere meist bei sich aufblähendem Inhalte oder dann angewandt, wenn der Luftzutritt zum Schmelzgut (beim reducirenden Schmelzen) vermieden werden muss.
Der Fuss gestattet gleich ein sicheres und richtiges Einstellen in Wind- und Gebläseöfen (S. 58, 65), ohne einen Untersatz nöthig zu machen.
Es gehören hierher besonders:
Blei- und Kupfertuten.
1) Blei- und Kupfertuten (Taf. VI. Fig. 81—83), deren abgeschlagener Fuss gleich als Deckel benutzt wird, wonach sich die Weite der Mündung richten muss.
Zur bessern Ansammlung des Probekornes erhält bei dünneren, innen recht glatten Wänden und dickerem Boden letzterer wohl eine kleine Vertiefung (Spur am Bleischerben von Arany-Idka, Fig. 82).
Die schlanke Freiberger Form (Fig. 81, 82) lässt das Einsetzen einer grösseren Anzahl Proben zu, als die Gestalt der hessischen Kupfertuten (Fig. 83).
Bei Schmelzungen haben diese Tuten besonders von den alkalischen Flüssen zu leiden.
Eisentuten.
2) Eisen- oder Kelchtuten (Taf. VI. Fig. 84, 85) von grösserer Feuerbeständigkeit, als die vorigen.
Sie werden gewöhnlich in der Weise mit einem etwa 12 Mm. dicken Kohlenfutter a (Fig. 84) versehen, dass man feingesiebtes Holzkohlenpulver entweder nur wenig mit Wasser oder Thonwasser, Syrup, Gummiarabicum oder Stärkelösung schwach anfeuchtet, die sich eben ballende, beim Drücken in der Hand keine Feuchtigkeit hinterlassende Masse mit den Fingern fest in den Tiegel eindrückt und mittelst eines konischen Mönches von hartem Holze (Taf. VI. Fig. 87) — je nach der Menge des anzuwendenden Probirgutes von verschiedener Grösse — bei drehender Bewegung in der Mitte der Masse eine entsprechende Vertiefung hervorbringt, worauf man den mit Klebmitteln versehenen Tiegel gut austrocknen lässt.
Auch trocknet man wohl die Masse vor dem Ausbohren in dem Tiegel, verrichtet dieses dann mit einem vierkantigen bronzenen Bohrer und glättet mit einem Dorn nach.
Percy reibt 4 Gwthle.
Holzkohlenpulver mit 1 Thl. Syrup und etwas Wasser in einem Mörser innig zusammen, schlägt mit der Masse den Tiegel aus, trocknet und erhitzt den mit Deckel versehenen Tiegel unter der Muffel so lange zur Rothgluth, bis sich keine Flamme am Deckel mehr zeigt.
Das Futter ist dann sehr fest geworden.
Rivot stampft für 20 Gramm Erz bestimmte 0,12 — 0,15 M. hohe Tuten nach und nach mittelst eines Holzpflockes mit befeuchtetem Holzkohlenpulver voll, indem die vorhergehende Lage immer wieder rauh gemacht wird, schneidet mit einem dolchartigen Instrument eine Vertiefung aus, sodass das Futter oben noch 0,01 M. und unten 0,025 M. dick bleibt, polirt die Wände der Höhlung mit einem gläsernen Pistill und verwendet die Tiegel in diesem Zustande, ohne sie zu trocknen.
Lässt man sie länger, als einen Tag stehen, so werden sie zu trocken, das Futter zerfällt leicht und man muss sie dann wieder anfeuchten und abermals poliren.
Bei der meist hohen Temperatur, welcher die Tiegel ausgesetzt werden müssen, schützt das Kohlenfutter die Wände vor dem Wegfressen, so dass man schlackengebende Bestandtheile ohne Zutritt der Tiegelmasse schmelzen und genau wägen kann, (indirecte Zinkprobe, Eisenhohofen-Beschickungsproben), erhält im Tiegel eine reducirende Atmosphäre von Kohlenoxydgas, macht den Tiegel im Feuer noch stehen, wenn die Thonwände schon erweicht sind, und gestattet ein Ausschaben und Ausziehen von Eisenkörnern mit dem Magnet.
Von hessischen Eisentuten verwendet man hauptsächlich zwei verschieden grosse Sorten (Taf. VI. Fig. 84, 85).
§. 39. Schmelztiegel ohne Fuss.
Bei geringen Dimensionen zuweilen billiger als die Tuten, werden sie entweder auf einer Unterlage (Käse) oder auch ohne dieselbe in den Schmelzofen (z. B. in einen Muffelofen) eingesetzt und sind von dem verschiedensten Grade der Feuerbeständigkeit.
Enthalten sie als Cement Graphit, so nennt man sie Graphittiegel.
Schmelztiegel ohne Fuss.
1) Thontiegel ohne Graphitzusatz.
Hierher gehören z. B.
Thontiegel.
a) die Oberharzer Bleierzschmelztiegel oder Bleischerben (Taf. VI. Fig. 93) in drei Grössen, aus nicht sehr feuerbeständigem Goslar’schen Thon bei Sandzusatz (S. 80) mittelst Mönchs und Nonne (Taf. VI. Fig. 94, 95) geschlagen. a messingene oder bronzene Nonne, auf einem losen Boden b aus gleichem Material mit einer Oeffnung in der Mitte.
c hölzerner Mönch mit Leitstift d. Die Nonne a wird dadurch festgestellt, dass deren 4 Zapfen f durch die entsprechenden Oeffnungen g eines auf einem Holzblocke aufgeschrobenen Messingringes h niedergesenkt und dann nach Art eines Bajonetverschlusses seitlich untergeschoben werden.
Die geölte Nonne wird mit einem Thonklumpen gefüllt, der geölte Mönch unter langsamem Drehen darin niedergetrieben, dann der Mönch vorsichtig herausgezogen, das durch den Leitstift erzeugte Loch im Boden mit etwas Thon gefüllt und nochmals ein Mönch ohne Leitstift (Taf. VI. Fig. 96) eingedrückt, wobei der überflüssige Thon durch einen Ausschnitt in dessen Kranz hervorquillt.
Hierauf werden die Tiegel vorsichtig getrocknet und gebrannt.
b) Thontiegel zu Goldproben) Taf. VI. Fig. 88), sehrglatt.
c) Eisensteinsschmelztiegel mit Kohle ausgefüttert (S. 82), z. B. für den Sefström’schen Ofen bestimmte Tiegel von kleineren (Taf. VI. Fig. 86) und grösseren Dimensionen. a Thontiegel. b Kohlenfutter. c Deckel.
Man fertigt in England solche Tiegel aus 2 Vol. ungebranntem und 1 Vol. gebranntem guten feuerfesten Thon an und füttert sie mit einer Composition aus Holzkohle und Syrup (S. 82) aus.
d) Hessische Schmelztiegel in verschiedenen Grössen, am Fusse meist rund, oben behuf bequemeren Ausgiessens dreieckig, aber auch wohl oben rund, aus gleichen Theilen Grossalmeröder Thon (S. 77) und ziemlich grobem Quarzsand zusammengesetzt. Dieselben widerstehen dem Temperaturwechsel ausgezeichnet, werden aber von basischen Substanzen stark angegriffen.
Erdm., J. f. pr. Chem. IV, 493. Dingl. B. 164. S. 116.
In Probirlaboratorien verwendet man dieselben unter Anderm beim Probiren von Gold- und Silberkrätzen (§. 115) mittelst Bleiglätte in zwei Grössen, als Viertel-Schoppentiegel für 25 Gramm Krätze, oben rund von 7,5 Cm. äusserem Durchmesser und 11 Cm. Höhe, und kleine Fünfter für 20 Gramm Krätze, oben dreieckig bei 5,5 Cm. Weite und 10 Cm. Höhe.
Nach Berthier enthielt ein hessischer Tiegel:
70,9 Si, 24,8 Al und 3,8 Fe.
e) Englische Tiegel, wohin hauptsächlich gehören:
Percy-Knapp, Metallurgie. I, 227.
α) Cornische Kupferprobentiegel (Taf. VI. Fig. 90) in 2 ineinander passenden Grössen von Juleff in Redruth und Mitchell in Truro aus 1 Gewthl.
Thon von Teignmouth, 1 desgl. von Pool (S. 77) und 2 Gewthln.
Sand von St. Agnes’ Beacon in Cornwall angefertigt, erweichen in der Weissglühhitze und werden von schmelzendem Bleioxyd stark angegriffen, vertragen aber raschen Temperaturwechsel.
Nach Dick enthielt ein Tiegel von Juleff: 72,39 Si, 25,32 Al, 1,07 Fe, 0,38 Ca, Mg Spr., 1,14 K.
B. u. h. Ztg. 1859. S. 77; 1862. S. 116. Percy-Knapp, Metallurgie. I, 227.
β) Londoner Tiegel (von Ruel, High Holborn), dem schmelzenden Bleioxyd ausgezeichnet widerstehend, weniger dem Temperaturwechsel.
γ) Tiegel aus der Patent Plumbago Crucible Compagnie, Battersea Works (White fluxing pots) werden wenig von Flussmitteln angegriffen, vertragen aber den Temperaturwechsel schlecht.
Sie haben 6—21 Cm. Höhe.
δ) Stourbridge Tiegel (von King in Birmingham, Lichfield Str.) in 25 verschiedenen Grössen, 10—140 Pfd. Metall haltend.
d) Französische Tiegel, aus belgischem Thon und Chamotte hergestellt von Beaufay, feuerfest, dem Temperaturwechsel und der Glätte gut widerstehend, während die Tiegel von Deyeux von Flüssen stärker angegriffen werden.
Berthier fand in den Tiegelmassen:
2) Graphittiegel, Thontiegel, welche als Cement einen Zusatz von Graphit erhalten, wodurch sie feuerbeständiger und glatter, namentlich aber befähigt werden, die grössten und schroffsten Temperaturwechel zu ertragen.
Bekannte Muster sind:
Graphittiegel
a) Passauer oder Ypser Tiegel (von Kaufmann oder Kapeller und Söhne in Hafnerzell), aus einer Composition von Hafnerzeller Graphit (mit 50 — 65 % erdigem Rückstand) Ceylongraphit und ½—⅓ Passauer Thon (S. 77).
Je nach der Feuerbeständigkeit der variirenden erdigen Bestandtheile des Graphits besitzen die Tiegel einen verschiedenen Grad der Feuerbeständigkeit; die minderen Sorten halten nur 8—10 Güsse aus, ertrugen dagegen früher bei noch billigerem besseren Graphit bis 30 Güsse.
Seit dem Zusatz von Ceylongraphit ist die Qualität besser geworden.
Polyt. Centr.
1854. S. 1444.
Percy-Knapp, Met. I, 230. Oestr. Ztschr. 1865. Nr. 51.
b) Achenrainer Schmelztiegel, welche ausser den angeführten Ingredienzien noch einen Zusatz von gepochten Schmelztiegelscherben erhalten, ertragen 20—25 Güsse.
Dingl. Bd. 156. S. 113.
c) Graphittiegel der Patent Plumbago Crucible Compagnie in London sind von sehr guter Qualität.
Zu den cornischen Zinnerzproben werden gute Graphittiegel (Taf. VI. Fig. 89) von Juleff in Redruth angefertigt.
Polyt. Centralbl. 1864. S 1317.
Eigenschaften.
§. 40. Retorten und Röhren.
Müssen bei Destillationen (S. 66) oder Sublimationen (S. 66) derartige Gefässe für wässrige Flüssigkeiten oder Gase undurchdringlich sein, so brennt man sie entweder bei einem weniger feuerbeständigen Thon so stark, dass sie fritten (Kolben und Retorten von Waldenburg in Sachsen), wo sie dann aber leichter springen, oder man versieht dieselben äusserlich mit einer Glasur von 1 Thl. Borax und 9 Theilen Lehm oder 2 Thln.
Glas.
Man trägt die mit Wasser zu einem steifen Brei angerührte Masse mittelst einer Bürste auf, lässt trocknen und schmilzt die Glasur in starker Glühhitze auf.
Zur Erhöhung der Feuerbeständigkeit und Verhütung des Reissens beschlägt man die Retorten mit einer Composition von Thon, Quarzsand oder Chamotte und kurzzerschnittenen Adhärenzmitteln (Kuhhaaren, Stroh, Schebe etc.) und lässt trocknen.
Herstellung.
Der Bauch der Retorten wird auf der Töpferscheibe gedreht und der besonders geformte Hals an diesen angesetzt.
Röhren aus hessischem Thon wendet man z. B. in der Länge von 60 Cm. bei 42 Mm. äusserem und 22 Mm. innerem Durchmesser an.
Müssen derartige Gefässe vollständig undurchdringlich sein, so nimmt man dieselben unter Umständen von Porzellan oder Glas.
Anfertigung.
§. 41. Muffeln.
Diese bestehen aus dem eigentlichen Muffelgewölbe und dem Muffelblatt (S. 41), müssen den Temperaturwechsel gut vertragen und möglichst feuerbeständig sein.
Man stellt ersteres auf die Weise her, dass man aus einem Thonballen ein Blatt ausschneidet, dieses über ein der Muffel in Form und Grösse gleichendes, etwas mit Fett bestrichenes Holzmodell (Stock) legt, an die Rückwand des Modells ein zweites Thonblatt drückt und beide an den Berührungspuncten gut verbindet.
Nach einigen Minuten schneidet man an den Seitenwänden und an der Rückwand die Zugöffnungen aus, nimmt die Muffel vom Modell ab und brennt sie nach gehörigem Trocknen.
Die Muffelblätter werden in hölzernen Rahmen gestrichen.
Bei Feststellung der Dimensionen der Muffeltheile muss auf deren Schwinden im Feuer gerechnet werden.
Von den Dimensionen der Muffeln war bei den Muffelöfen (S. 41) die Rede.
B. Probirgefässe aus Kalk, Thonerde oder Kohle.
§. 42. Allgemeines.
Zur Behandlung von Substanzen in den allerhöchsten Temperaturen, in welchen feuerfeste Thongefässe nicht mehr aushalten, wendet man Gefässe aus den bezeichneten Substanzen an.
Anwendung solcher Gefässe.
1) Kalktiegel.
Aus einem Stücke gut gebrannten, etwas hydraulischen Kalks schneidet man ein Prisma von 7—10 Cm. Länge und Breite und 12—15 Cm. Höhe, rundet die Kanten ab und bohrt eine behufige Vertiefung von 2—3 Cm. Weite bei 3—3,6 Cm. Wandstärke und 5—7 Cm. Bodendicke aus.
Solche Gefässe wendet Deville zum Platinschmelzen (§. 138) in seinem Gebläseofen (S. 64) an.
Kalktiegel.
2) Thonerdetiegel.
Ein Gemenge aus gleichen Theilen Thonerde und Marmor wird bei sehr hoher Temperatur geglüht, 1 Theil davon mit 1 Thl. geglühter Thonerde und 1 Thl. gelatinöser, durch Ammoniak aus Alaunlösung gefällter Thonerde vermengt und daraus Tiegel geformt.
Einmal gebrannt, vertragen solche Tiegel nach Deville jeden Temperaturwechsel und die Berührung mit jedem Stoffe.
Thonerdetiegel.
3) Kohlentiegel, Kohlen- und Kokscapellen.
Man verwendet derartige Gefässe
Kohlentiegel Anwendung.
a) als sehr feuerfest (Kohlentiegel) und stellt sie dann in Gestalt etwa 10 Cm. hoher Cylinder aus Gasretortenkoks auf der Drehbank her.
Man setzt sie beim Gebrauch in einen feuerfesten Thontiegel, füllt den Zwischenraum mit scharf ausgeglühtem Thonerdepulver aus, setzt darauf einen Deckel aus Koks und darüber einen Thondeckel.
Auch wenn die Thonumhüllung wegschmilzt, so wird der Kokstiegel doch durch die Thonerde geschützt.
b) als die reducirende Wirkung befördernd (Kohlen- und Kokscapellen).
Man schneidet entweder aus einem dichten Stück Holzkohle ein etwa 2,5 Cm. hohes und 4 Cm. starkes Prisma und höhlt in diesem ein halbkugelförmiges Loch von etwa 1,2 Cm. Tiefe aus (Kohlencapellen), oder zerreibt möglichst aschenarme Koks zu feinem Pulver, siebt und trägt das Siebfeine so lange unter stetem Rühren in flüssiggemachtes Schwarzpech, bis eine steife und davon gesättigte Masse entsteht.
Diese zerreibt man nach dem Kaltwerden, mengt noch Kokspulver (im Ganzen auf 1 Thl. Pech etwa 4 Thle.
Koks) darunter, lässt das Gemenge noch mehrere Mal durch ein Haarsieb laufen, bringt das Siebfeine abermals zum Erweichen und schlägt aus der Masse in einer vorher erwärmten Capellenform (Taf. VI. Fig. 97) aus Messing oder Eisen Capellen (Taf. VI. Fig. 98) von etwa 2,5 Cm. Höhe, 3,7 Cm. oberem und 3 Cm. unterem Durchmesser.
Die Capellen werden in einem bedeckten Thontiegel allmälig so stark erhitzt, dass das Pech verkohlt, und wenn keine brennenden Gase sich mehr entwickeln, der bedeckte Tiegel erkalten gelassen.
Die Kokscapellen müssen klingen und blasenfrei sein.
Solche Capellen, bei der Kobalt- und Nickelprobe früher zum Desarseniciren der Kobalt- und Nickelkönige benutzt, werden jetzt nur selten angewandt, indem man diese Könige einfacher zwischen Kohlenstaub in einem kleinen Thontiegel ausglüht.
Die mit Kohle ausgefütterten Eisentuten (S. 82) gehören auch hierher.
C. Probirgefässe aus Eisen.
Anwendung.
§. 43. Allgemeines.
Aus Gusseisen oder Schmiedeeisen gefertigte Gefässe kommen nur in einzelnen besonderen Fällen zur Anwendung, unter Anderem:
Eisentiegel.
1) als Schmelzgefässe bei Bleiproben in Gestalt
a) von flachen schmiedeeisernen Schalen, welche mit sehr reinem Bleiglanz gefüllt und mit einer Eisenplatte bedeckt, in einer Schmiedeesse erhitzt werden (England);
b) von schmiedeeisernen Tiegeln (Taf. VI. Fig. 91, 92) mit oder ohne Ausguss, von 8—12 Cm. Höhe, 5—8 Cm. Weite und 10—12 Mm. Wandstärke.
Eine Platte von der eben angegebenen Dicke wird zusammengebogen, die aneinandergepassten Ränder gut zusammen geschweisst und ein 2—3 Cm. dicker Boden ebenfalls sorgfältig eingeschweisst.
Dann erhält der Tiegel über einem Dorn mittelst leichter Hammerschläge seine richtige Gestalt.
Zuweilen giebt man dem Tiegel einen zugespitzten Fuss, damit er im Ofen zwischen Koksstücken fester steht.
Durch theilweises Ausbohren eines abgestumpften Kegels von Schmiedeeisen lässt sich auch ein solcher Tiegel anfertigen.
Die Tiegel halten bis 20 Schmelzungen und mehr aus und man reinigt sie innen von Rost durch vorheriges Einschmelzen eines Gemenges von Soda und Borax.
Die schmiedeeisernen Tiegel werden zuweilen durch billigere gusseiserne von gleicher Grösse ersetzt.
2) als Röhren und Retorten, z. B. bei Quecksilberproben.
Röhren.
3) als gusseiserne Muffeln (S. 44).
Muffeln.
D. Probirgefässe aus Knochenmehl, Aescher etc. (Capellen).
§. 44. Allgemeines.
Hierher gehören die Capellen (von coupes, flache Schalen), kleine Gefässe mit mehr oder weniger halbkugelförmiger Austiefung, in welchen man oxydirende Schmelzungen (Abtreiben von Gold- und Silberlegirungen mit Blei, Gaarmachen) vornimmt, wobei die gebildeten Oxyde von der porösen Capellenmasse aufgesogen werden müssen, ohne sich chemisch damit zu verbinden.
Aus diesem Grunde kommen Thongefässe nur selten in Anwendung.
Zweck der Capellen.
Gute Capellen besitzen bei weisser Farbe neben hinreichender Festigkeit die erforderliche Porosität (sie dürfen in der Zange nicht zerbröckeln, müssen sich aber mit den Fingern zerdrücken lassen), verändern sich in angehender Weissglühhitze nicht merklich, werden nicht rissig, entwickeln keine Gase und gehen mit den darin erzeugten Metalloxyden keine chemische Verbindungen ein.
Alle Capellen saugen neben den Metalloxyden auch mehr oder weniger Silber und Gold ein (Metallverlust durch Capellenzug) und zwar um so mehr, je poröser die Capellen sind.
Aber auch zu dichte Capellen sind unvortheilhaft, sie reissen leichter, wegen längerer Dauer des bei höherer Temperatur durchzuführenden Abtreibens wird die Silberverflüchtigung grösser und es bildet sich Bleiglas in der Spur.
Eine zu grosse Porosität schadet indess mehr, als eine zu grosse Dichtigkeit.
Eigenschaften guter Capellen
Klasek, in Oestr. Zeitschr. 1857. S. 379.
Als Materialien für die Capellen haben sich brauchbar erwiesen:
Material zu Capellen.
1) Knochenmehl (Beinasche, Knochenasche).
Knochen, am besten Schafs- und Pferdeknochen, werden in einem Flammofen, Stubenofen, unter der Muffel etc. völlig weiss gebrannt, nachdem sie vorher zur Ausziehung der leimgebenden Bestandtheile mehrmals mit Wasser ausgekocht worden.
Zeigen die Knochen nach dem ersten Brennen noch dunkle Partien, so zerschlägt man sie und wiederholt das Brennen nochmals, ohne aber eine bis zum Fritten derselben gehende Hitze zu geben.
