Repository: HallerPatrick/nextflow-exercises

# nextflow-exercises

All exercises for the seminar Workflows for Scientific Data Analysis with Nextflow.


All workflow scripts are under the `workflow` directory, while the python scripts which are
actually doing the logic are under `lib`.

Results are written into `results`.

# Sample Project

## Overview

```mermaid

graph LR
    A{ Source Texts } --> Tokenization --> Kmers & Frequncy --> E[Merge Results]

```

## Results of running nextflow pipelines


| Pipeline   | URL                                       | Deployability | Docker | Reason                                      |

File: gesamt/kerl_metallurgische_1866.txt (part 7 of 27)
METALLURGISCHE PROBIRKUNST ZUM GEBRAUCHE BEI VORLESUNGEN UND ZUM SELBSTSTUDIUM. VON BRUNO KERL, PROFESSOR AN DER KÖNIGLICH HANNOVERSCHEN BERGAKADEMIE ZU CLAUSTHAL.
Die weissen Knochen werden in einem Mörser, unter Pochstempeln etc. zerkleint, durch ein Haarsieb (S. 17) geschlagen und das Siebfeine (Knochenmehl, Beinasche), im Korne am besten grobem Weizenmehl gleich, entweder gleich als Hauptmaterial zu Capellen verwandt oder (z. B. für Münzcapellen) vorher nochmals zur Abscheidung löslicher Bestandtheile (kohlensaures, schwefelsaures, salzsaures und phosphorsaures Natron) einige Mal mit kochendem Flusswasser in einer Bütte umgerührt, klären gelassen, das klare, mit salpetersaurem Silberoxyd keine Reaction mehr gebende Wasser durch einen Hahn abgelassen, der Rückstand getrocknet und abermals gesiebt.
Als Decke für das grobe Knochenmehl bedarf man noch eines feineren Präparates, der Kläre, welche dadurch erhalten wird, dass man ersteres in einer Bütte mit Wasser aufrührt, wobei etwa noch vorhandene Fettheile (Mark) oben aufgehen und so lange abgeschäumt werden, bis sie sich nicht wieder zeigen, dann nochmals tüchtig umrührt, etwa 5 Min. ruhig stehen lässt, nach dem Absetzen des Gröberen die Trübe durch ein feines Haarsieb oder Leinwand in ein Fass schlägt und sich hier einige Tage setzen lässt.
Hierauf zieht man das klare Wasser durch Zapflöcher nach und nach ab, lässt die Kläre im Fasse eintrocknen und macht sie bei Stubenofenwärme völlig trocken.
Zusammensetzung des Knochenmehls.
Das Knochenmehl besteht im Wesentlichen aus phosphorsaurem Kalk und einigen Procenten kohlensaurer Kalkerde und wohl Aetzkalk.
Berzelius fand in gebrannten Ochsenknochen auf 57 Kalkphosphat 3,8 Kalkearbonat, Barros in Schafsknochen resp.
80,0 und 19,3 %.
Nach Heintz haben rohe Knochen folgende Zusammensetzung:
Erdm., J. f. pr. Chem. Bd. 48. S. 24.
Auf 100 Thle. der feuerfesten Bestandtheile berechnet:
Da Buchenholzasche und auch Aescher die Wärme weniger leiten, als Beinasche, so versetzt man letztere wohl mit diesen Substanzen, wo dann die aus der Composition geschlagenen Capellen weit mehr Hitze in sich aufnehmen, weit leichter an einem kälteren Puncte des Ofens ihren Inhalt im Treiben erhalten und meist einen höhern Gehalt liefern.
Man setzt deshalb wohl Capellen für Silberfeinproben aus gleichen Theilen Buchen- und Beinasche, solche für Goldproben aus 2 Thln.
Buchen- und 1 Thl. Beinasche zusammen.
Zuweilen fügt man der Beinasche Kalkmergel oder Aetzkalk, seltener Thon, Schwerspath u. dergl. zu.
Bei zu viel Mergel und Thon werden die Capellen leicht zu dicht und rissig, bei zu viel Kalk zu porös.
2) Ausgelaugte Holzasche.
Dieselbe wird gesiebt, vollständig ausgelaugt, auch wohl geschlämmt, bei einem Rückhalt an kohligen Bestandtheilen zu Batzen geformt und diese bei Luftzutritt hinreichend geglüht.
Wegen ihres grösseren Gehaltes an unlöslichen phosphorsauren Salzen zieht man die Buchenasche anderen Aschensorten vor.
Die Holzasche hält, wie bemerkt, wegen ihrer geringeren Wärmeleitung die Hitze mehr zusammen, als Knochenasche, und erfrieren die Proben deshalb weniger leicht, als auf letzterer.
Holzasche.
Die Zusammensetzung verschiedener Holzaschen ergiebt sich aus §. 214.
3) Aescher, Seifensiederasche, der Rückstand von der Seifenbereitung, aus Aetzkalk, Kalk- und Talkerde gebunden an Kohlensäure, Phosphorsäure und Kieselsäure im Wesentlichen bestehend, aber je nach den verschiedenen Bezugsquellen von verschiedener Zusammensetzung und deshalb dem Knochenmehl nachstehend.
Noch lösliche Bestandtheile müssen ausgelaugt und eingemengte kohlige Theile durch Ausglühen zuvor entfernt werden, weshalb man sich auch wohl des bereits im Treibherde benutzten, von Bleioxyd nicht durchdrungen gewesenen, am besten aus Buchenasche bereiteten Materials bedient, welches frei von Kohle zu sein pflegt.
Man wendet auch wohl Gemenge von Aescher und ausgelaugter Holzasche wegen der geringeren Wärmeleitungsfähigkeit an.
Aescher.
Eine Seifensiederasche von Heilbronn enthielt nach Herth:
Erdm., J. f. pr. Chem. Bd. 63. S. 51.
In Salzsäure löslich:
Kali . . . . . . 0,188
Natron . . . . . 0,279
Schwefelsäure . . . 0,456
Phosphorsäure . . . 1,144
Eisenoxyd . . . . 2,186
Thonerde . . . . 3,075
Kalk . . . . . . 29,511
Magnesia . . . . 5,656
Kohlensäure . . . 22,666
Kohle . . . . . . 4,570
69,731.
In Wasser löslich;
Kali . . . . . . . . . 0,056
Natron . . . . . . . . . 0,648
Chlornatrium . . . . . . 0,151
Kohlens.
Erden . . . . . 0,724
Kiesels. u. organ. Subst. . . 0,359
1,938.
In Salzsäure unlöslich . . . . 29,003.
Thon.
4) Thon.
Hambly setzt Münzcapellen aus dem feuerbeständigen Thon von Glascote und 20 % feinem Sand zusammen; ersterer enthält
Erdm., J. f. pr. Chem. Bd. 68. S. 122.
Kieselsäure . . . . . . . 50,68
Thonerde . . . . . . . 32,59
Eisenoxydul . . . . . . 3,17
Manganoxydul . . . . . .
Spr.
Kalkerde . . . . . . . 0,36
Magnesia . . . . . . . 0,44
Kali . . . . . . . . . 2,32
Wasser . . . . . . . . 9,69
Die Capellen sollen hart, glatt und dicht sein und der Zerstörung durch Bleiglätte gut widerstehen.
Anfertigung der Capellen.
Die Capellen werden in einer Form entweder mit der Hand geschlagen oder mittelst einer Maschine gepresst.
In ersterem Falle wird die Capellenmasse mit soviel Wasser in einem Holztroge innig und gleichmässig angemengt, dass sie sich ballen lässt, ohne Feuchtigkeit in der Hand zurückzulassen.
Man setzt zunächst die stählerne oder messingne Nonne b (Taf. VI. Fig. 97) auf die Hirnseite eines mit trockner Capellenmasse bestreuten Holzklotzes mit ebener Oberfläche, drückt erstere mit dem Daumen voll Capellenmaterial, schabt das Ueberstehende mit einem dünnen Messer über der Nonne glatt weg, streicht mit einem Messer eine dünne Lage trockne Kläre über, hält den metallenen Mönch a mit Vorsprung (Taf. VI. Fig. 97) senkrecht auf die Mitte der Masse, giebt mit einem hölzernen Schlägel einige kräftige Schläge darauf, zieht mit einer schwach drehenden Bewegung den Mönch heraus, dreht die Nonne auf dem Holzklotz mehrmals hin und her und drückt mit den Fingern oder mit dem Ballen der Hand die Capelle lose aus derselben heraus.
Beim Herausnehmen des Mönchs darf sich von der als Filter wirkenden Kläre nichts abblättern; dies geschieht leichter bei Mergel und Thon, als bei Knochen- und Holzasche.
Bei zu dicker Klärelage hebt sich dieselbe demnächst mit dem Silberkorne und dieses erscheint mit Asche überzogen.
Damit grössere Capellen beim Ausheben aus der Nonne nicht zerbröckeln, so geschieht das Empordrücken wohl auf einem beweglichen messingenen Bodenstück.
Zur Erzielung gleichmässiger Capellen auf die angegebene Weise bedarfs längerer Uebung.
Auf deren Dichtigkeit ist ausser dem Korn des Materials (S. 90) von wesentlichem Einfluss der Grad seiner Feuchtigkeit, die Anzahl und Stärke der Schläge, sowie die Stärke des Fingerdruckes beim Füllen der Nonne.
Man erzielt gleichförmigere Resultate, wenn man das Eintreiben des Mönches in die Nonne statt durch Hammerschläge durch eine Pressvorrichtung (Capellenpresse) geschehen lässt.
Eine solche hat im metallurgischen Laboratorium zu Clausthal nachstehende Einrichtung (Taf. VI. Fig. 99—102):
Anfertigung der Capellen mittelst Presse.
a gusseisernes Gerüst, in einem Stück gegossen. b Backen, an das Gerüst angeschroben, zwischen denen sich mittelst Schraube c und Hebelarms d mit Gegengewicht der Stempel e vertical auf und nieder bewegt.
Das Ende des Stempels e dreht sich bei f unter der aufgeschrobenen Platte g. h messingner Mönch, in den Stempel e eingesteckt und mit etwas Kreide gedichtet.
i messingne Nonne, welche in den Ausschnitt der am Gerüst a angegossenen Erhöhung k eingeschoben wird, nachdem sie auf dem Brette l mit Capellenmasse gefüllt.
Durch kräftiges Anziehen des Hebelarmes wird der Mönch h in die Capellenmasse eingedrückt, dann wieder gehoben, die Nonne vorgezogen und die Capelle durch Aufdrücken der ersteren auf das Brett l ausgehoben.
Die ganze Vorrichtung ist auf einem gut befestigten Holzklotz m aufgeschoben, vor welchem der Arbeiter sitzt.
Trocknen der Capellen.
Die Capellen werden auf Brettern pyramidal aufgestellt und zum langsamen Trocknen mehrere Monate lang in der Nähe des Stubenofens getrocknet.
Vor dem demnächstigen Gebrauche werden sie im Muffelofen erst stark ausgeglüht (abgeäthmet).
Erhalten sie dabei Risse, so kann dies herrühren von noch anwesender Feuchtigkeit oder zu grosser Dichtigkeit, auch wohl von einem Rückhalt an organischen Stoffen, wenn die Knochen etc. schlecht gebrannt worden.
Abgeäthmete und wieder kalt gewordene Capellen eignen sich wegen ihrer Lockerheit nicht weiter zum Gebrauche.
Grösse der Capellen.
Zur Beschleunigung des Abtreibens durch unbehinderteren Luftzutritt giebt man den Capellen mehr Weite, als Höhe.
Erstere richtet sich nach der Menge der aufzunehmenden Legirung und man nimmt dabei die Erfahrung zum Anhalten, dass gute Capellen wenigstens ein ihnen gleiches Gewicht Blei, in Glätte verwandelt, aufnehmen können.
Sollte eine zu kleine Capelle ohne zuvor stattgehabten Metallblick mit Glätte bereits gesättigt sein, so kann man dieselbe auf den Boden einer andern umgekippten Capelle stellen, welche letztere dann die folgende Glätte noch einsaugt.
Zu flache Capellen geben grössere Silberverluste wegen stärkerer Einwirkung der Zugluft.
Beispiele.
Folgende Beispiele ergeben die Dimensionen von Capellen für verschiedene Zwecke:
Oberharzer grosse Erzeapellen für mit 6—8 Probircentnern à 5 Gramm Kornblei angesottene Proben: äusserer Dchm. oben 37, unten 31, lichte Weite 27, ganze Höhe 19, Vertiefung 12 Mm.; kleine Erzcapellen für Bleikönige von 1 Ctr. Erz von der Potaschenprobe (3—4 Grm. schwer): äuss. Dchm. oben 22, unten 19, lichte Weite 15, ganze Höhe 12, Vertiefung 7 Mm.; Münzcapellen: äuss. Dchm. oben 26, unten 22, lichte Weite 21, ganze Höhe 14, Vertiefung 8 Mm. Sämmtliche Capellen bestehen aus Knochenmehl.
Auf den Oberharzer Hütten erfolgen aus 1 Zollctr.
Knochen. welcher an Kaufgeld ½—1 Thlr., zu brennen 1,3 Ngr. und zu pochen 2,7 Ngr. kostet, an 1600 grosse Erzcapellen; man schlägt in 1 Stunde etwa 100 kleine und 50 grosse Erzcapellen und werden pro 100 Stück zu schlagen resp. 1,9 und 2½ Ngr. bezahlt.
Freiberger Erzcapellen — aus 3 Vol. Aescher, 1 Vol. schon gebrauchter Capellenmasse, ½ Vol. Kalk und 1/10 Vol. Knochenmehl oder 3 Vol. Aescher und 1 Knochenmehl — bei Anwendung von 8—25 Probircentnern à 3,75 Grm. Kornblei zum Ansieden: äuss. Dchm. oben 35, lichter Dchm.
24—25, ganze Höhe 18, Vertiefung 10—12 Mm.; Feincapellen, aus 2 Vol. Knochenmehl und 3 Vol. Aescher: äuss. Dchm oben 26, unten 18, lichter Dchm. 18, ganze Höhe 14 Mm.; Werkbleicapellen: äuss. Dchm. oben 49, unten 39, lichte Weite 37, ganze Höhe 23, Vertiefung 17 Mm; Amalgamirsilbercapellen, früher zum Abtreiben des kupferhaltigen Amalgamirsilbers mit viel Blei angewandt: äuss Dchm. oben 28, unten 26, lichte Weite 22, Vertiefung 6, ganze Höhe 12—14 Mm.
Arany-Idka, Capellen aus Knochenmehl allein oder mit ⅓ Holzasche auf ½ Ctr. à 10 Gramm: äuss. Dchm. oben 39, unten 29, lichte Weite 29, ganze Höhe 21, Vertiefung 11 Mm.
Przibram: Capellen aus 2 Vol. Knochenasche und 1 Vol. Aescher mit ganz dünnem Lehmwasser angemacht, wiegen für Silbererzproben bei 5 Grm. Einwage im abgeäthmeten Zustande etwa 18 Grm. und nehmen bis 20 Gramm Werkblei auf.
2. Kapitel.
Probirgefässe für nasse Proben.
§. 45. Allgemeines.
Bei Ausführung
Gefässe für nasse Proben überhaupt.
Sämmtliche Glas- und Porzellangeräthe sind u. a. zu beziehen von W. J. Rohrbeck, Firma J. F. Luhme & Comp. Berlin, Kurstrasse Nr. 51. Apparate für grössere Laboratorien siehe: Fresenius, qual. chem Analyse. 1862, S. 47.
1) gewichtsanalytischer, volumetrischer und colorimerischer Proben bedarf man:
a) Gefässe und Utensilien von Glas, als: Digerirgläser oder Kolben (Taf. VI. Fig. 104), Bechergläser (Taf. VI. Fig. 106, d), Trichter, Uhrgläser, Spritzflasche (Taf. VI. Fig. 105, a Kolben mit Wasser, welches beim Einblasen von Luft durch b durch die mit Kautschukschlauch c versehene Röhre d ausgetrieben wird und bei e in dünnem Strahl ausströmt, f Kautschukröhren, um die Spitze e nach allen Seiten hin richten zu können), Rührstäbe, Retorten, Vorlagen, Röhren, Schwefelwasserstoffapparat (Taf. VI. Fig. 106. a Flasche zur Aufnahme von Schwefeleisen, Wasser und Schwefelsäure, welche letztere durch das Trichterrohr b eingegossen wird, c Waschgefäss mit Wasser, d Fällungsgefäss) etc. Kolben mit Kautschukventil (Taf. VI. Fig. 103) kommen zur Anwendung, wenn der Luftzutritt beim Lösen abgeschlossen werden muss. a dünner Streifen von vulkanisirtem Kautschuk, mittelst zweier Nadeln auf dem Kork b befestigt, auch wohl direct über einer Oeffnung im Korke c. Meist genügt es, den Kork b ganz wegzulassen und den Kork c mit einer nicht zu engen etwa 25 Cm. langen Glasröhre zu versehen.
— Digerirkölbchen für Gold (Goldprobenkölbchen Taf. VI. Fig. 108) müssen sehr gut gekühlt sein.
b) Gefässe von Porzellan als: Tiegel und Abdampfschalen.
Gefässe für colorimetr.
Proben.
2) Gefässe bei colorimetrischen Proben, hauptsächlich zur Vergleichung der gefärbten Probenlösungen mit Musterflüssigkeiten in Röhren von bestimmtem Durchmesser oder in oblongen Gläsern (Taf. VI. Fig. 107), welche ungefärbt sein und gleiche Grösse, Form und Wandstärke haben müssen.
Man setzt dieselben wohl aus Spiegelglasplatten zusammen und vereinigt diese durch Anschmelzen oder Zusammenkitten; ferner Messgefässe in Gestalt von Porzellangemässen mit bestimmtem Inhalt (16, 8, 4, 2, 1, ½ Unzen à 30 Gramm Wasser fassend) oder von in Cubikcentimeter eingetheilten Glascylindern.
Gefässe für volumetrische Proben.
3) Für volumetrische Proben braucht man hauptsächlich:
a)
Einen 1 Literkolben (Taf. VI. Fig. 109) mit eingeriebenem Glasstöpsel, bis zur Marke α am Halse 1000 C. C. oder 1000 Gramm Wasser von 4° C. oder 999 Gramm von 16° C. fassend.
Man füllt den Kolben beim Messen so weit an, dass der untere Rand der dunkeln Zone der Concavität (Meniskus) mit der Marke zusammenfällt.
b) Zwei graduirte Cylinder (Taf. VI. Fig. 110) mit Ausguss, der eine von 100, der andere von 200 C. C. Inhalt, in einzelne Cubikcentimeter getheilt.
c) Büretten, und zwar eine Geisler ’sche Stopfbürette (Taf. VI. Fig. 111), bei welcher der Abfluss der Flüssigkeit bequem durch Heben und Senken des Glasstopfens α in dem Kork b regulirt werden kann.
Diese Bürette passt für alle Normallösungen.
Sie wird beim Gebrauche in einem Stative vertical gestellt und beim Ablesen des Flüssigkeitsstandes das Auge in gleiches Niveau mit der untern Grenzlinie der schwarzen Zone gebracht.
— Mohr’s Quetschhahnbürette a (Taf. VII. Fig. 135) eignet sich nicht für die Anwendung von Chamäleonlösung, welche von der mit Quetschhahn b versehenen Kautschukröhre d zersetzt wird.
An letzterer ist eine schräg abgeschnittene ausgezogene Glasröhre c befestigt.
d) Pipetten, zum Abmessen bestimmter Volumina, entweder am Halse mit einer Marke a versehen, bis zu welcher gefüllt sie ein gewisses Volumen enthalten (Vollpipetten, Taf. VIII. Fig. 157) oder ähnlich calibrirt, wie die Büretten (Messpipetten, Taf. VI. Fig. 112) und dann in ganze, halbe oder zehntel- C. C. eingetheilt.
Eine solche Pipette von 50 C. C. Inhalt und in einzelne C. C. getheilt hat z. B. 17 Mm. Durchmesser und 45 Cm. Länge, eine solche von 10 C. C. Inhalt in 1/10 C. C. getheilt bei gleicher Länge etwa 8 Mm. Durchmesser.
Man saugt die Flüssigkeit entweder durch die Ausflussöffnung bis über die Marke oder taucht das Instrument bis über die Marke in eine Flüssigkeit ein, verschliesst das obere zusammengezogene Ende mit dem Zeigefinger, lässt durch passendes Lüften desselben die Flüssigkeit bis zur Marke auslaufen und entleert dieselbe, nachdem der unten anhängende Tropfen abgestreift, ihres Inhalts durch Wegnehmen des Fingers in ein behufiges Gefäss, an dessen nasse Wand zum möglichst vollständigen Auslaufen das Ende der Pipette gehalten wird (Pipettes à l’écoulement).
Seltener lässt man, z. B. bei dem Gay-Lussac’schen Silberprobenapparat, den Inhalt der Pipette in einem zusammenhängenden Strahle auslaufen und zählt den in der untern Oeffnung hängen bleibenden Tropfen nicht mit (Pipettes à l’écoulement libre.)
Die Ungenauigkeiten, welche durch ein mehr oder weniger vollständiges Auslaufen der Bürette entstehen können, sind dadurch auf ein Minimum zu bringen, dass man die Flüssigkeit nur bis zu einer unten in der Bürette angebrachten Marke ausfliessen lässt.
Zuweilen ist die Pipette B mit dem Reservoir für die Normallösung fest verbunden, wie beim Gay-Lussac’schen Silberprobenapparat (Taf. VIII. Fig. 158).
Bleiben in Folge einer geringen Fettschicht Tropfen an den innern Wänden der Pipette hängen, so entfernt man diese durch Aetzkalilösung, Aether oder am besten durch eine mit Schwefelsäure versetzte Lösung von saurem chromsauren Kali, hält auch wohl die Pipette stets mit der Normallösung gefüllt.
IV. Abschnitt.
Instrumente und Geräthschaften.
Apparate und Geräthschaften.
§. 46. Allgemeines.
Ausser den Apparaten zur Erzeugung von Wärme und den Probirgefässen bedarf der Probirer noch verschiedener Geräthschaften, welche im Nachstehenden der Hauptsache nach angeführt werden sollen.
Eigenschaften einer guten Wage.
§. 47. Probirwagennebst Zubehör.
Man bedarf Wagen von verschiedener Belastungsfähigkeit und Empfindlichkeit.
Letztere oder die Grösse des Ausschlagwinkels nimmt um so mehr zu, je leichter Wagbalken und Wagschalen, je geringer die Reibung der Schneide auf ihren Pfannen (erstere am besten von Stahl, letztere von Achat) und je näher sich der Schwerpunct der Wage dem Stützpuncte befindet.
Liegen letztere beiden jedoch zu nahe zusammen, so kommt die Wage wegen übergrosser Empfindlichkeit zu schwierig zur Ruhe und das Wägen dauert zu lange.
Ueber Construction der Wagen vid.:
Dr. Carl, Repert. d. physik.
Technik.
München 1865. S. 7.
Richtigkeit.
Als Haupterfordernisse für die Richtigkeit einer Wage gelten, dass ihre Drehungsaxe über ihrem Schwerpunct, dagegen mit den Aufhängepuncten der Wagschalen in einer Ebene liegt, die Arme gleich lang sind und der Wagebalken sich bei einer Belastung der Schalen nicht biegt.
Die Richtigkeit einer Wage erkennt man daran, dass, nachdem sie nöthigenfalls durch eine während des ganzen Versuchs unverrückt bleibende Tara ins Gleichgewicht gebracht, dieselbe darin verharrt, wenn man auf jede Schale ein gleich grosses Gewicht legt oder wenn man Gewichte und gewogene Masse, welche sich das Gleichgewicht halten, auf den Schalen vertauscht (Umschalen); alsdann ist die Wage völlig gleicharmig.
Ein blosses Einspielen der Zunge auf die Mitte der Scale ohne aufgelegte Gewichte und ohne Umschalen beweist noch nicht die Richtigkeit einer Wage, weil dieser Zustand auch bei einem Arm eintreten kann, der etwas kürzer, aber schwerer als der andere ist.
Hat der die Schnüre der Wagschälchen tragende Haken zu viel Spielraum an den Endschneiden oder ist er sonst nicht ganz correct gemacht, so kann er leicht seine Lage ändern, wobei dann beim Wägen Differenzen entstehen und sich die Wage während dessen ändert.
Die Schälchen zur Aufnahme des Probegutes, mit oder ohne Stiel, müssen genau von gleicher Schwere sein, so dass sich beim Umschalen derselben keine Differenzen zeigen.
Zur Prüfung der Empfindlichkeit der Wage beschwert man die Wagschalen mit der höchsten Belastung, welche dem Zwecke und der Construction derselben nach zulässig ist und beim demnächstigen Abwägen vorkommen kann, und legt, wenn Gleichgewicht vorhanden, auf die eine Wagschale das kleinste Gewicht, bis zu welchem man überall auswägen will, so muss sich ein deutlicher Auschlag der Zunge zeigen.
Empfindlichkeit.
Je empfindlicher die Wagen, um so leichter sind sie durch Staub, Zugluft, ungleiche Erwärmung oder electrische und magnetische Einwirkungen einer Veränderung des Gleichgewichtes ausgesetzt.
Wagen mit stählernem Balken darf man nicht in der Richtung des magnetischen Meridians aufstellen.
Die Wagen sind unabhängig vom Fussboden auf einem mittelst Bankeisen und Eisenspreitzen an der Wand befestigten Brette so aufzustellen, dass zur Schonung der Augen das Licht seitlich fällt und hinter der Wage ein Schirm von mattem grünen Zeuge steht.
Empfindlichere Wagen sind durch einen Glaskasten gegen Staub, Luftzug und Oxydation zu schützen, welcher, mit Schieblade versehen, auf 3 spitzen Schrauben ruht, durch deren Stellung man mittelst eines an der Wage angebrachten Pendels oder einer Libelle dieselbe horizontal stellen kann, so dass deren Zunge auf den Mittelpunct der Scale einspielt.
Es ist für das Wägen bequemer, die Zunge nach unten statt nach der Seite oder nach oben schlagen zu lassen.
Aufstellung d Wagen.
Zur Absorption der Feuchtigkeit stellt man in den Wagenkasten ein mit Chlorcalcium oder ausgeglühter Potasche theilweise gefülltes Glas.
Wirkt der Luftzug beim Oeffnen der Zimmerthür merklich auf die Wage beim Wägen ein, so versieht man den umgebenden Raum noch mit einem Verschlag mit Glasfenstern.
Von dem Verfahren beim Wägen war bereits (S. 19) die Rede.
Man bedarf je nach der Grösse der Belastung etc. folgende verschiedene Wagen:
Verschiedene Wagen.
1) Kornwage und Feinprobenwage in Gehäuse, zum Einwägen der Silber- und Goldkörner und zum Einwägen von Legirungen edler Metalle.
Bei 1 Gramm Belastung auf jeder Wagschale muss dieselbe noch 1/10 Milligramm bei 1 Scalentheil Ausschlag, bei 5 Gramm Belastung etwa ½ Scalentheil Ausschlag deutlich angeben.
Tragkraft höchstens 5 Gramm.
Kornwage.
Die zweckmässig nach Art der Plattner’schen Löthrohrprobirwagen eingerichteten Instrumente dieser Art haben nachstehende Einrichtung (Taf. VII. Fig. 137, 138): a b Schere, am untern Ende mit dem Index, mittelst des Durchsteckers c am Aufzug p befestigt.
Mittelst des Knopfes e und einer um die Leitscheiben f und g gehenden seidenen Schnur h lässt sich die Wage heben und senken an der in die Decke des Gehäuses befestigten Hülse d. i Malerpinsel an einem beweglichen Arm, an welchen ersteren sich der untere verstärkte Theil k der Schere a b anlegt, um unnöthige Schwingungen derselben bei aufgezogener Wage zu vermeiden.
v Wagbalken mit Zunge w. Die mit kleinen Schälchen m versehenen Wagschalen n sind besser an Platindrähten oder Pferdehaaren, als an seidenen Schnüren des anhaftenden Staubes wegen aufgehängt und ruhen nach dem Arretiren auf untergelegten Messingblechen o. Um die Adhäsion der ersteren an letzteren beim Aufziehen zu vermeiden, versieht man die Wagschalen unterwärts zweckmässig mit 3 spitzen Stiften.
Die ganze Vorrichtung steht in einem Glasgehäuse r mit Schiebfenster q; der Knopf e befindet sich bequemer ausserhalb derselben und das Fenster wird beim Aufschieben bequemer durch über Rollen s laufende Gewichte t (Balancier), als durch eine Feder festgehalten. u Schieblade.
Bei Münzwagen hängt man wohl, um das Anhaften von Staub möglichst zu vermeiden, die Schale a (Taf. VII. Fig. 139) an einem Metallbügel b auf und setzt in eine Vertiefung derselben das die Probesubstanz tragende Schälchen.
Letzteres muss grösser sein, als die Wagschale selbst, damit aus dem Schälchen beim Wägen etwa herausfallende Probetheilchen über die Wagschale weggleiten.
Je kleiner letztere, desto weniger wirksam der Luftzug.
Damit sich bei den steifen Bügeln die Haken an den Endschneiden beim Senken des Wagbalkens nicht aushängen, ist unterhalb derselben noch ein Glied d angebracht.
Auch empfiehlt sich eine Arretirung der Wagschalen von unten, in einem auf und niederschraubbaren Messingblättchen m oder in einer solchen nach Mohr’s Angabe bestehend.
Mohr, die Titrirmethode.
1862. S. 347.
Die Münzwagen müssen mehr als die Kornwagen tragen, aber nöthigenfalls als solche brauchbar sein und bei 1 Gramm Belastung auf jeder Schale mindestens noch 1/10 Milligr. anzeigen.
Mulder’s Wage giebt noch 1/20 Milligr. an.
Zweckmässig eingerichtete Münzwagen sind von Mohr empfohlen, desgleichen auch z. B. die Löthrohrprobirwagen.
Die Silberprobirmethode, von G. J. Mulder, deutsch v. Grimm. Leipzig 1859. S. 230.
2) Vor-, Einwiege-, Schlieg- oder Erzwage, ohne Gehäuse, zum Einwägen von Erzen etc. und zum Auswägen der Könige von unedlen Metallen.
Bei 5 Gramm Belastung auf jeder Schale incl. der Einsatzschalen mit Griff muss die Wage bei 1 Milligramm Auflage deutlich sichtbar ausschlagen.
Tragkraft bis 30, höchstens 50 Gramm.
Vorwage.
Eine auf den Freiberger und Oberharzer Hütten übliche Construction ergeben die Figuren 140 und 141 auf Taf. VII.
Die Buchstaben haben dieselbe Bedeutung, wie in Fig. 137 u. 138.
Die in der Fahluner Bergschule für Roheisenproben vorhandenen Wagen mit 122 Mm. langem messingnen Wagebalken mit stählernen Zapfen, welche 1 Milligramm noch deutlich angeben, haben auf ihrem Wagbalken eine decimale Eintheilung, welche beim Anhängen von Centigrammhäkchen Milligramm anzeigt.
Die silbernen Wagschalen von 37 Mm. Durchmesser sind an 74 Mm. langen Schnüren aufgehängt.
3) Apothekerwage.
(Taf. VII. Fig. 142) zum genauen Abwägen grösserer Quanten, z. B. bei Nässproben, der Huss’- schen Salpeterprobe, bei Quecksilber- und Will’schen Braunsteinproben etc., noch 5 Mgr. anzeigend. a durchbrochener Wagbalken mit Zunge b. c Bügel mit Schalen d.
Apothekerwage.
4) Gewöhnliche Handwage (Commercialwage), zum Abwägen mehrerer Pfunde, z. B. bei Bereitung von schwarzem Fluss.
Auch wird eine solche Wage wohl statt der vorigen bei Nässproben, Antimonproben etc. angewandt.
Handwage.
§. 48. Gewichte. Dieselben bestehen gewöhnlich aus Platin, Silber, Argentan oder Messing.
Das Argentan läuft weniger leicht als Silber und Messing an, hat ein geringeres specifisches Gewicht als beide, und ein viel geringeres, als Platin und ist härter.
Die kleinsten Gewichte stellt man wohl aus Federmark oder Aluminium her.
Messinggewichte werden vor dem letzten Justiren zweckmässig galvanisch vergoldet.
Der durch das Anlaufen entstehende Ueberzug pflegt indess selbst auf sehr feinen Wagen keine merklichen Differenzen zu veranlassen.
Material zu d. Gewichten.
Die Prüfung der Gewichte geschieht auf einer richtigen und hinreichend empfindlichen Wage in der Weise, dass man zunächst die Gewichtseinheit (1 Grm., 1 Probirctr.) auf die eine Wagschale bringt und die Wage durch Auflegen einer Tara von Messingblech und zuletzt Staniol vollständig ins Gleichgewicht versetzt.
Prüfung der Gewichte.
Dann wird das Gewicht abgenommen und an seine Stelle etwa vorhandene gleichwerthige Gewichte, dann dieselbe Gewichtsgrösse in kleineren Gewichten gebracht und ein etwaiger Ausschlag der Wage beobachtet.
In derselben Weise vergleicht man nun auch die übrigen Unterabtheilungen des Gewichts mit einander und mit den kleineren.
Die kleinsten Gewichte dürfen auf einer Kornwage keine merkliche Differenz zeigen, bei Vergleichung der grösseren Gewichte mit allen kleineren übersieht man wohl Differenzen von 0,1—0,2 Milligramm.
Uebliche Probirgewichte.
Folgende Arten von Gewichten können von den Probirern benutzt werden.
A. Gewichte für Erze, Legirungen unedler Metalle etc.
Grammgewicht.
1) Grammgewicht.
Die Einheit, das Gramm, ist gleich dem Gewichte von 1 Cubikem.
Wasser bei 4° C im luftleeren Raume und das Grammgewicht zerfällt in nachstehende Abtheilungen nach oben und nach unten:
1 Gr. = 1 Gramm 1 Gr. = 1 Gramm.
10 „ = 1 Dekagramm 0,1 „ = 1 Decigramm.
100 „ = 1 Hectogramm 0,01 „ = 1 Centigramm.
1000 „ = 1 Kilogramm 0,001 „ = 1 Milligramm.
Zu Proben wiegt man selten mehr als 50 Gramm ein und das Auswägen geschieht in manchen Fällen, z. B. bei Gold- und Silberproben, bis auf 0,1 Milligramm.
Centnergewicht.
2) Centnergewicht.
Dasselbe ist ein verjüngtes Handelsgewicht und pflegt, in den verschiedenen Ländern verschieden, die Eintheilung des letzteren zu haben; zuweilen erhält dasselbe aber auch eine abweichende, z. B. ein decimale, wie aus nachstehenden Beispielen hervorgeht:
a)
Oberharzer Centnergewicht: 1 Ctr. = 5 Gramm = 100 Pfd. à 10 Loth à 10 Quint = 10000 Quint; kleinstes Gewicht für gewöhnlich 0,5 Quint = 0,25 Milligramm, zuweilen 0,2 Quint = 0,1 Milligr.
b)
Freiberger Centnergewicht: 1 Centner = 3,75 Grm. = 100 Pfd. à 100 Pfundtheile = 10000 Pfdthle.; kleinstes Gewicht 0,5 Pfdthle.
= 0,1875 Milligramm.
Nässprobirgewicht: 1 Centner = 75 Gramm = 100 Pfd.; kleinstes Gewicht 0,5 Pfd.
c) Oesterreichisches Centnergewicht. 1 Centner (verjüngtes Commercialgewicht) = 10 Gramm = 100 Pfd. à 32 Loth à 4 Quentchen à 4 Denär; kleinstes Gewicht 1 Denär = 0,195 Milligr. Gewöhnlich wiegt man nur ½ Ctr. = 5 Gramm ein und macht die Proben doppelt.
Seit 1857 werden die Gehalte der Gold- und Silberkörner aus den Erzproben in Tausendtheilen eines Münzpfundes (Zollpfundes) ausgedrückt, indem 1 Centner = 100 Münz- oder Zollpfd. à 1000 Pfdtheilen.
Man wiegt wohl noch die Erzproben nach dem verjüngten Landesgewicht (Commercialgewicht) ein und die Gold- und Silberkörner nach dem Münzpfundgewicht aus, indem man die Schwere des Centners von letzterem im Vergleich zu dem des ersteren nach dem wirklichen Verhältniss des Handels- und Münz- oder Zollgewichtes von 560,11 : 500 proportionell vermindert hat.
d) Aelteres Probircentnergewicht.
Man findet auf deutschen Hüttenwerken zuweilen noch ein dem älteren Preussischen Civilgewicht (1 Ctr. = 110 Pfd. à 2 Mark à 16 Loth à 18 Grän oder 4 Quentchen = 51,4482 Kil. Gramm) entsprechendes Probircentnergewicht.
(1 Probirctr.
= 1 Quentchen. Civ. Gew. = 3,654 Gramm).
e) Englisches Probirgewicht.
Man bedient sich in England meist eines dem Apothekergewicht (Troy Weight) entlehnten Graingewichtes.
1 Troypfund = 12 Ounces (oz.) à 20 Pennywights (dwts) à 24 Grains = 5760 Grains (grs) = 373,25 Gramm.
Als Einheit für das Probirgewicht nimmt man häufig 1000 Grains = 64,8 Gramm, wiegt dann gewöhnlich 400 Grain (circa 26 Grm.)
Erz ein und bestimmt einen Bleigehalt bis auf 1 Grain (0,065 Grm.), einen Kupfergehalt bis auf ¼ Grain (0,016 Grm.) und einen Silbergehalt bis auf 1/1000 Grain.
Manche Probirer wenden 1 Unze = 480 Grain = 31,1 Grm. Einwage statt 400 Grain an.
Die cornischen Probirer nehmen z. B. für Kupfererze als Einheit des Probirgewichtes 400 Grains an, theilen diese Einheit in 100 Theile (Cents) und wägen bis 1/16 Cent aus.
Es sind dann
Troy-Gewicht.
Die englischen Kupfererzwagen geben bei 500 Grain Belastung noch 1/20—1/50 Grain an.
Für Handelszwecke geben die englischen Probirer den von 400 Grain erhaltenen Metallgehalt bei Blei in Centnern (ewts), Quarters (qs) und Pfund (lbs), bei Silber in oz., dwts und grs. pro Tonne Erz an und bedienen sich hierbei behufiger Reductionstabellen, wie solche sich für Blei z. B. in Phillips Metallurgy.
London 1852. p. 479 und für Silber pag. 487 befinden.
Da 1 Tonne = 20 Centner (ewts) Handelsgewicht (Avoir du poids) à 4 Quarters à 28 Pfund à 16 Unzen à 16 Drachmen = 32666,6 Unzen Troygewicht, so entspricht 1 Unze Silber in der Tonne etwa 0,3 Pfdthln.
Silber im Centner.
(1 Pfd. Avdps = 1,2152 Pfd.
Troy = 453,598 Gramm).
B. Münzgewichte für Legirungen edler Metalle.
Grammgewicht.
1) Grammgewicht.
Für Silberfeinproben (Münzen, Brand- und Blicksilber etc.) dient als Einheit des Probirgewichts entweder 1 Gramm oder ½ Gramm, jedesmal in 1000 Theile getheilt, indem man nur bis auf ganze Tausendstel auswägt.
Für Goldproben wählt man als Einheit ½ Gramm, wie vorhin in 1000 Thle. getheilt.
Mark- und Karatgew.
2) Mark- und Karatgewicht, ersteres für Silber-, letzteres für Goldproben früher angewandt, jetzt aber meist durchs Grammgewicht verdrängt.
Man rechnete das absolute Gewicht der für Münzen und den Silber- und Goldhandel früher in Deutschland fast allgemein gebräuchlichen köllnischen Mark = ½ Pfd. köllnisch = 233,8555 Gramm, nur in Oesterreich = ½ Pfd. Commercialgewicht = 280,644 Gramm.
In England bestimmt man den Feingehalt des Goldes nach 24 Carats à 4 Grains, den des Silbers nach 12 Unzen à 20 dwts à 24 grs.
Die vollständigen Unterabtheilungen des köllnischen Markgewichtes (Richtpfenniggewicht) sind folgende:
Als absolutes Gewicht der verjüngten Mark Probirgewicht nimmt man ½ bis 1 Gramm, wählt als Unterabtheilungen für Silberproben Loth und Grän, für Goldproben Karat und Grän und wiegt bis auf ¼ oder ⅛ Grän aus.
3) Apotheker- oder Medicinalgewicht.
Zuweilen findet man auch Angaben nach diesem, weshalb die Eintheilung des hannöverschen hier folgen möge:
Apothekergewicht.
§. 49. Werkzeuge zur Bedienung der Probiröfen.
Man bedarf hölzerne oder eiserne, wohl rostartig durchbrochene Schaufeln zum Aufgeben des Brennmaterials; eiserne Haken, etwa 4 Cm. lang mit 60—80 Cm. langem Stiel von 8 Mm. Dicke und mit einem Ring als Handhabe am Ende, zum Nachstockeln der Kohlen im Holzkohlenmuffel-, Wind- und Gebläseofen; Eisenkrücke, 8 Cm. breit und 5 Cm. hoch mit 32 Cm. langem Stiel, am Ende breit geschlagen und mit einem Loche zum Aufhängen versehen, zum Reinigen der Muffel, Ausräumen der Asche etc.; bei Steinkohlenmuffelöfen ein vorn spitzes, hinten mit einem Knopfe versehenes Räumeisen von 1,5 Met. Länge und 13 Mm. Dicke, sowie eine 9 Cm. breite und 6,5 Cm. hohe Eisenkrücke mit 1,3 Met. langem Stiel zum Aufräumen des Rostes und der Kohlen auf demselben; Kohlensieb mit 1 Cm. weiten Maschen; Aschensieb mit 3 Mm. weiten Maschen.
Werkzeuge.
Geräthschaften.
§. 50. Geräthschaften zur Vorbereitung des Probirgutes.
Hierher gehören solche
z. Nehmen.
1) zum Nehmen des Probirgutes (S. 12): kleine Eisenlöffel von 4 Cm. Durchmesser in horizontaler und rechtwinkliger Stellung zum etwa 90 Cm. langen Stiel, mit Loch zum Aufhängen; Meissel, Hohlmeissel und Bohrer zur Probenahme von Legirungen nebst Granulirkessel oder blanker Eisenplatte zum Ein- oder Ausgiessen von Legirungen; hohler blecherner Halbcylinder für Schliege; blanker Eisenstab zum Holen von Spanproben; Schaufeln, Tröge oder Kästen von Holz oder Eisen zur Aufnahme von Probestücken oder Schliegen; Loupe zur Untersuchung der Erzbeschaffenheit etc; Schraubstock etc.;
z. Trocknen.
2) zum Trocknen des Probirgutes (S. 16): Eisenblecherne Trockenpfanne mit Stiel, etwa 28 Cm. lang, 22 Cm. breit und 6 Cm. hoch; eiserne Rührspatel; Trockengestell mit Drahtnetz zur Aufnahme der Trockenpfannen; gusseiserne Trockenscheibe a (Taf. IV. Fig. 60) in der Mitte mit einer Handhabe b versehen, an der Peripherie mit in Vertiefungen befindlichen und am Stiel numerirten Messingschälchen c und einer höhern mit Kupferfeile gefüllten Schale d, bis zu deren Boden ein Thermometer e eingesenkt ist; kupfernes Wasserbad (Taf. IV. Fig. 56), a innerer, zur Aufnahme des zu trocknenden Gegenstandes dienender, mit Thür b versehener Kasten; c äusserer Kasten; d Zwischenraum zur Aufnahme des durch e eingegossenen Wassers; f Oeffnung zum Entweichen des Wasserdampfes; g Glasröhre; kupfernes Luftbad (Taf. IV. Fig. 58), α Kupfercylinder, b Deckel mit der Oeffnung c zur Aufnahme des Thermometers d, e und f durch Stöpsel verschliessbare Oeffnungen zum Luftein- und Austritt;
z. Zerkleinern.
3) zum Zerkleinern des Probirgutes (S. 17): Flache Reibschale A von Gusseisen mit Schnauze a und Reiber B (Taf. VI. Fig. 116, 117), desgl. halbkugelförmige Reibschalen mit Pistill (Taf. VI. Fig. 115) in 2 Grössen, von etwa 11 Cm. lichter Weite und 6 Cm. Tiefe und resp. von 15 und 10 Cm., letztere auch wohl von Messing gefertigt, zum Aufreiben der Röstproben, Zusammenreiben der Beschickung etc.; Mörser mit hölzernem Schliessdeckel von verschiedenen Dimensionen, z. B. von 24 Cm. Weite und 26 Cm. Tiefe nebst 6 Cm. hoher Ausweitung zur Aufnahme des Deckels, und resp.
20 und 21 Cm., ersterer mit einem 1,2 M. langen und unten 8 Cm. dicken Stampfer; für sehr harte Körper Achatreibschalen oder Stahlmörser (Taf. VI. Fig. 118), aus einer Stahlplatte a mit 6 Mm. betragender Vertiefung zur Aufnahune eines hohlen Eisencylinders b von 24 Mm. Weite und 21 Mm. Höhe bestehend, in welchem die Substanz mittelst Hammerschlägen auf einen darein passenden Stahlcylinder c von 45 Mm. Höhe und 18 Mm. Dicke zerkleinert wird; man kann dem Mörser auch grössere Dimensionen geben; Hämmer (Taf. VI. Fig. 121 b.) von verschiedener Schwere mit einer quadratischen Bahn, am anderen Ende zugeschärft; zum Zerschlagen der Probirgefässe gusseiserne Unterlagsplatten und Ambösse a (Taf. VI. Fig. 120a.) von quadratischer oder oblonger Form, z. B. 7—8 Cm. Quadr., da wo sie aus dem hölzernen Ambosstock b herausragen, mit einer Eisenscheibe c umgeben, deren Rand etwas aufgebogen ist; zum Ausplatten von Legirungen (z. B. bei Münzproben) ein gut polirter Stahlambos von etwa 8—9 Cm. Durchmesser nebst Hammer (Taf. VI. Fig. 121 a.) mit polirter quadratischer und runder Bahn, erstere mit gebrochenen Ecken; der Ambos wird mit einem Kasten überdeckt und von Zeit zu Zeit mittelst auf Holz gespannten Leders abgerieben, den Ambosstock überzieht man oberhalb mit dicker weisser Pappe; bei Goldproben ein kleines Walzwerk (Taf. VI. Fig. 119), a Walzen, durch Federn b aus einander gehalten, mittelst der Schraube c stellbar und mittelst der Handhabe d und des.
Getriebes e zu bewegen, wobei der Fuss f auf einem Tische mit Zwingen befestigt ist; gewöhnliche und Stockschere, verschiedene Feilen, Raspeln und Kneifzangen mit innen glatten und rauhen Flächen etc.;
4) zum Sieben (S. 17): Gröbere und feinere cylindrische Haar- und Messingdrahtsiebe, erstere z. B. mit etwa 14 Löchern pro Cm., letztere mit 12—32, die feinsten mit 40 Löchern pro Cm. (S. 17).
Zur Verhütung des Verstäubens versieht man das Sieb mit einem Papierdeckel und setzt dasselbe in einen hölzernen Untersatz mit Lederboden (Kapsel).
z. Sieben.
Auch wendet man wohl kugelförmige, aus zwei Hälften bestehende Siebe von Messingdraht an.
5) zum Schlämmen (S. 18): Bechergläser, Glascylinder, hölzerne Sichertröge von verschiedener Grösse (Taf. VI. Fig. 120, 121);
z. Schlämmen.
6) zum Einwägen (S. 19): Messingpincetten mit spitzen Endbacken (Taf. VI. Fig. 122) zum Fassen der Gewichte, Schälchen, Metallkörner, Metallschnitzeln etc. beim Arbeiten mit der Kornwage; die Endbacken a bestehen zweckmässig aus Elfenbein oder Knochen und sind gerade oder gekrümmt; messingne Pincette (Taf. VI. Fig. 123), mit stumpferen Spitzen zum Fassen der Gewichte und Könige beim Arbeiten mit der Vorwage; Fig. 123 a Pincette, bei englischen Kupferproben gebräuchlich; messingne Probenlöffel (Taf. VI. Fig. 124); Exsiccator, ein mit Chlorcalcium und einem Dreifuss von Eisendraht versehener und mit einer mattgeschliffenen Glasplatte dicht verschlossener Glascylinder von etwa 66 Mm. Weite und 11 Cm. Höhe, in welchem man das Gefäss mit geglühter Substanz vor dem Wägen erkalten lässt, wenn dieselbe leicht Feuchtigkeit anzieht; Haarpinsel oder seidene Lappen zum Abwischen der Wagschalen und Schälchen, welche mit den blossen Fingern nicht berührt werden dürfen; Glanzpapier, Skarnitzel, aus feinem Briefpapier kunstgerecht hergestellte Dütchen zur Aufnahme von Legirungen etc.; Uhrgläser zwischen einer Messingzwinge (Taf. VII. Fig. 150); Schiffchen von dünnem Messingblech (Taf. VI. Fig. 113) oder Porzellan (Taf. VI. Fig. 114); Libelle zum Richtigstellen der Wage etc.; 10 Cm. weite und 2 Cm. tiefe Kupferschale zum Aufnehmen der Metallschnitzeln beim Zerschneiden der Legirungen etc.
z. Einwägen.
Beschicken.
7) Beim Beschicken (S. 21): Kupferne Mengkapseln von verschiedener Gestalt und innen recht glatt (Taf. VI. Fig. 126); Reibschalen von Gusseisen (Taf. VI. Fig. 115), Messing, Bronze, Porzellan oder Serpentin; Mengspatel von Messing, Horn etc. an den Enden ausgeplattet; Borstenpinsel, Messinglöffel von bestimmtem Inhalt zum Abmessen verschiedener Mengen silberfreien Kornbleies, mit Ziffer auf dem Stiel, andere zum Abmessen des Flusses; Salzbrenner von Eisenblech, 30 Cm. lang, 22 Cm. breit und 9 Cm. tief, mit Deckelklappe, zum Verknistern (Verkrachen) des Kochsalzes; Probirstein zur Prüfung der edlen Metalle und ihrer Legirungen durch den Strich, ein Stück harter, schwarzer, glatt geschliffener Basalt oder Kieselschiefer, auf welchem man mittelst der Probirnadeln von bestimmtem Metallgehalt Striche macht, daneben Striche von der zu untersuchenden Legirung und die Farbe beider vergleicht; bei Goldproben müssen die Striche noch mit Säure behandelt werden.
Zur Entfernung der Striche vom Stein bestreicht man sie mit Oel, reibt mit Kohle und wischt ab.
Chaudet-Hartmann’s Probirkunst.
1838. S. 142.
§ 51. Geräthschaften zum Transport der Probirgefässe in und aus dem Ofen und zum Manipuliren im Ofen.
Geräthschaften.
