Repository: HallerPatrick/nextflow-exercises

# nextflow-exercises

All exercises for the seminar Workflows for Scientific Data Analysis with Nextflow.


All workflow scripts are under the `workflow` directory, while the python scripts which are
actually doing the logic are under `lib`.

Results are written into `results`.

# Sample Project

## Overview

```mermaid

graph LR
    A{ Source Texts } --> Tokenization --> Kmers & Frequncy --> E[Merge Results]

```

## Results of running nextflow pipelines


| Pipeline   | URL                                       | Deployability | Docker | Reason                                      |

File: gesamt/kerl_metallurgische_1866.txt (part 8 of 27)
METALLURGISCHE PROBIRKUNST ZUM GEBRAUCHE BEI VORLESUNGEN UND ZUM SELBSTSTUDIUM. VON BRUNO KERL, PROFESSOR AN DER KÖNIGLICH HANNOVERSCHEN BERGAKADEMIE ZU CLAUSTHAL.
1) Zum Anfassen der Probirgefässe dienen: eiserne Klüfte, steif gehämmert, mit geraden Enden (Taf. VII. Fig. 127) und von verschiedener Länge, z. B. 50—60 Cm. bei Münzöfen und 80—100 Cm. bei grösseren Muffelöfen; Gabelkluft, mit einem hufeisenförmigen Arm (Taf. VII. Fig. 128) zum sichern Herausnehmen und Ausgiessen der Ansiedescherben, unter deren Ausschnitt am Boden das gabelförmige Ende geschoben wird, während man den andern geraden Arm auf den Scherben aufdrückt; Tiegelzangen von verschiedener Einrichtung und Grösse (Taf. VII. Fig. 130), bei Wind- und Gebläseöfen in Anwendung; Fig. 130d bei der englischen Kupferprobe gebräuchlich; Probenbretter mit Handhabe zum Transport der Gefässe an den Ofen, z. B. 43 Cm. lang, 27 Cm. breit und 2 Cm. dick; kleine Probenbleche mit Vertiefungen, z. B. von 14 Cm. Länge und Breite mit neun 28 Mm. weiten Löchern, bei Münzproben zur Aufnahme des Skarnitzels und der zugehörigen Bleischweren.
z. Anfassen d. Probirgefässe.
2) Zum Manipuliren im Ofen während des Röstens, Schmelzens etc. braucht man: Rührhaken oder Rührspatel beim Rösten, letztere z. B. bei der cornischen Kupferprobe in Gestalt eines schmiedeeisernen oder stählernen Stabes von 60—61 Cm. Länge, mit einem Ring zum Aufhängen am obern Ende und am untern zu einem 10 Cm. langen und 20 Mm. breiten Spatel ausgeschmiedet; eiserner Löffel von 40 Mm. Durchmesser mit 80—90 Cm. langem Stiel zum Nachtragen von Substanzen (Kohlenstaub, Borax etc.); Eintrags- oder Backenkluft mit gekrümmten Enden (Taf. VII. Fig. 129) zum Aufsetzen von Metallkönigen auf Capellen, Gaarscherben etc.; Kühleisen (Taf. VII. Fig. 132) beim Abtreiben im grossen Muffelofen z. B. 9 Cm. lang, 7 Cm. breit und 1 Cm. dick mit 85 Cm. langem Stiel, und im Münzofen 5 Cm. lang, 4 Cm. breit und 7 Mm. dick, bei 70 Cm. langem Stiel.
z.
Manipuliren im Ofen.
§. 52. Geräthschaften zur Aufnahme und weiteren Zubereitung der aus dem Ofen genommenen glühenden Proben.
Geräthschaften.
1) Zur Aufnahme der glühenden Gefässe dienen:
Eiserne Probenbleche mit Stiel, entweder mit ebenem Boden oder mit 4 Cm. weiten, fast halbkugelförmigen Vertiefungen (Buckeln); solche Buckelbleche aus Eisen oder Kupfer werden Giessbleche genannt, wenn man den Inhalt der mit der Gabelkluft gefassten Ansiedescherben in die Buckeln entleert, nachdem dieselben mit Röthel oder Kreide ausgestrichen und das Blech gehörig angewärmt worden; bei kupfernen oder messingnen Giessblechen bleibt wegen geringerer Wärmeleitung, also minder plötzlichen Erstarrens, weniger Blei mechanisch in der Schlacke zurück, als bei eisernen; Giessbleche für 42 Löcher von 40 Mm. Weite und 20 Mm. Tiefe haben z. B. 44 Cm. Länge und 38 Cm. Breite bei 30 Cm. langem Stiel, für 30 Löcher 27 Cm. Breite und 22 Cm. Länge mit 20 Cm. langem Stiel; ein kleines messingnes Probenblech für Münzproben hat z. B. 12 Cm. Breite und 15 Cm. Länge, mit dem Stiel an der langen Seite, mit je 4 Vertiefungen in zwei Reihen, dazwischen 2 Spähelöcher a, durch welche man beim Vorhalten des Bleches vor das Gesicht zum Schutze gegen die Hitze die treibenden Proben wahren kann (Taf. VII. Fig. 134); auch wendet man wohl mit Späheöffnungen und Handhabe versehene Holzbretter an; guss- oder schmiedeeiserne Eingüsse von verschiedener Grösse, z. B. für Bleiproben, cornische Kupferproben (Taf. VII. Fig. 133); Eisen- oder Bleibleche (Silberkornbleche) mit halbkugelförmigen Vertiefungen von 3 Mm. Weite, z. B. 12 Cm. lang, 63 Mm. breit mit 200 Löchern zur Aufnahme der Silberkörner aus der Capelle; zur Aufnahme der entschlackten Blei-, Kupfer-, Zinnkönige etc. dienen Giessbleche.
z.
Aufnahme der heissen Gefässe.
z. weiteren Zubereitung der Proben.
2) Zur weiteren Zubereitung der aus dem Ofen genommenen und erkalteten Proben sind erforderlich: Röstspatel (Taf. VI. Fig. 125) mit hölzerner Handhabe c, Stahlschneide a zum Ablösen des Röstgutes vom Scherben und Knopf b zum Aufreiben desselben; grössere und kleinere Hämmer mit Schneide und quadratischer Bahn von etwa 24 Mm. Seite und kleiner, zum Zerschlagen der Probirgefässe auf einer Eisenplatte oder einem nicht polirten, quadratischen Ambos in Holzgestell von etwa 7 Cm. Seite; Buckelbleche zur Aufnahme der entschlackten Könige; Kornzange (Taf. VII. Fig. 134a) zum Ausstechen der Silberkörner aus der Capelle, gut schliessend, entweder am Ende halbkugelig mit hervorragender Spitze oder gerade abgeschnitten; Kornbürste (Taf. VII. Fig. 133a), eine Messingröhre a, auf beiden Seiten mit steifen Schweineborsten b, zum Abbürsten der mit der Kornzange gefassten Silberkörner; Magnetstab, etwa 10 Cm. lang, 6 Mm. breit und dick, z. B. für Roheisenproben etc.; Ramme zum Prüfen der Eisenkönige auf ihre Festigkeit, indem man ein durch einen Federdruck gelöstes Stahlgewicht von einer gewissen Höhe auf die stählerne Unterlage, wo der König liegt, fallen lässt.
§. 53. Geräthschaften für nasse Proben.
Hierher gehören unter andern: Stative für Trichter, Büretten (Taf. VII. Fig. 135), Digerirkolben, Retorten und Röhren etc., im Wesentlichen in einer an einem Stabe auf und nieder schiebbaren Zwinge bestehend; Holzklemmen (Taf. VII. Fig. 136) mit Charnier a, Feder b und Korkeinlage c zum Fassen heisser Gefässe; kleine eiserne oder messingne Tiegelzangen (Taf. VII. Fig. 131); Chablonen für Filter; Aräometer; Thermometer; kupferne Blase mit Schlangenrohr zur Herstellung von destillirtem Wasser; gusseiserne oder kupferne, innen verzinnte Wasserkessel mit glattem Boden; Korkbohrer, wenn nicht gleich Kautschukkörke mit Löchern zu Gebote stehen u. a.
Geräthschaften f. nasse Proben.
V. Abschnitt.
Probirreagentien.
§. 54. Allgemeines.
Zur Zerlegung des Probirgutes sowohl auf trocknem, als auch auf nassem Wege bedarfs in den meisten Fällen eines Zusatzes von Reagentien von verschiedenem Grade der Reinheit.
Die hauptsächlichsten derselben sollen im Nachstehenden nach ihrer Wirkungsweise aufgeführt werden.
Zweck.
Ueber Prüfung der Reagentien auf Verunreinigungen siehe: Bolley, Handb. d. techn.-chem Untersuchungen. 3. Aufl 1865.
1. Kapitel.
Reagentien auf trocknem Wege.
§. 55. Allgemeines.
Hinsichtlich ihrer Wirkungsweise lassen sich die Reagentien oder Zuschläge eintheilen in: reducirende, oxydirende, solvirende, präcipitirende, concentrirende, verflüchtigende und als Bedeckungsmittel dienende Zuschläge.
Manche derselben wirken gleichzeitig in mehrfacher Weise, z. B. oxydirend und solvirend (weisser Fluss), reducirend, solvirend und entschwefelnd (schwarzer Fluss) etc.
Wirkung der Reagentien.
Aufbewahrung.
Je nach ihren hygroskopischen Eigenschaften werden die Reagentien in verschlossenen Glas- oder Steingutgefässen, in mit einem Deckel versehenen Porzellan- oder Holzbüchsen etc. aufbewahrt.
Reducirende Zuschläge.
§. 56. Reducirende Zuschläge. Dieselben sollen oxydirten Körpern ihren Sauerstoff entweder vollständig (Reduction) oder nur theilweise (Desoxydation) entziehen und sind hauptsächlich folgende:
Holzkohle.
1) Holzkohle, theils als Pulver für sich (Röstproben) oder andern Zuschlägen (Potasche, Soda etc.) beigemengt oder als Auskleidung der Schmelztiegel (S. 82), theils in Stückchen von etwa 15—20 Mm. Würfelseite über der Kochsalzdecke.
In letzterem Falle hält das Kohlenstückchen durch Bildung einer reducirenden Atmosphäre von Kohlenoxydgas die äussere Luft vom Schmelzgut ab, zerlegt die aufsteigende Kohlensäure und wirkt beim Niedersinken in dem flüssig gewordenen Kochsalz, mit der gebildeten Schlacke in Berührung kommend, auf etwa verschlackte Metalle reducirend.
Zu grosse Kohlenstücke saugen zu viel Kochsalz ein und es kann dann an Deckmittel für die Probe fehlen.
Der Potasche und Soda mengt man wohl 10—25 % Kohlenstaub je nach der vorliegenden Wirkungsweise bei, nachdem beide Substanzen vorher durch ein feines Sieb geschlagen sind.
Wegen ihrer Feuerbeständigkeit erhöht ein zu grosser Kohlenzusatz die Strengflüssigkeit der Beschickung, weshalb man in manchen Fällen statt einer Einmengung von Kohle zwischen die Zuschläge die Anwendung eines mit Kohle ausgefütterten Tiegels vorzieht (S. 82).
Man wählt zur Bereitung von Kohlenstaub völlig verkohlte Stücke, am besten von Buchenkohle aus, zerkleint dieselben, siebt durch ein Haarsieb (S. 107) und bewahrt das Pulver möglichst trocken auf.
Kokspulver.
2) Koks- und Anthracitpulver, zuweilen statt Kohlenstaub angewandt, möglichst aschen- und schwefelfrei.
Graphit.
3) Graphit, in Pulverform, wegen seiner schwereren Verbrennlichkeit und, in Folge dessen, anhaltenderen Wirkung dem Kohlenpulver beim reducirenden Rösten namentlich arsen- und schwefelhaltiger Kupferverbindungen vorzuziehen.
Blättriger und schuppiger Graphit verbrennt zu schwer und ist deshalb weniger verwendbar, als milder.
Der natürliche Graphit enthält mehr oder weniger (1—50 %) störende unorganische Bestandtheile (hauptsächlich Kieselerde, Thonerde und Eisenoxyd, weniger Kalkerde), deren Menge man entweder durch Verbrennen einer gewogenen Menge von Graphit direct erfährt oder indirect durch Bestimmung des Kohlenstoffgehaltes in ½ Gramm Graphit nach der Berthier’schen Probe (§. 211) mittelst Bleiglätte.
B. u. h. Ztg. 1864. S. 136.
Nach Ziureck eignet sich der dichte sibirische Graphit mit 5—6 % Asche zu Tiegelmassen sehr gut und steht in dieser Beziehung mit dem ceylonschen gleich, übertrifft den cumberländer und sehr weit den peczorischen und passauer Graphit.
Nach der Oesterreichischen Zeitschrift für Berg- und Hüttenwesen No. 51 v. 1865 sollen alle diese Sorten gegen den böhmischen Graphit bei Krumau stark in den Hintergrund treten.
Unreiner Graphit kann für dokimastische Zwecke auf verschiedene Weise gereinigt werden, z. B. nach Löwe durch Glühen mit der doppelten Menge kohlensauren Kalis in einem bedeckten Thontiegel, Ausziehen des gebildeten kieselsauren Kalis durch Kochen mit heissem Wasser, Digestion des Rückstandes mit verdünnter Salpetersäure, Filtriren, Aussüssen und Trocknen des Rückstandes.
Brodie erhitzt das rohe Graphitpulver mit dem 2fachen Schwefelsäure und 7 % chlorsaurem Kali im Wasserbade in einem gusseisernen Gefäss, bis sich keine chlorige Säure mehr entwickelt, bringt dann zur Entfernung der Kieselsäure etwas Fluornatrium hinzu, wäscht die Masse sorgfältig aus, trocknet und erhitzt bis zur Rothgluth, wobei sich die Graphitkörner aufblättern und in einen sehr fein zertheilten Zustand versetzt werden.
Polyt. Centr.
1855. S. 1404.
B. u. h. Ztg. 1862. S. 353.
Auch durch Glühen des Graphites bei Rothgluth in einer Retorte, wobei Eisenoxyd zu metallischem Eisen und schwefelsaure Salze zu Schwefelmetallen reducirt werden, und Behandeln der geglühten Masse mit Salzsäure lassen sich Eisen, Sulphate und kohlensaure Salze ausziehen.
4) Weizenmehl, seltener Stärkemehl, wirkt andern Zuschlägen (z. B. Potasche, Soda) zugetheilt, kräftiger reducirend als diesen beigemengter Kohlenstaub, weil bei der in höherer Temperatur ohne Schmelzen und Aufblähen stattfindenden Verkohlung des Mehles sich der Kohlenstoff in der feinsten Vertheilung ausscheidet.
Als Reductions- und Solvirungsmittel werden am häufigsten Gemenge von Potasche mit 15—20 % Mehl (z. B. bei Bleiproben) oder von Potasche oder wasserfreie Soda mit 30—35 % Mehl (bei Kupferproben) und für kräftige Reductionen wohl mit noch mehr Mehl angewandt, bei Zinnproben z. B. wasserfreie Soda mit 50 % Mehl.
Potasche und Soda müssen mit dem Mehl aufs Innigste zusammengerieben und für Kupferproben völlig schwefelsäurefrei sein.
Mehl.
Potasche u. Mehl.
Man zieht die angeführten Gemenge dem später (S. 126) zu erwähnenden, ganz ebenso wirkenden schwarzen Flusse vor, indem letzterer kostspieliger ist und wegen seiner sehr hygroskopischen Eigenschaften öfters frisch bereitet werden muss, wobei sich brenzliche, übelriechende Gase entwickeln.
Kolophonium etc.
Aehnlich wie Stärkemehl wirkt das theurere Kolophonium, sowie auch fette Oele, Talg, Zucker etc., welche aber bei der Verkohlung sich stark aufblähen und deshalb seltener, zuweilen wohl noch beim reducirenden Rösten angewandt werden.
Nach Berthier reducirten gleiche Mengen folgender Substanzen aus einem Ueberschuss von Glätte: ausgeglühte Holzkohle 32, gewöhnliche Holzkohle 28, Talg 15, Zucker 14,5, gedörrtes Stärkemehl 13, gewöhnliches Stärkemehl 11 Blei.
Cyankalium.
5) Cyankalium, KCy mit 64,1 K und 35,9 Cy, ein schon bei niedriger Temperatur sehr energisch wirkendes Reductionsmittel, indem sich cyansaures Kali bildet; bei Zinn- und Bleiproben angewandt.
Giftig und leicht zerfliesslich.
Weinstein.
6) Weinstein im rohen und gereinigten Zustande (Cremor tartari), K T + H T. Ersterer, welcher sich im Gemenge mit rothen oder grauen Krusten in den Weinfässern absetzt, besitzt eine grössere Reductionskraft als letzterer; bei beiden wirken auch die beim Verkohlen entweichenden kohlenstoffhaltigen Gase und Dämpfe reducirend.
Beim Verkohlen des rohen Weinsteins erhält man 35—36 % Rückstand mit 15,5 % Kohle und etwa 4 % kohlensaurem, bei gereinigtem 37—38 % Rückstand mit 7 % Kohle und 6 % kohlensaurem Kalk.
Weinstein wirkt kräftiger reducirend, als schwarzer Fluss, giebt aber leicht zu strengflüssige Schlacken und eignet sich deshalb besonders da, wo viel Reductions-, aber wenig Flussmittel erforderlich ist.
Oxydirende Zuschläge.
§. 57. Oxydirende Zuschläge.
Als oxydirende Agentien kommen ausser atmosphärischer Luft zur Verwendung:
Kalisalpeter.
1) Kalisalpeter, K N mit 46,56 K und 53,44 N, zur Bereitung von schwarzem, rohem und weissem Fluss (S. 127), als Oxydationsmittel bei der englischen Kupferprobe (Cu2S giebt mit K N je nach der Menge des letzteren metallisches Kupfer oder auch Kupferoxyd), bei der Silbererztiegelprobe, bei Chromproben etc.
Enthält als Verunreinigungen hauptsächlich, beim Probiren aber nicht wesentlich schadende, durch Silberlösung angezeigte Chloralkalien; ein Gehalt an schwefelsauren Salzen, durch Chlorbarium nachzuweisen, ist bei Anwendung desselben zur Darstellung von schwarzem Fluss für Kupferproben schädlich, indem sich verschlackbares Schwefelkupfer bildet.
Durch wiederholtes Umkrystallisiren lässt sich derselbe hinreichend reinigen. —
Der später (S. 127) zu erwähnende weisse Fluss wirkt wegen eines grössern oder geringern Gehaltes an salpetersaurem Kali auch oxydirend.
Die Prüfung des Salpeters z. B. behuf der Schiesspulverbereitung besteht entweder direct in der Ermittlung seines Gehaltes an salpetersaurem Kali (Huss’sche Krystallisationsprobe) oder nur seines Gehaltes an Salpetersäure auf volumetrischem Wege (Pelouze’sche Probe) oder durch eine Verflüchtigungsprobe (Reich’s Verfahren).
Obgleich in letzterem Falle es unbestimmt bleibt, an welche Basen die Salpetersäure gebunden ist, so kann deren Bestimmung doch von praktischem Werthe sein.
Werther, in Erdm. J. f. pr. Chem. Bd. 52. S. 298. Ragsky, im Jahrb. d. k. k. geol. Reichsanst.
1851. S. 186.
Salpeterprobe.
a)
Huss’ Krystallisationsprobe auf salpetersaures Kali.
Dieselbe beruht darauf, dass eine erkaltende Salpeterlösung von bestimmtem Procentgehalte bei einer bestimmten Temperatur nadelförmige Kryställchen von salpetersaurem Kali ausscheidet.
Man wiegt in einem tarirten Becherglase auf einer Apothekerwage (S. 101) möglichst rasch, um die Wasserverdampfung zu vermindern, 100 Gramm Wasser von etwa 45° R. (56°C.) ab, indem man zuletzt mittelst einer als Pipette gebrauchten Glasröhre geringe Wassermengen zufügt oder wegnimmt, und schüttet in das Wasser 40 Gramm von dem sehr fein geriebenen, vollkommen (bei etwa 150°C.) getrockneten Salpeter.
Unter Umrühren bringt man denselben, wobei eine sofortige Temperaturerniedrigung eintritt, rasch zur Lösung, filtrirt, sobald diese völlig eingetreten ist, auf einem etwas erwärmten Trichter einen Theil der Flüssigkeit in ein kleines Becherglas und lässt das Filtrat unter stetem Umrühren mit der hinreichend starken Kugel eines in ¼ Grade R. eingetheilten Thermometers so weit erkalten, bis sich auf dem Boden des Glases kleine Nadeln von angeschossenem salpetersauren Kali zeigen.
Man beobachtet dann die Krystallisationstemperatur am Thermometer und ersieht aus der nachfolgenden Huss’schen Tabelle den zugehörigen Procentgehalt an salpetersaurem Kali:
Huss’ Krystallisationsprobe.
Es ist bei dieser Probe zu beobachten: dass das Lösewasser nicht zu heiss ist, damit die Wasserdampfung das Resultat nicht alterirt; dass die Abkühlung der Lösung behuf Krystallisation gleichmässig geschieht und zwar am besten unter stetem Umrühren, indem man das Becherglas in ein Gestell hängt oder auf eine dicke Papierunterlage auf Holz stellt; dass das Thermometer richtig ist, d. h. gerade eine Krystallisationstemperatur von 20¼° R. angiebt, wenn man 40 Gramm chemisch reinen trocknen Salpeter in 100 Gramm Wasser löst und bis zur Krystallisation abkühlt.
Sollte das Thermometer hierbei nicht genau diese Temperatur angeben, z. B. nur 20°, so muss zu allen Beobachtungen mit diesem Thermometer ¼° addirt werden.
Man muss deshalb das Thermometer vor seiner Anwendung mittelst einer Probe mit chemisch reinem Salpeter prüfen.
Enthält der Salpeter viel Chloralkalien, so fällt der Gehalt an salpetersaurem Kali nach dieser Probe zu gering aus, indem Wasser, welches Chloralkalien aufgelöst enthält, mehr Salpeter aufnimmt als reines.
Ein Gehalt an Natronsalpeter, auch wohl an schwefelsaurem Kali, bewirkt ein zu frühes Krystallisiren, ergiebt also den Gehalt an salpetersaurem Kali zu hoch, so dass man über 100 % davon finden kann.
Man entdeckt am einfachsten Natronsalpeter im Kalisalpeter, wenn man letzteren aus gesättigter Lösung auskrystallisirt, die Mutterlauge eindampft und abermals Kalisalpeter daraus anschiessen lässt, von der zweiten, nöthigenfalls dritten coneentrirten Mutterlauge einen Tropfen auf einem Glasstreifen zur Krystallisation bringt und die Krystalle unter dem Mikroskope beobachtet.
Während Kalisalpeter in Prismen, Chlornatrium und Chlorkalium in Würfeln mit Treppen sich zeigen, erscheint der Natronsalpeter in rhomboedrischer Form.
b) Pelouze’s volumetrische Probe auf Salpetersäure.
Dieselbe beruht darauf, eine bestimmte Menge Eisenoxydulsalz mit der aus dem Salpeter ausgetriebenen Salpetersäure zusammenzubringen, wo sich dann ein Theil des Oxyduls in Oxyd verwandelt, der Rest durch Chamäleon titrirt und daraus der Gehalt an Salpetersäure berechnet wird (6 Fe + N = 3 Fe + N).
Es vermag 1 At. Salpetersäure oder 1 At. Kalisalpeter (101,11) das Oxydul von 6 At. metallischem Eisen (168) zu oxydiren und man muss deshalb etwas mehr als 6 At. Eisen zum Versuche nehmen.
Man thut in die Flasche a (Taf. VII. Fig. 146) Schwefelsäure und 0,83 Gramm Eisendraht, setzt den Stöpsel mit den beiden Glasröhren b und c auf, lässt letztere in das Luftabschluss bewirkende Wasser des Gefässes d eintauchen und erwärmt a mit einer Spirituslampe.
Sobald das Eisen aufgelöst ist, nimmt man Spirituslampe und Wasserglas d weg, thut in den Trichter e ½ Gramm Salpeter, giesst etwas Wasser darauf, lässt die Masse durch öfteres momentanes Oeffnen des Quetschhahns f zu verschiedenen Malen, damit keine zu starke Gasentwicklung eintritt, in a ein und spült den Trichter mit etwas destillirtem Wasser nach.
Dann lässt man c wieder in Wasser eintauchen, kocht die Flüssigkeit in a etwa ½ Stunde (bis eine gelbe Farbe hervorgetreten), vertauscht hierauf das Gefäss d mit einem solchen mit frischem Wasser, unterbricht das Kochen, lässt das Wasser aus d in den Kolben a übertreten, giesst den Inhalt aus a möglichst rasch in ein Becherglas und titrirt das noch vorhandene Eisenoxydul rasch durch Chamäleonlösung.
Verbrauchte man z. B. 0,8 C. C. von letzterer und entsprechen 116,6 C. C. derselben 1 Gramm Eisen, so repräsentiren die 0,8 C. C. Chamäleonlösung 0,0068 Gramm Fe und es sind 0,83 — 0,0068 = 0,8232 Gramm Eisen von ½ Gramm Salpeter oxydirt, was nach der Proportion 168 : 101,11 = 0,8232 : x = 0,495 Gramm oder nach der Proportion 0,5 : 0,495 = 100 : x = 99 % salpetersaurem Kali entspricht.
Pelouze’sche Probe.
Reich’s Probe.
c) Indirecte Salpeterprobe von Reich.
Man treibt die Salpetersäure aus dem Salpeter durch Erhitzen in einer oxydirenden Flamme (z. B. Spirituslampe mit doppeltem Luftzug, weniger gut über einem Bunsen’schen Brenner) mit der 4—6fachen Menge Quarzpulver bei dunkler Rothglühhitze aus; es giebt dann der Gewichtsverlust die Menge Salpetersäure im Salpeter an.
Bei der bezeichneten Temperatur werden schwefelsaure Salze oder Chlorverbindungen nicht zersetzt, wohl aber können sich bei stärkerer Hitze Chloralkalien verflüchtigen.
In einer reducirenden Flamme entweicht unter Bildung von kohlensaurem Natron Chlorwasserstoff.
B. u. h. Ztg. 1861. S. 197.
Man schmilzt 1—2 Gramm Salpeter in einem bedeckten Platintiegel bei möglichst niedriger Temperatur ein, lässt erkalten und findet aus dem Gewichtsverlust den Wassergehalt.
Hierauf bringt man den Tiegelinhalt abermals zum Schmelzen, giesst die flüssige Masse in ein erwärmtes Porzellanschälchen aus, pulvert den Salpeter und trocknet das Pulver vor dem Abwägen scharf aus.
Nachdem in dem gereinigten Platintiegel 2—3 Gramm feines Quarzpulver gut ausgeglüht und das Gewicht nach dem Erkalten bestimmt worden, mengt man 0,5 Gramm trocknes Salpeterpulver damit, überzeugt sich durch die Wage, dass beim Mengen keine Verluste eingetreten sind, und setzt den bedeckten Tiegel während einer halben Stunde einer schwachen, bei Tage eben sichtbaren Rothglühhitze aus, worauf man nach dem Abkühlen wieder wiegt und aus dem Verlust die gesuchte Salpetersäuremenge findet.
Kennt man diese = S und sind n Theile Salpeter eingewogen, so entspricht derselbe 187,4 [Formel] Procent von salpetersaurem Kali oder 157,4 [Formel] Procent von salpetersaurem Natron.
Natronsalpeter.
2) Natronsalpeter, Na N mit 36,6 Na und 63,40 N, wirkt wegen seines grösseren Salpetersäuregehaltes als ein noch kräftigeres Oxydationsmittel, als Kalisalpeter, ist aber sehr hygroskopisch.
Die Bestimmung seines Gehaltes an Salpetersäure kann nach den Methoden von Pelouze (S. 117) und Reich (S. 118) geschehen.
3) Bleioxyd (Glätte), Pb mit 92,83 Pb und 7,17 O.
Dasselbe giebt seinen Sauerstoff an organische Substanzen (Berthier’s Brennmaterialprobe), an Metalle (beim Abtreiben, Gaarmachen etc.) und an Schwefelmetalle ab, wobei letztere unter Bildung von schwefliger Säure in Metalle (Gold, Silber, Platin, Quecksilber, Blei, Wismuth) oder Metalloxyde zerlegt werden.
Erstere sammeln sich in dem aus Bleioxyd frei gewordenen Blei theilweise (z. B. Kupfer, Zinn, Arsen, Antimon) oder ganz an (Gold, Silber, Platin, Wismuth) oder verflüchtigen sich (Quecksilber), letztere werden von überschüssigem Bleioxyd ganz (Zink, Eisen, Molybdän, Mangan) oder theilweise verschlackt (Kupfer, Zinn etc.), wie z. B. die Vorgänge bei der Ansiedeprobe und der Tiegelschmelzprobe für Gold und Silber enthaltende Schwefelmetalle ergeben.
Fehlt es an Bleioxyd, nimmt man z. B. nur die stöchiometrischen Verhältnisse, so wird nur ein Theil des Schwefelmetalles unter Bildung von metallischem Blei entschwefelt, während ein anderer Theil desselben Oxysulphuret bildet, welches durch weiteren Zusatz von Glätte vollständig zersetzt wird.
Nur Schwefelkupfer bildet kein Oxysulphuret, sondern giebt neben kupferhaltigem Blei und Schlacke einen Stein.
Bleiglätte.
Berthier-Kersten, analyt. Chemie. I, 344.
1 Gewichtstheil verschiedener Schwefelmetalle bedarf nach Berthier zur möglichst vollständigen Zerlegung folgender Mengen Bleiglätte:
Pogg. Ann. Bd. 15. S. 278. — Berthier-Kersten, analyt. Chem. 1835. I, 328.
Arsenmetalle, z. B. von Nickel und Kobalt, erfordern noch grössere Glättemengen zur Zersetzung.
Man verwendet am besten rothe Glätte in feinaufgeriebenem, gesiebtem und von eingemengten Bleikörnern freiem Zustande.
Beim Probiren von Gold- und Silbererzen muss ihr Silbergehalt in Rücksicht gezogen werden.
(Oberharzer Glätte enthält im Centner 0,1 — 0,12 Qt. oder Pfdthl. Silber.)
Statt Glätte dient auch metallisches Blei, welches man sich während Ausführung der Probe oxydiren lässt (Ansiedeprobe, Kupfergaarprobe).
Bleiweiss.
4) Bleiweiss, nach Hochstetter meist Pb H + 2 Pb C mit 86,27 Pb, wird wohl statt Glätte angewandt, weil dasselbe nahezu frei von Kupfer und Antimon ist und sein geringer Silbergehalt meist vernachlässigt werden kann.
Dagegen ist dasselbe zuweilen mit Schwerspath, Gyps, Bleivitriol etc. verunreinigt und enthält wohl geringe Mengen basisch essigsaures Bleioxyd, so dass beim Schmelzen desselben für sich Blei daraus reducirt wird.
Wegen seiner grösseren Leichtigkeit sind grössere Gefässe, als bei Glätte erforderlich.
Reines Bleiweiss löst sich vollständig in verdünnter Salpetersäure.
Solvir.
Zuschl.
§. 58. Solvirende Zuschläge.
Diese sind etweder saurer oder basischer Natur, wirken aber zuweilen gleichzeitig auf Basen und Säuren solvirend (Thon, Borax, Alkalien, Bleioxyd u. a.).
Saure Zuschl.
1) Saure Zuschläge, zur Auflösung von Alkalien, Erden und schweren Metalloxyden.
Quarz.
a) Quarzpulver, durch Zerkleinern von im Wasser abgeschrecktem geglühten krystallisirten Quarz oder von geschlämmtem Quarzsand und nachheriges Sieben erhalten, bei einem Eisengehalt nöthigenfalls (z. B. bei Blaufarbenproben) mit Salzsäure digerirt, ausgesüsst, getrocknet und geglüht.
Löst Erden nur bei höherer, Alkalien und manche schwere Metalloxyde, z. B. Bleioxyd, schon bei niedrigerer Temperatur.
(Ueber Schmelzbarkeit der Silicate S. 23.)
Glas.
b) Glaspulver, vollständig weiss und frei von Bleioxyd und arseniger Säure, mit 60—70 % und mehr Si: theilweise gesättigt durch Alkalien (5—22 %), Kalkerde (6—25 %), Thonerde (0,5—5 %) und geringe Mengen Eisen.
Die kieselsäurereicheren Spiegel- und Fenstergläser enthalten in der Kieselsäure 4—6mal so viel Sauerstoff, als in den Basen; in manchen kalkreichen Flaschengläsern mit unter 60 % Kieselsäure geht dieses Verhältniss wohl auf 2½—2 : 1 herab.
Der Schmelzpunct des bleifreien Glases liegt zwischen dem des Boraxes und Flussspathes, etwa bei 1200°C.
Man glüht Spiegel-, Fenster- oder weisses Flaschenglas. schreckt dasselbe in Wasser ab und pulvert es.
c) Borax, im wasserhaltigen Zustande (Na B2 + 10 H mit 16,37 Na, 36,53 B und 47,10 H und Na B2 + 5 H mit 21,41 Na, 47,79 B und 30,80 H) und entwässert (calcinirter Borax, Boraxglas), schmilzt in niedrigerer Temperatur, als Glas, verbindet sich schon in solcher leicht mit Erden und Metalloxyden, wird jedoch auch in höheren Temperaturen angewandt, z. B. bei Eisenproben, wo er sich aber bei seiner Leichtflüssigkeit mit dem Eisenoxydul vor dessen Reduction verbinden kann, wenn nicht durch einen gleichzeitigen Kalkzuschlag die Schmelzbarkeit der Beschickung vermindert wird.
Ausserdem besitzt er die Fähigkeit mit Kieselsäure und Silicaten, z. B. Thon, mehr oder weniger leichtschmelzige Verbindungen einzugehen.
Bei hoher Temperatur ist derselbe nicht unbedeutend flüchtig, scheidet dann auch im Gemenge mit Silicaten flüchtige Borsäure, mit sehr basischen Silicaten flüchtiges Natron ab.
Im uncalcinirten Zustande bläht er sich stark auf.
Borax.
Boraxglas wird dadurch erhalten, dass man Boraxstücke nach und nach in einen in der glühenden Muffel stehenden Thontiegel einträgt, zum Schmelzen bringt, den Inhalt des Tiegels in einen blanken Metallmörser entleert, die glasige Masse nach dem Erkalten zerkleint und siebt.
Man wendet denselben Tiegel wiederholt zum Umschmelzen an, weil die darin gebildete Glasur ein Auflösen der Tiegelwände verhindert.
d) Phosphorsalz, (Na, NH4, H) P + 8 H mit 14,90 Na, 12,46 NH4, 4,29 basischem und 34,32 Krystallwasser und 34,03 Phosphorsäure, wird zuweilen als noch energischeres Solvirungsmittel, wie Borax, angewandt, z. B. bei Nickelproben zur Trennung des Nickels vom Kupfer, indem die Phosphorsäure nach dem Austreiben des Ammoniaks und Wassers in der Hitze alle Basen aufnimmt und sich mehr oder minder leicht schmelzbare Doppelsalze bilden.
Phosphorsalz ist zäher im Fluss, als Borax, und bedarf deshalb höherer Temperatur zur Hervorbringung der erforderlichen Reactionen.
Phosphorsalz.
Das käufliche Phosphorsalz enthält häufig Chlornatrium, von welchem es durch Auflösen in einer geringen Menge siedenden Wassers und Krystallisirenlassen gereinigt wird.
Vor dem Hinzuthun des Probirgutes wird dasselbe gewöhnlich im heissen Probirgefäss selbst von seinem Wasser- und Ammoniakgehalt unter starkem Aufblähen befreit, worauf es still fliesst.
Auch kann, ähnlich wie beim Borax, eine vorherige Calcination stattfinden.
e) Thon, im Wesentlichen kieselsaure Thonerde mit Wasser in schwankenden Verhältnissen je nach dem Grade der Verwitterung des Gesteins, woraus derselbe entstanden ist.
Es kommen in den reinen Kaolinthonen Verbindungen von Al4Si3 + 6H, Al2Si + 2 H, Al2Si3 + 6 H und Al Si + 2 H vor.
Letzteres Verhältniss entspricht der Zusammensetzung von 57,14 Si, 31,72 Al und 11,14 H.
Man wendet den Thon wegen seines 20—30 % und mehr betragenden Thonerdegehaltes (S. 25) als Solvirungsmittel zur Schlackenbildung (S. 23) bei höheren Temperaturen an, muss aber dabei berücksichtigen, dass die an dieselbe gebundene Kieselsäure ihrerseits auch wirksam ist.
Da die Thonerde als Säure und Base auftreten kann, so wirkt sie häufig als Ausgleichungsmittel für nachtheilige Extreme im Verkieselungszustande.
Reiner Thon vermag mit ¾ seines Gewichtes Kalk eine gute Schlacke zu geben.
Thon.
Man wendet den Thon am besten in Gestalt eines sich weiss brennenden, also möglichst eisenfreien geschlämmten Porzellan- oder Pfeifenthons im ungebrannten oder geglühten Zustande als Pulver an und muss, um richtig beschicken zu können, seine Zusammensetzung kennen.
Die englischen Probirer bedienen sich z. B. des Chinathones (S. 77), welcher im gebrannten Zustande 53 Si und 47 Al enthält.
Der im metallurgischen Laboratorium zu Clausthal zuweilen gebrauchte Thon von Elbingerode am Harz enthält nach Streng 56.3 Si, 26.2 Al, 4.8 Fe, 1.6 Ca, 1.0 Mg, 3.8 K und 7.9 Na.
Basische Zuschläge.
2) Basische Zuschläge, für Schmelzungen in niederen (Potasche, Soda etc.) und höheren Temperaturen (Kreide, Flussspath etc.).
Potasche.
a) Potasche, K C mit 68,09 K und 31,91 C, schmilzt für sich bei starker Hellrothglühhitze und wirkt bei höherer Temperatur kräftig solvirend auf Kieselsäure, leichter auf Silicate, indem 6—8 Theile davon letztere vollständig zum Fluss bringen.
Ein Zusatz von Kohlenpulver begünstigt die Zersetzung durch leichtere Abscheidung der Kohlensäure unter Kohlenoxydgasbildung.
Auch besitzt die Potasche nach Berthier die Fähigkeit, mit kohlensauren und schwefelsauren Erden (CaC, MgC, BaC, CaS, auch Ca Fl) bei mehr oder weniger lebhafter Rothglühhitze zu mehr oder weniger flüssigen Verbindungen zusammenzuschmelzen, wobei entweder völlige Auflösung stattfindet (Baryt- und Strontiansalze) oder die Erden in der flüssigen Potasche mechanisch suspendirt bleiben; desgleichen schmilzt sie auch mit den meisten Metalloxyden (Eisenoxydul, Zinnoxyd, Manganoxyd, Antimonoxyd, Bleioxyd, Kupferoxyd, schwieriger mit Zinkoxyd).
Mit dem 3fachen Potasche geschmolzen, giebt z. B. Kupferoxyd eine innerlich blaugrüne und äusserlich zinnoberrothe Masse, letztere von Gasarten reducirtes Kupferoxydul enthaltend.
Unschmelzbare Substanzen (Kalk-, Talk- und Thonerde, Kohle etc.), welche mit der Potasche keine Verbindungen eingehen, bleiben der flüssigen Potasche als Pulver innig beigemengt und vermindern deren Schmelzbarkeit.
Ausserdem besitzt die Potasche entschwefelnde Eigenschaften.
Berthier-Kersten, analyt. Chemie. I, 433.
Man verwendet dieselbe gewöhnlich in Gestalt von gereinigter (raffinirter) calcinirter Potasche, wo sie aber noch mehr oder weniger Aetzkali, schwefelsaures Kali (1—8 %), kohlensaures Natron (bis 16 %) und Chlorkalium (bis 18 %) und meist nur 70—95 % kohlensaures Kali enthält.
Als sonstige Verunreinigungen treten noch Kieselsäure, phosphorsaures und kieselsaures Kali und unlösliche Kalk-, Magnesia- und Eisensalze, Schwefelkalium und Wasser auf, so dass in den rohen Potaschen der Gehalt an K C zuweilen auf 40—30 % herabgeht.
Analysen von raffinirten Potaschen.
Potaschenanalysen: Polyt.
Centr. 1861. S. 1083; 1863. S. 1322. B. u. h. Ztg. 1864. S. 51. Ann. d. min. 3 livr. de 1865. p. 326.
Fresenius und Will fanden in böhmischer P. 94,6, in illyrischer 95,9, in sächsischer 61,2, van Groningen in der Potasche aus der Rübenmelasse von Waghäusel 94,4 % K C.
Man kann beim Probiren die Handelspotasche entweder direct anwenden, meist aber bedarf sie, wenn neben Wasser mehrere Procent Unreinigkeiten darin vorkommen, die schädlich influiren (z. B. ein Gehalt an schwefelsauren Salzen bei Kupfer- und Entschwefelungsproben), einer Reinigung.
Reinigung d Potasche.
Man übergiesst die zur bessern Abscheidung der Kieselerde mit ¼ Holzkohlen pulver versetzte Potasche mit dem gleichen Gewicht kochenden Regenwasser, rührt um, zieht nach einiger Zeit die geklärte Lösung vom Rückstande (Kieselsäure, kieselsaures, schwefelsaures und phosphorsaures Kali, Eisenoxyd, Erden) ab, dampft sie in einem eisernen Kessel bis zur Salzhaut ein, lässt erkalten, wobei sich hauptsächlich schwefelsaures Kali nebst etwas Chlorkalium absetzt, dampft die gereinigte Lösung in einem eisernen Kessel oder einer Porzellanschale zur Trockne und calcinirt die Masse in einem besondern Brennofen oder im Muffelofen.
Das Product enthält dann aber noch immer geringe Mengen von kieselsaurem und schwefelsaurem Kali und von Chlorkalium.
Setzt man zu der abgedampften Masse eine concentrirte Lösung von kohlensaurem Ammoniak und dampft abermals ein, so scheidet sich unter Bildung von kohlensaurem Kali und unter Verflüchtigung von Ammoniak Kieselsäure als in Wasser unlöslich ab.
Wird die trockne Masse mit kohlensaurem Ammoniak in Glühhitze gebracht, so entweicht schwefelsaures Ammoniak.
Zur Bereitung eines möglich schwefelsäurefreien Materials trägt man ein Gemenge von 6 Thln. reinem Salpeter mit 1 Thl. Holzkohlenpulver löffelweise in ein erhitztes gusseisernes Gefäss, wobei unter Bildung von kohlensaurem Kali ein Verpuffen eintritt, und verwendet die nicht mit Kohle vermengten Stücke im gepulverten Zustande.
Nimmt man statt der Kohle auf 1—2 Thle. reinen Salpeter 1 Theil gereinigten Weinstein und lässt verpuffen, so erhält man ein Product (weisser Fluss), welches neben kohlensaurem Kali bis 10 % kohlensauren Kalk und bei Anwendung höherer Temperatur Cyankalium, auch einen Ueberschuss von Salpeter enthalten kann.
Neisser Fluss.
Da das kohlensaure Kali, namentlich bei einem grösseren Aetzkaligehalt, begierig Wasser anzieht, so muss dasselbe in einem wohlverschlossenen Gefäss (Flaschen von Glas oder Steinzeug, Eisenkasten) an einem warmen Orte, z. B. auf dem Stubenofen, aufbewahrt werden.
Prüfung der Potasche.
Man prüft die Potasche auf ihre hauptsächlich wirksamen Bestandtheile, kohlensaures Kali und Aetzkali, am einfachsten nach der Methode von Fresenius und Will in ähnlicher Weise, wie bei der Prüfung des Braunsteins (§. 201) beschrieben worden.
Man thut in die Flasche A (Taf. VII. Fig. 147) 1 Probircentner (5 Grm.) in einem lose bedeckten Porzellantiegel andauernd gelinde erhitzter Potasche, wiegt den Apparat, saugt durch c aus, Luft aus und dadurch Schwefelsäure aus B in A über, bis sich keine Kohlensäure mehr entwickelt, saugt letztere durch c aus, indem man den Wachspfropfen von b nimmt, wiegt den Apparat wieder und berechnet aus dem Kohlensäureverlust den Gehalt an kohlensaurem Kali.
31,8 Thle.
Kohlensäure entsprechen 100 Thln. kohlensaurem Kali.
Durch das vorherige Erhitzen des Probirgutes entfernt man die Feuchtigkeit und treibt die Kohlensäure aus etwa vorhandenem doppelt kohlensauren Kali aus.
Bei einem Aetzkaligehalt reibt man 1 Ctr. Probirgut mit 3—4 Thln. reinem Quarzsand zusammen, mengt ¼—⅓ von dem Gewichte der Potasche kohlensaures Ammoniak hinzu, spült die Reibschale mit Sand nach, feuchtet das Gemenge mit so viel Wasser an, als es einzusaugen vermag, lässt etwas stehen und erhitzt einige Zeit gelinde, um die Feuchtigkeit auszutreiben und das Aetzkali in kohlensaures Kali umzuwandeln.
Der Sand verhindert hierbei ein Spritzen und erleichtert das Ablösen der trocknen Masse aus der Porzellanschale.
Erstere wird wie vorhin im Fresenius-Will’schen oder in einem andern Kohlensäureapparat auf Kohlensäure geprüft und die gegen die erste Probe mehr gefundene Menge Kohlensäure entspricht dem Aetzkaligehalt.
31,8 Kohlensäure verbinden sich mit 68,2 Aetzkali zu 100 kohlensaurem Kali.
Zur Bestimmung des freien und an Kohlensäure gebundenen Kaligehaltes dienen auch volumetrische Methoden.
b) Calcinirte Soda, NaC mit 58,58 Na und 41,42 C.
Dieselbe wirkt ganz ähnlich, wie Potasche, nur etwas weniger energisch, namentlich als Entschwefelungsmittel, zerfliesst aber weniger, ist leichtschmelziger und billiger.
Die gereinigte Soda des Handels kann neben 63 % Wasser Aetznatron, schwefelsaures, schwefligsaures und unterschwefligsaures Natron, Schwefelnatrium, Chlornatrium, kieselsaures Natron, kohlensaures Kali, kohlensauren Kalk und Eisenoxyd enthalten; im calcinirten Zustand steigt der Gehalt an kohlensaurem Natron auf 80—90 %.
Bedarf man zum Probiren eines reineren Materials, so befreit man die Soda des Handels durch mehrmaliges Auflösen in Wasser und Krystallisirenlassen von dem grössten Theil seines Gehaltes an Chlornatrium und schwefelsaurem Natron.
Soda.
Das reinste Material erhält man, wenn man käufliches doppeltkohlensaures Natron in einem mit Baumwolle lose verstopften Glastrichter mit doppelt zusammengelegtem Filtrirpapier, dessen Ränder nach oben stehen, bedeckt und auf letzteres so lange destillirtes kaltes Wasser giebt, bis das Filtrat mit Silbersalz nicht mehr auf Chlor und mit Chlorbarium nicht mehr auf Schwefelsäure reagirt.
Der getrocknete Rückstand wird in einer Porzellanschale gelinde geglüht und gut verschlossen aufbewahrt.
Die Soda lässt sich auf ihren Gehalt an kohlensaurem Natron und Aetznatron ähnlich prüfen, wie Potasche (S. 124).
c) Gemenge von 13 Thln. trockner Potasche und 10 Thln. calcinirter Soda.
Dasselbe ist leichtschmelziger, als jeder seiner beiden Bestandtheile.
Potaschen-So dagemenge.
Aetzalkalien.
d) Aetzkali und Aetznatron, wirken energischer, als die kohlensauren Salze und kommen zuweilen für diese in Anwendung.
Wegen leichter Zerfliesslichkeit müssen sie gut aufbewahrt werden.
Schwarzer Fluss.
e) Schwarzer Fluss, ein inniges Gemenge von kohlensaurem Kali mit Kohle, dadurch erhalten, dass man ein Gemenge von Salpeter mit dem 2—3 fachen Weinstein (roher Fluss) nach und nach in einen mit einer glühenden Kohle versehenen erhitzten Eisen- oder Thontiegel einträgt, nach jedem Zusatz einen Deckel lose aufsetzt und wegen Entwicklung brenzlicher Stoffe unter einer gut ziehenden Esse verpuffen lässt, worauf man die noch heisse schwarze Masse (schwarzer Fluss) pulvert, siebt und wegen ihrer starken hygroskopischen Eigenschaft in einem wohlverschlossenen Gefäss aufbewahrt, wenn man es nicht vorzieht, den Fluss öfters frisch zu bereiten und dazu den rohen Fluss, der auch wohl direct zum Probiren angewandt wird, aufbewahrt zu erhalten.
Bei dem Verpuffen oxydirt der Salpeter theilweise die organischen Bestandtheile des Weinsteins, wobei ein Theil des Kohlenstoffs in Kohlensäure übergeht und kohlensaures Kali bildet, während ein anderer Theil desselben bei der angewandten beschränkten Salpetermenge nicht zur Verbrennung kommt, sondern sich in höchst fein zertheiltem Zustande abscheidet und mit dem kohlensauren Kali mengt.
Je nach der Reinheit der angewandten Ingredienz en (roher oder gereinigter Weinstein, raffinirter oder Rohsalpeter) enthält der schwarze Fluss mehr oder weniger schwefelsaure und Chlorverbindungen.
Die Masse kann auch durch einen glühenden Eisenstab zum Verpuffen gebracht werden.
Derselbe kann als Fluss-, Entschwefelungs- und Reductionsmittel dienen, in welchem letzteren Falle die innige Beimengung der Kohle wirksamer ist, als bei einem Gemenge von Potasche oder Soda und 10—25 % Kohlenstaub, während sich dagegen der schwarze Fluss durch ein in der Anwendung bequemeres Gemenge von Soda oder Potasche und Mehl (S. 113) ersetzen lässt.
