Repository: HallerPatrick/nextflow-exercises

# nextflow-exercises

All exercises for the seminar Workflows for Scientific Data Analysis with Nextflow.


All workflow scripts are under the `workflow` directory, while the python scripts which are
actually doing the logic are under `lib`.

Results are written into `results`.

# Sample Project

## Overview

```mermaid

graph LR
    A{ Source Texts } --> Tokenization --> Kmers & Frequncy --> E[Merge Results]

```

## Results of running nextflow pipelines


| Pipeline   | URL                                       | Deployability | Docker | Reason                                      |

File: gesamt/kerl_metallurgische_1866.txt (part 9 of 27)
METALLURGISCHE PROBIRKUNST ZUM GEBRAUCHE BEI VORLESUNGEN UND ZUM SELBSTSTUDIUM. VON BRUNO KERL, PROFESSOR AN DER KÖNIGLICH HANNOVERSCHEN BERGAKADEMIE ZU CLAUSTHAL.
Ausser als Reductionsmittel wirkend, befördert der Kohlenstoff die Entschwefelung, indem er zur Umwandlung des Kalis in Kalium beiträgt, desgleichen die solvirende Wirkung dadurch, dass derselbe die Entfernung der Kohlensäure durch Kohlenoxydgasbildung beschleunigt und somit das Kali frei macht.
Dieses scheidet als starke Base die Oxyde aus, so dass sie durch Kohle leichter reducirt werden können.
Je nachdem der schwarze Fluss zu dem einen oder andern der angegebenen Zwecke verwandt werden soll, verändert man seine Zusammensetzung.
Kommt es auf eine kräftige Reduction an, so nimmt man auf 1 Salpeter 3 Weinstein und erhält ein Product mit etwa 12 % Kohle und 6 % kohlensauren Kalk aus dem Weinstein; bei 2½ % Weinstein auf 1 Salpeter enthält er etwa 8 % Kohle und 5 % kohlensauren Kalk und soll hauptsächlich eine solvirende Wirkung erzielt werden, so nimmt man auf 1 Salpeter nur 2 Weinstein zur Erzielung eines Productes mit etwa 5 % Kohle und 4 % kohlensaurem Kalk.
Zu viel ausgeschiedene Kohle macht die Masse strengflüssig.
Zur Bereitung von schwarzem Fluss für Kupferproben brauchte man z. B. im Mansfeld’schen bei Erzen mit bis 40 % Kupfer 7 Thle.
Weinstein, von 40—50 % 8 Thle. und von 50—70 % 10 Thle.
Weinstein auf 4 Thle. Salpeter.
Zu Agordo nimmt man bei derartigen Proben um so mehr Salpeter, je reicher das Erz an oxydirtem Eisen, z. B. bei armen Kiesen auf 10 Weinstein 7 Salpeter, bei reichen Erzen und Lechen resp.
10 und 6 und bei Cementkupfer resp.
10 und 4.
f) Weisser Fluss, auf die S. 124 angegebene Weise oder von englischen Probirern durch Verpuffen von 3 Vol. Salpeter, 2 Vol. Cremor tartari (gereinigter Weinstein) und 1 Vol. Kochsalz in einem eisernen Gefässe dargestellt, enthält neben kohlensaurem Kali mehr oder weniger Salpeter und übt also neben der solvirenden auch eine oxydirende Wirkung aus (z. B. bei der cornischen Gaarkupferprobe).
Da bei Anwendung von rohem Weinstein wegen dessen verschiedenen Gehaltes an organischen Stoffen der weisse Fluss von ungleichen oxydirenden Eigenschaften ausfällt, so untersucht man ihn zuvor durch Zusammenbringen mit flüssigem Kupfer.
Uebt er eine zu stark verschlackende Wirkung auf letzteres aus, ist er zu scharf, so muss man noch Weinstein zusetzen, sonst Salpeter.
Weisser Fluss
Man kann auch direct ein Gemenge von Soda oder Potasche und Salpeter anwenden.
Zwischen schwarzem und weissem Fluss liegende Gemenge von Weinstein und Salpeter (z. B. für Spurschlacken im Mansfeld’schen aus 3 Weinstein und 2 Salpeter) nennt man grauen Fluss.
g) Kalkerde, und zwar Aetzkalk, — dargestellt durch Brennen von reinem Marmor, Löschen desselben und nochmaliges Glühen des Hydrates — und kohlensaurer Kalk, CaC mit 56,29 Ca als Kreide oder reiner Kalkspath.
Kalkerde.
Zum Beweise der hinreichenden Reinheit dürfen solche Materialien beim Brennen ihre Farbe nicht auffallend verändern (bei einem Eisen und Mangangehalt) und müssen sich in verdünnter Salpetersäure ohne Rückstand lösen.
Die Kalkerde dient hauptsächlich bei Schmelzungen in höheren Temperaturen als Flussmittel (Eisenprobe, cornische Kupferprobe).
Flusspath.
h) Flussspath, Ca Fl mit 51,54 Ca, schmilzt bei höherer Temperatur, als im Muffelofen erreicht werden kann, und setzt sich mit Kieselsäure in der Weise um, dass kieselsaurer Kalk entsteht und Kieselfluorwasserstoff entweicht, so dass derselbe besonders für quarzreiche Substanzen (z. B. Eisensteine) ein sehr geeigneter Zuschlag ist, weil er weniger Schlacke erzeugt, als Kalk.
Auch giebt er mit phosphorsaurem Kalk, Schwerspath und namentlich mit Gyps in gewissen Verhältnissen zusammen erhitzt, leichter schmelzbare Verbindungen.
Man sucht vom natürlichen Flussspath möglichst reine, von Quarz und Schwefelmetallen freie Stücke aus, pulvert dieselben und siebt.
Bleiglätte.
i) Bleiglätte, Mennige oder Bleiweiss (S. 119) schmelzen mit Kieselsäure und Silicaten leicht zu Gläsern und geben mit den meisten Metalloxyden (Fe, Cu, Sb, Sn, Zn) mehr oder weniger leichtschmelzbare Verbindungen.
Ohne chemische Verbindungen zu bilden, schmilzt Bleioxyd in allen Verhältnissen mit ätzenden und kohlensauren Alkalien zusammen.
Erden und manche von deren Salzen (z. B. schwefelsaure Kalk- und Baryterde, Flussspath, phosphorsaurer Kalk) kommen nur mit einer grösseren Menge Glätte in mussigen Fluss oder nur zum Erweichen, indem jene Stoffe darin suspendirt bleiben und die Flüssigkeit vermindern.
Eisenoxyd.
k) Eisenoxyd, Fe mit 69,3 Fe oder Eisenhammerschlag, Fe6 Fe mit 75,68 % Fe, z. B. als kräftiges Solvirungsmittel bei Kupferproben angewandt, um eine Verschlackung von Kupfer zu vermeiden.
Entschwefelnde Zuschläge.
§. 59. Präcipitirende oder entschwefelnde Zuschläge.
Zur Abscheidung der Radicale aus den Schwefelmetallen, z. B. bei Blei-, Silber-, Wismuth- und Antimonproben, wendet man, abgesehen von der atmosphärischen Luft bei Röstprozessen, an:
1) Eisen, theils in Form von 4—5 Mm. dicken und 6—9 Mm. langen Drahtstücken von 10—40 Probirpfd.
(0,5—2 Gramm) Gewicht (Blei-, Wismuthproben), theils in dünneren leichtern Stiften von 5—20 Pfd. (0,25—1 Gramm) Gewicht (z. B. bei Nickel- und Kobaltproben zur Abscheidung von Blei und Wismuth), theils als Eisenfeile (Zinkblende-, Antimon- und Quecksilberproben).
Ausser entschwefelnd wirkt metallisches Eisen auch reducirend, z. B. auf Blei-, Wismuth- und Kupferoxyd, Blei- und Zinksilicat etc.
Eisen.
Man erhält die Drahtstücke entweder durch Absägen oder indem man den Draht auf eine in einen Schraubstock gespannte scharfe Schneide legt und mit dem Hammer darauf schlägt.
2) Entwässertes Blutlaugensalz, 2 K Cy + Fe Cy, scheidet beim Zusammenschmelzen mit Potasche oder Soda im Probirgefäss feinzertheiltes, kräftig entschwefelnd wirkendes Eisen ab und es bildet sich Cyankalium, welches Schwefelmetalle und besonders die zum Cyan weniger verwandten (Pb, Bi, Sb, As, Sn) unter Bildung von Schwefelcyankalium zerlegt.
Das Entwässern des Salzes geschieht unter Umrühren bei gelinder Temperatur.
Blutlaugensalz.
3) Cyankalium (S. 114) wird, wegen der unter 2) angegebenen Wirkung, wohl gemeinschaftlich mit Blutlaugensalz angewandt.
Da die Reactionen schon bei niedriger Temperatur damit vorgehen, so entsteht bei flüchtigen Metallen (Antimon, Zinn, Blei) weniger Metallverlust.
Cyankalium.
4) Bleiglätte wirkt in der S. 119 angegebenen Weise auf Schwefelmetalle zerlegend ein, wobei aber mit dem Bleioxyd sich verbindende Metalloxyde, sowie Kieselsäure dessen Wirkung schwächen.
Bleiglätte.
5) Aetzende und kohlensaure Alkalien (S. 122) geben, und zwar erstere energischer als letztere, Sauerstoff an den Schwefel unter Bildung von schwefligsaurem, unterschwefligsaurem und schwefelsaurem Alkali ab und das entstandene Alkalimetall nimmt eine andere Menge Schwefel aus dem Sulfuret unter Abscheidung von Metall auf.
Ein Zusatz von Kohle, z. B. im schwarzen Fluss, begünstigt die Wirkung (S. 126).
Die Zersetzung findet entweder vollständig unter Verflüchtigung des betreffenden Metalles statt (Zinnober, Zinkblende) oder bei fixen Metallen wegen Bildung von Schwefelsalzen (z. B. K Pb, K Sb etc.) nur theilweise (z. B. Bleiglanz, Schwefelantimon), und zwar um so mehr, je grösser der Ueberschuss an Alkali und je höher die Schmelztemperatur.
Ein Zusatz von Kohle (S. 129) oder Eisen erhöht die Wirkung.
Schwefelkupfer wird bei Abwesenheit von Kohle von kohlensaurem Alkali fast gar nicht zerlegt, von Aetznatron ohne solche theilweise, indem sich NaS, Na Cu und metallisches Cu bilden.
Schwefelmetalle mit leicht oxydirbarem Radical geben kein Metall, sondern nur Oxyd, indem ersteres, z. B. Eisen, von dem Sauerstoff des Alkalis und der Kohlensäure oxydirt wird.
Alkalien.
Potasche wirkt für sich als Entschwefelungsmittel kräftiger, als Soda, einmal wegen des electro-positiveren Verhaltens, dann wohl wegen eines grössern Gehaltes an Aetzkali.
Salpeter.
5) Salpeter wirkt in der S. 114 angeführten Weise als Entschwefelungsmittel.
Schwefelmetalle mit schwerer oxydirbarer Basis geben bei der richtigen Salpetermenge unter Bildung von Schwefelsäure Metalle (Silber, Kupfer, Blei), bei einem Ueberschuss an Salpeter Oxyde (Kupferoxydul, Bleioxyd); bei leicht oxydirbarer Basis theilt sich der Sauerstoff des Salpeters zwischen die beiden Bestandtheile eines Antheils der Schwefelmetalle.
Concentrirende Zuschläge.
§. 60. Concentrirende Zuschläge. Dieselben bezwecken die Ansammlung der zu bestimmenden Metalle vor ihrer völligen Ausscheidung in einem anderen Metalle oder in einer Metallverbindung (Schwefel-, Antimon-, Arsenmetall) zur möglichsten Vermeidung mechanischer oder chemischer Verluste (Kupferprobe) oder zur Herstellung für die Abscheidung des Metalles geeigneter Verbindungen (Kobalt-Nickelprobe, Ansiedeprobe).
Antimon.
1) Antimon, möglichst rein, in pulverförmigem Zustande.
Dasselbe dient z. B. beim Schmelzen gerösteter Kupfererze zur Ansammlung des Kupfers in einem leichtflüssigen Korn und zum Schutz des Kupfers beim Gaaren gegen Verschlackung.
Von den im Antimon vorkommenden Verunreinigungen sind hierbei Blei und Eisen unschädlich, Kupfer und Schwefel aber störend.
Statt metallischen Antimons wendet man auch wohl neben Reductionsmitteln Antimonoxyd an.
Arsen.
2) Arsen, als käuflicher gepulverter Fliegenstein, welcher von feuerbeständigen Körpern (Silber, Eisen, Kupfer etc.) und von Schwefel (als Arsenkies) frei sein, sich also in einer einseitig geschlossenen Glasröhre vollständig verflüchtigen muss.
Bleibt hierbei ein grösserer Rückstand, so bedarfs einer nochmaligen Sublimation des Arsens in einem hessischen Tiegel mit einem bei lutirten Fugen darauf gesetztem anderen Tiegel.
Das Arsen dient in ähnlicher Weise, wie Antimon, als Ansammlungsmittel für Kupfer, meist aber bei Kobalt- und Nickelproben zur Herstellung constant zusammen gesetzter Arsenmetalle, welche durch Borax oder Phosphorsalz nach einander verschlackt werden.
Ein Schwefelgehalt des Arsens bewirkt dabei unter lebhaftem Sprühen (Feuerwerk) und Wegschleudern kleiner Theile die Entwicklung von schwefliger Säure.
3) Blei, möglichst frei von Gold, Silber, Antimon, Arsen, Kupfer und Schwefel, wie sich dasselbe durch Pattinsoniren als Probirblei mit höchstens 0,5 Pfdthl. oder Quint Silber in 100 Centnern erzielen lässt (Oberharzer und Freiberger Probirblei).
Auch durch Schmelzen von Bleiweiss oder Bleizucker mit Potasche und Mehl erhält man ein für die meisten Zwecke hinreichend silberfreies, reines Blei, wie es im Handel seltener, z. B. als Villacher Blei, vorkommt, welches letztere äusserst selten nur Spuren von Silber enthält.
Blei.
Man bestimmt in solchem silberarmen Probirblei den Silbergehalt sicherer als durch Ansieden, Concentriren und Abtreiben eines Königs, wenn man direct mehrere Proben theilweise abtreibt und den flüssigen Inhalt zusammenschüttet, bis sich Alles in einer Capelle befindet.
Steht nur ein gold- oder silberhaltiges Blei zu Gebote, so muss man eine der bei der Probe anzuwendenden gleiche Menge Blei (Bleischwere) auf Silber oder güldisches Silber probiren und das dabei erfolgende Korn beim Wägen der Hauptprobe zu den Gewichten legen.
Das Blei dient hauptsächlich als Ansammlungsmittel für Metalle (Gold, Silber, Kupfer), von denen sich dasselbe dann durch Oxydationsprozesse (Abtreiben, Gaarmachen) wieder entfernen lässt.
Man wendet dasselbe entweder in kleinen Stücken an, welche man von dünnen Stangen (Stangenblei) abschneidet oder welche in Kugel- oder Halbkugelformen von verschiedenen Gewichten vorhanden sind (Feinproben), oder in gekörntem Zustande (Kornblei), seltener als Folie.
Kornblei wird auf die Weise erhalten, dass man 1—2 Pfund Blei bei niedriger Temperatur einschmilzt, dasselbe abschäumt, kurz vor seiner Erstarrung auf einen mit Kreide ausgestrichenen Holztrog giesst und diesen bald hin und her schüttelt, bald demselben eine schwenkende Bewegung giebt, bei welcher die breiige Masse in die Höhe geworfen wird und in eckigen Körnern von verschiedener Grösse zurückfällt, die man durch Sieben separirt.
Auch kann man Blei von dem bezeichneten Flüssigkeitsgrade in einer grossen hölzernen Büchse schütteln.
Auf nassem Wege lässt sich feinzertheiltes Blei durch Fällen desselben aus Bleizuckerlösung mittelst Zinks, Auswaschen des von Zeit zu Zeit vom Zink abgestrichenen Bleies, Trocknen zwischen Fliesspapier, Zerreiben und Sieben erhalten.
Silberfreies Kornblei kann man bei Ansiedeproben bequemer, statt dasselbe abzuwägen, in Löffeln von bestimmtem Inhalte (S. 108) abmessen, nicht aber silberhaltiges Blei, welches abzuwägen ist.
Bleiglätte.
4) Bleiglätte (S. 119), Bleiweiss (S. 120) und Bleizucker, letzterer mit 56,7 Pb, 27,1 A und 14,2 H.
Als Surrogate für Blei wendet man bei Tiegelschmelzungen wohl die bezeichneten Substanzen mit einem Reductionsmittel an, wo dann das sehr fein ausgeschiedene Blei gewisse Metalle (Gold, Silber) sehr vollständig aufnimmt, sodass ein derartiges Tiegelschmelzen mit grösseren Quantitäten Probirgut, namentlich eines ungleichmässiger zusammengesetzten, genauere Resultate geben kann (z. B. bei Gold- und Silbergekrätz), als Ansiedeproben.
Die genannten Substanzen müssen entweder hinreichend gold- und silberfrei oder ihr Gold- und Silbergehalt bekannt sein.
Bleiweiss und Bleizucker sind meist hinreichend silberfrei; Pettenkofer fand in letzterem durchschnittlich nur 0,044 Loth Silber im Ctr. =0,0014 %.
Polyt. Centr.
1846. S. 514. Bgwfd. XI, 49.
Derselbe zieht den Bleizucker der Glätte und dem Bleiweiss um deswillen vor, weil er beim Schmelzen das Probirgut durchdringt und das durch den Kohlen- und Wasserstoff der Essigsäure reducirte und in statu nascenti äusserst feinvertheilte Blei vollständiger einwirkt, als in irgend einem andern Zustande.
Der käufliche Bleizucker wird auf die Weise vorbereitet, dass man ihn so lange im geschmolzenen Zustande erhält, bis das Aufblähen aufgehört hat und er wieder fest geworden ist, in welchem Zustande er 66—70 % Pb, 28—30 % A und 1—4 % H enthält.
Malaguti und Durocher bereiten sich aus Bleizucker auf die Weise ein fast silberfreies Bleioxyd, dass sie denselben glühen, die geglühte Masse auf eine rothglühend gemachte Eisenplatte ausgiessen und dieselbe unter Zusatz von Salpetersäure calciniren, um reducirtes Blei in Oxyd zu verwandeln.
Gold.
5) Gold.
Dasselbe ist entweder nach dem Abtreiben mit Blei schon hinreichend rein (z. B. für Nickelproben) oder muss chemisch rein dargestellt werden.
Dieses geschieht auf die Weise, dass man kupferfreies, schon möglichst feines, nöthigenfalls mit Blei abgetriebenes Gold (Ducaten, Zechinen, feine Röllchen) dünn ausplattet und durch Königswasser (2 Salzsäure und 1 Salpetersäure mit einer gleichen Menge destillirten Wassers verdünnt) mit der Vorsicht in der Kälte (um eine Auflösung von Chlorsilber thunlichst zu vermeiden) während mehrerer Tage löst, dass nach beendigter Lösung kein Königswasser überschüssig bleibt, weshalb man dasselbe nach und nach so oft zusetzt, als seine Einwirkung aufs Gold nachgelassen hat.
Man filtrirt, verdünnt, da ein vorheriges Verdampfen der freien Säure im Wasserbade bei obigem Löseverfahren selten nöthig ist, das Filtrat mit dem Mehrfachen destillirten Wasser, lässt zum etwaigen Absetzen von Chlorsilber noch mehrere Tage stehen, filtrirt bei entstandenem Absatz abermals, verdünnt das Filtrat noch stark mit destillirtem Wasser, fügt frisch bereitete filtrirte Eisenvitriollösung so lange hinzu, bis kein Niederschlag von Gold mehr erscheint, lässt die Flüssigkeit einige Zeit an einem warmen Orte zur Vollendung der Fällung stehen, zieht die Flüssigkeit mit einem Heber ab, digerirt das Fällgold in einer Porzellanschale mit verdünnter Salzsäure zur Auflösung eines etwa vorhandenen Eisen- und Kupfergehaltes, wäscht dasselbe gehörig aus und schmilzt es nach dem Trocknen mit etwas Borax und Salpeter in einem reinen Thontiegel zu einem Regulus.
Bei Anwendung von unreinerem Gold zum Auflösen muss die Operation nöthigenfalls wiederholt werden.
6) Silber.
Dieses genügt entweder in der beim Abtreiben mit Blei erlangten Reinheit (z. B. als Ansammlungsmittel bei Bleiproben, bei Goldproben, wenn es nicht über 2 Tausendtheile Blei und Kupfer enthält und frei von Gold ist), oder es bedarf der höchsten Reinheit (z. B. bei der Gay-Lussac’schen Probe).
Silber.
Nach Mulder wird chemisch reines Silber erzeugt durch Auflösen von Brandsilber in reiner Salpetersäure, Verdünnung der Lösung mit Wasser und Stehenlassen während einiger Zeit, wobei sich ein Gehalt an Gold, Zinn und Antimon absetzt, Filtriren durch ein doppeltes Filter, Fällen des Silbers im Filtrat durch reine Salzsäure (nicht Kochsalz), wobei sich in dem entstehenden Königswasser fremde Metalle (Eisen, Kupfer, Blei, Quecksilber, Wismuth, Palladium, Platin) lösen, Chlorsilber aber niedergeschlagen wird; mehrmaliges Auskochen des Chlorsilbers mit verdünnter Salzsäure, jedesmaliges Auswaschen mit destillirtem Wasser bis zum Verschwinden der sauren Reaction, Zusammenmengen des noch feuchten Chlorsilbers mit reinem kohlensauren Natron und reinem Salpeter (auf 3 Thle.
Chlorsilber 1 ½ Thl. trockne Soda und ¼ dieses Gemenges Salpeter, letzterer zur Entfernung eines aus den Reductionsmitteln, dem Tiegel oder der Giessform herrührenden Eisengehaltes), Trocknen des Gemenges unter stetem Umrühren in einer Porzellanschale, allmäliges Erhitzen in einem bedeckten Porzellantiegel bis zum Schmelzen, Zerschlagen des erkalteten Tiegels zur Erhaltung eines Königs oder Ausgiessen des flüssigen Silbers in eine Form aus Pfeifenerde oder Granuliren, Erwärmen der erhaltenen Barren in verdünnter Schwefelsäure oder Scheuern derselben mit Sand und Abspülen mit Wasser, sowie Ausplatten im getrockneten Zustande zu dünnen schmalen Streifen und Zerschneiden derselben, wobei eine Verunreinigung von Eisen durch die eisernen Instrumente zu vermeiden ist.
Granalien mussen auch mit verdünnter Schwefelsäure erhitzt, abgewaschen getrocknet und geglüht werden.
Sie lassen sich jedoch, wenn sie oberflächlich angelaufen sind, auf mechanischem Wege weniger leicht reinigen, als Silberzaine und Streifen.
Mulder, die Silberprobirmethode.
Deutsch von Grimm.
Leipzig 1859. S. 262.
In der Pariser Münze wird kupferhaltiges Silber in Salpetersäure aufgelöst, mit destillirtem Wasser verdünnt, zur Abscheidung des Goldes filtrirt, das Filtrat mit 8—10 Quart Wasser versetzt, unter Umrühren Salzsäure hinzugefügt, der Niederschlag mit Flusswasser völlig ausgewaschen, getrocknet und mit Kreide und Kohle reducirt.
Auf 100 Chlorsilber rechnet man 70 Kreide und 4 Holzkohle.
Schwefelkies.
7) Schwefelkies, Fe, mit 46,61 Fe und 53,39 S, muss kupferfrei sein, da er hauptsächlich als Zuschlag bei schwefelarmen Kupfererzen verwandt wird.
Seinen Gehalt an Einfachschwefeleisen erfährt man durch die Lechprobe (§. 199).
Zu demselben Zwecke wendet man auch
Schwefel.
8) Schwefel als zerstossenen Stangenschwefel oder als Schwefelblüthe an.
Wirkungsweise.
§. 61. Zersetzend-verflüchtigende Zuschläge. Dieselben zerlegen entweder schädliche, feuerbeständige Substanzen in flüchtige (Kohle) oder verbinden sich mit denselben zu Gasen oder Dämpfen (kohlensaures Ammoniak, Kochsalz), sei es bei Röst- oder Schmelzprozessen,
Kohlensaures Ammoniak.
1) Kohlensaures Ammoniak, 2 NH4, 3 C mit 44,1 Ammoniak und 55,9 Kohlensäure, zerlegt in der Glühhitze beim Rösten (S. 30) gebildete schwefelsaure Salze unter Verflüchtigung von schwefelsaurem Ammoniak, wobei man den, das in einer gusseisernen (nicht messingnen) Schale zusammengeriebene Material enthaltenden Röstscherben so lange mit einem andern Scherben bedeckt hält, bis sich kein Ammoniakgeruch mehr zeigt.
Auch schwefelsaures Blei- und Wismuthoxyd werden von dem Reagens fast vollständig zerlegt.
Dasselbe muss im gepulverten Zustande in einem gut verschlossenen Glase aufbewahrt werden.
Kohle.
2) Kohle (S. 112) und Graphit (S. 112) zerlegen beim Glühen mit gerösteten Substanzen schwefel-, arsen- und antimonsaure Salze, wobei sich die desoxydirten Säuren verflüchtigen (S. 29).
Kochsalz.
3) Kochsalz, NaCl mit 39,66 Na und 60,34 Cl, beim Gaarmachen des Schwarzkupfers nach der cornischen Methode zur Verflüchtigung von Antimon, Arsen etc. als Chlormetalle angewandt.
§. 62. Luftabschliessende Zuschläge (Deckmittel). Dieselben sollen zunächst die Luft vom Schmelzgut abhalten, nehmen aber an dessen Zersetzung meist mehr oder weniger Antheil und wirken auch wohl, wenn sie dünnflüssig geworden, mechanisch zum Niederspülen an den Wänden haftender Metallkörnchen.
Wirkungsweise.
1) Kochsalz, (S. 134) dient sehr häufig bei Tiegelschmelzungen als Decke, schmilzt gewöhnlich leichter (schon bei gewöhnlicher Rothglühhitze), als das Probirgut, erschwert dadurch den Luftzutritt zu demselben, hält von den aufsteigenden Gasarten mechanisch fortgerissene Metalltheilchen zurück und nimmt beim Niedersinken Metalltheilchen von den Gefässwänden weg, welche beim Aufblähen des Schmelzgutes daran hängen geblieben sind.
Kochsalz.
Dabei ist das in höherer Temperatur stark verdampfende Kochsalz nicht immer ohne Einfluss auf das Schmelzgut.
Nach Plattner schmilzt dasselbe z. B. schon bei Dunkelrothgluth mit schwefelsaurem Blei- und Zinkoxyd zusammen und giebt Dämpfe von Chlorblei und Chlorzink, während freies Blei- und Zinkoxyd davon nicht angegriffen werden, wohl aber Antimonoxyd und Antimonsäure unter Bildung von dampfförmigem Chlorantimon.
Schwefelsaures Kupferoxyd schmilzt unter Entlassung von flüchtigem Kupferchlorid mit Kochsalz bei Dunkelrothgluth zu einer undurchsichtigen Masse zusammen, ersteres zerlegt sich aber bei höherer Temperatur in weniger flüchtiges Kupferchlorür unter Entwicklung von Chlor.
Durch Einwirkung anderer Gase kann oberflächlich rothfarbenes Kupferoxydul entstehen.
Schwefelnatrium hat eine ähnliche Farbe und kann sich auch bilden.
B. u. h. Ztg. 1854. S. 126.
Man bedarf des Kochsalzes von verschiedenem Grade der Reinheit.
Für die meisten Proben genügt gewöhnliches Küchen- oder Steinsalz, neben mechanisch eingeschlossenem Wasser mit einem Gehalt an schwefelsauren Salzen (Gyps, schwefelsaure Magnesia etc.), Chlorcalcium und Chlormagnesium, welche letzteren dasselbe hygroskopisch machen.
Es wird in einem Salzbrenner (S. 108) so lange bei dunkler Rothgluth erhitzt, bis das Zerknistern (Verkrachen) in Folge mechanisch eingeschlossenen Wassers zwischen den Krystallflächen aufgehört hat, worauf man dasselbe zerreibt und als verknistertes oder verkrachtes Kochsalz trocken aufbewahrt.
Wegen theilweiser Zerstörung des Chlormagnesiums ist es weniger geneigt, als vorher, Feuchtigkeit aufzunehmen.
Sind schwefelsaure Salze im Kochsalz schädlich, z. B. bei Kupferproben, so versetzt man eine Lösung desselben so lange mit Chlorbarium, bis eine abfiltrirte Probe damit keinen Niederschlag mehr giebt.
Man filtrirt, dampft das Filtrat zur Trockne und erhält ein Material, dessen Gehalt an Chlorbarium bei Schmelzproben nicht schadet.
Soll letzteres entfernt werden, so setzt man kohlensaures Natron bis zur schwaeh alkalischen Reaction zu, kocht, filtrirt, fügt zum Filtrat bis zur schwach sauren Reaction Salzsäure, dampft gelinde ein bis zur schwachen Salzhaut, lässt krystallisiren, wäscht die Krystalle in einem Trichter aus, trocknet auf Fliesspapier und erhitzt das zerriebene Salz zur Austreibung des Wassers.
— Ein reines Product erfolgt auch, wenn man Kochsalzlösung mit einem geringen Ueberschuss von Barytwasser versetzt, so dass rothes Lakmuspapier gebläut wird, filtrirt, beinahe zur Trockne dampft, das von der Mutterlauge getrennte und abgewaschene Salz nochmals in möglichst wenig Wasser löst, filtrirt und das Kochsalz in einer Porzellanschale an einem warmen Orte auskrystallisiren lässt.
Die getrockneten und zerriebenen Krystalle werden stark getrocknet und in einem gut schliessenden Gefässe aufbewahrt.
Durch das Barytwasser werden Schwefelsäure und Magnesia gefällt, durch das Eindampfen der Ueberschuss von Baryt und der von ihm in Freiheit gesetzte Kalk als kohlensaure Verbindungen abgeschieden, und das gereinigte Salz enthält nur Spuren von Chlorbarium.
Vollständig durchscheinende Stücke Steinsalz sind meist hinreichend rein, trübe enthalten gewöhnlich Gyps.
Das reinste Kochsalz enthält man, wenn man reine Soda mit Salzsäure schwach übersättigt, filtrirt, das Filtrat zur Krystallisation verdampft und die Krystalle abgewaschen, gelöst, nochmals eingedampft und die neuen Krystalle geglüht oder bei nicht zu hoher Temperatur geschmolzen werden.
Glas.
2) Glas (S. 120), z. B. bei Brennmaterialproben.
Eisenhohofenschlacken.
3) Eisenhohofenschlacken, z. B. bei Zinkproben.
Man wählt gern graue oder ins Violette scheinende Holzkohlenofenschlacken aus, welche sich in ihrer Zusammensetzung dem Bisilicat von Kalk- und Thonerde (S. 24) nähern.
2. Kapitel.
Reagentien auf nassem Wege.
Wirkungsweise.
§. 63. Allgemeines.
Die hierher gehörigen Reagentien dienen zum Auflösen des Probirgutes und von Niederschlägen, zum Fällen, zum Sättigen, zu Oxydationen und Reductionen etc., und zwar sind sie entweder dieselben für dokimastische gewichts- und massanalytische Proben oder verschieden bei verschiedenem Grade der Reinheit.
Die hauptsächlichsten sollen im Nachstehenden aufgeführt werden.
A. Reagentien zu gewichtsanalytischen Proben.
§. 64. Säuren und sonstige Lösungsmittel etc.
Man braucht:
Lösungsmittel
1) Salpetersäure, NH, und zwar verwendet man
Salpetersäure.
a) Rohe Salpetersäure von etwa 1,36 spec. Gew., gelb gefärbt und verunreinigt durch Chlor, Schwefelsäure, salpetrige Säure, Untersalpetersäure, Eisen etc., z. B. bei der schwedischen Kupferprobe anwendbar.
b) Reine Salpetersäure von 1,2—1,3 spec. Gew., farblos, ohne Rückstand verdampfend, nicht trübbar durch salpetersaures Silberoxyd und Chlorbarium, nachdem sie vorher mit destillirtem Wasser verdünnt worden.
Für Goldproben muss die Säure frei von Schwefelsäure, salpetriger Säure und Chlor sein.
Erstere vermehrt den Rückhalt des Silbers beim Golde wahrscheinlich durch Bildung von schwefelsaurem Bleioxyd bei nicht ganz bleifreiem Zusatzsilber; die salpetrige Säure trägt zur Auflösung von Gold neben Silber und Chlor zur Goldlösung und Verunreinigung der Goldröllchen mit Chlorsilber bei.
Die salpetrige Säure lässt sich durch ein leichtes Aufkochen der Säure in einem passenden Gefässe entfernen, ein Chlorgehalt am besten dadurch, dass man Säure von 1,4—1,44 specif.
Gew. mit doppelt chromsaurem Kali destillirt.
Durch letzteres wird die vorhandene Salzsäure alsbald in Chlor verwandelt, welches gleich zu Anfang fortgeht.
Sobald durch Silbersalz in der abtröpfelnden Säure keine Chlorreaction mehr erfolgt, legt man ein reines Gefäss vor und setzt die Destillation fast bis zur Trockne fort.
Zuweilen genügt es, die Säure mit einigen Tropfen salpetersaurem Silberoxyd zu versetzen, nach mehrtägigem Absetzen des Chlorsilbers im Dunkeln die klare Flüssigkeit abzuziehen und, z. B. bei Goldproben, mit einem nicht schädlichen Silbergehalt zu verwenden.
Wollte man solche, noch etwas Chlorsilber enthaltende Säure destilliren, so entwickelt sich während der ganzen Dauer der Destillation Chlor, indem sich Chlorsilber mit kochender Salpetersäure in Chlorgas und salpetersaures Silberoxyd umsetzt.
Man bestimmt die Dichtigkeit der Säure entweder mittelst eines Beaume’schen Aräometers oder ihren Gehalt an wasserfreier Säure durch eine volumetrische Sättigungsanalyse.
2) Salzsäure, Cl H, und zwar:
Salzsäure.
a) Rohe Salzsäure von 1,19 spec. Gew., von Eisenchlorid gelb gefärbt, auch Chlor, schweflige Säure und Schwefelsäure enthaltend.
b) Reine Salzsäure von 1,104 spec. Gew., farblos, ohne Rückstand verdampfend, weder direct, noch nach vorherigem Aufkochen mit Salpetersäure durch Chlorbariumlösung zu trüben (Schwefelsäure und schweflige Säure), ohne Indigolösung zu entfärben oder Goldplättchen aufzulösen (Chlor, Salpetersäure) und ohne Reaction auf Eisenoxyd bei Zusatz von Rhodankalium (§. 69, 3).
Königswasser.
3) Königswasser (Salpetersalzsäure), durch Zusammenmischen von 3—4 Thln. concentrirter Salzsäure und 1 Thl. Salpetersäure dargestellt, wobei chlorsalpetrige Säure (NO2 Cl) und Chloruntersalpetersäure (NO2 Cl2) neben freiem Chlor entstehen [2 (NO5 + 3 H Cl) = NO2 Cl + 2 Cl +3 HO und NO2 Cl2 + Cl + 3 HO].
Das Königswasser wirkt kräftiger auflösend auf Metalle, als jeder seiner Bestandtheile wegen des Gehaltes an freiem Chlor und der leichten Zersetzbarkeit jener beiden Säuren, welche Chlor an die Metalle abgeben und Chloride erzeugen, z. B. Gold- und Platinchlorid.
Englische Schwefelsäure.
4) Englische Schwefelsäure, S H, von 1,85 spec. Gew. und einem Siedepunct von 325° C., im gewöhnlichen käuflichen Zustande mit einem Gehalt an salpetriger oder Salpetersäure (Rothfärbung einer Eisenvitriollösung), Arsen (im Mars’schen Apparat zu erkennen), Blei, Eisenoxyd und Kalk (Trübung bei Zusatz von 4—5 Thln.
Alkohol, Fällung von Schwefelmetallen durch Schwefelwasserstoffgas).
Reine Säure ist farblos, verdampft ohne Rückstand und giebt keine Reaction mit den angeführten Reagentien.
Essigsäure.
5) Essigsäure, C4 H3 O3, HO, von 1,04 spec. Gew.
In reinem Zustande verdampft sie ohne Rückstand, giebt keine Reactionen mit Schwefelwasserstoff, Silber- und Barytlösung oder mit Schwefelammonium nach vorherigem Neutralisiren und entfärbt beim Erhitzen damit Indigolösung nicht.
Alkohol.
6) Alkohol von verschiedener Grädigkeit und destillirtes Wasser.
Schwefelwasserstoff.
7) Schwefelwasserstoff, SH, mittelst Schwefeleisens und verdünnter Schwefelsäure in dem S. 96 angegebenen Apparate dargestellt.
Das Schwefeleisen erhält man durch portionenweises Eintragen eines innigen Gemenges von 21 Thln.
Schwefelblumen und 30 Thln.
Eisenfeile in einen rothglühenden Schmelztiegel im Windofen.
Basen u. Salze.
§. 65. Basen und Salze.
Aetzammoniak.
1) Aetzammoniak, NH4, von 0,96 spec. Gew. mit 10 % Ammoniak.
Kohlens.
Ammoniak.
2) Kohlensaures Ammoniak (S. 134), gemeinschaftlich mit Aetzammoniak, im Verhältniss von 1 : 3, z. B. zum Fällen und Auflösen von Zinkoxyd.
3) Chlorsaures Kali, K Cl mit 38,49 K und 61,51 Cl, gemeinschaftlich mit Salzsäure zum Auflösen von Schwefelmetallen, wenn Salpetersäure wegen schwieriger Entfernung ihres Ueberschusses zu vermeiden ist; auch sonst als Oxydationsmittel namentlich des Eisenoxyduls, z. B. bei der Fuchs’- schen Eisenprobe.
Chlors.
Kali.
4) Eisenvitriol, Fe S + 7 H mit 25,9 Fe (20,1 Fe), 28,8 S und 45,3 H, muss frei von Eisenoxydsalz sein (z. B. bei der Braunsteinprobe), sich also ohne Zurücklassung von basisch schwefelsaurem Eisenoxyd mit blassgrüner Farbe in Wasser lösen.
Eisenvitriol.
Ein zur höheren Oxydation weniger geneigtes Präparat erhält man durch Auflösen von Eisenfeile in Schwefelsäure, so dass ein Ueberschuss von Eisen bleibt, Zumischen von Alkohol zur warmen Lösung, so lange noch eine Fällung entsteht, starkes Umrühren, Auswaschen des krystallinischen Pulvers auf dem Filter mit Weingeist, Trocknen auf Fliesspapier an der Luft bis zum Verschwinden des Weingeistgeruches und Aufbewahren in einem wohl verschlossenen Glase.
5) Unterschwefligsaures Natron, Na S mit 39,2 Na und 60,8 S (40,5 S), fällt aus sauren Lösungen dieselben Metalle als Schwefelmetalle aus, wie Schwefelwasserstoff, (Kupfer, Blei, Antimon, Arsen etc.), nicht aber Nickel, Kobalt, Mangan, Zink etc., und wird hauptsächlich bei Kupferproben angewandt.
Das Salz des Handels enthält gewöhnlich schwefelsaures Natron und Chlornatrium, welche meist die Reactionen nicht beeinträchtigen.
Unterschwefligs.
Natron.
6) Schwefelnatrium mit 59 Na und 41 S.
Schwefelnatrium.
Zur Darstellung von Schwefelnatrium behuf Ausziehung von Schwefelantimon, Schwefelzinn und Schwefelarsen (bei der schwedischen Kupferprobe) glüht man 1 Thl. Glaubersalz mit ½ Thl. Holzkohlenpulver oder Mehl, laugt aus und löst in dem Einfach-Schwefelnatrium Schwefelblumen auf, um eine höhere, kräftiger lösend wirkende Schwefelungsstufe zu erhalten.
§. 66. Metalle. Dieselben dienen entweder zur theilweisen oder zur vollständigen Reduction anderer Metalle aus Sauerstoff- oder Chlorverbindungen.
Metalle.
1) Eisen, zur Präcipitation von Kupfer in Gestalt von 30—50 Mm. langen und 2—3 Mm. dicken blanken Drahtstiften oder als Pulver angewandt.
Nach Winkler stellt man ein wirksames Eisenpulver dadurch her, dass man 11 Thle.
Blutlaugensalz gut entwässert, mit 4 Thln. Eisenoxyd und 3 Thln. entwässertem kohlensauren Kali innig mengt, bis zum Nachlassen der Gasentwicklung glüht, die Masse mit heissem Wasser auswäscht, bis das Filtrat Silberlösung nicht mehr trübt, und dann das Pulver trocknet.
Aus Lösungen von Kupfer und Nickel fällt das Eisenpulver in der Kälte nur Kupfer, in der Wärme auch etwas Nickel.
— Feiner Claviersaitendraht dient bei der Massanalyse zur Bestimmung des Titers von Chamäleon.
Eisen.
B. u. h. Ztg. 1863. S. 348.
Die nachstehende Tabelle zeigt in den verticalen Linien die reducirbaren, in den horizontalen die reducirenden Metalle. + bezeichnet die Reducirbarkeit, — das indifferente Verhalten.
Zink.
2) Zink.
Dasselbe dient in Granalienform statt des Eisens zum Fällen von Kupfer, fällt aber schon in der Kälte etwa vorhandenes Nickel in Etwas mit.
Dasselbe muss zu diesem Zwecke frei von Metallen (Kupfer, Blei etc.) sein, welche, in verdünnten Säuren unlöslich, das Kupfer verunreinigen.
— In der Massanalyse reducirt man mittelst Zinks Eisenoxyd zu Oxydul (Margueritte’sche Eisenprobe) und es ist dabei ein Eisengehalt desselben schädlich.
Man erhält für beide Zwecke ein hinreichend reines Material, wenn man gutes schlesisches oder altenberger Zink in einer Retorte aus hessischem Thon im Gebläseofen so stark erhitzt, dass dasselbe überdestillirt und aus dem mit einem Thonpfeifenstiel öfters aufzustockelnden Retortenhals in ein Gefäss mit Wasser tröpfelt.
Der Siedepunct des Zinkes liegt etwa bei 1040° C.
Ein eisenfreies Zink giebt in Schwefelsäure gelöst mit Chamäleonlösung gleich eine rothe Färbung.
Kupfer.
3) Kupfer.
Manche Kupfersorten des Handels (z. B. schwedisches Kupfer, Paschkow-Kupfer) sind hinreichend frei von fremden Beimengungen (Blei, Eisen, Arsen, Antimon etc.) und enthalten nur etwas Kupferoxydul.
Bei den gewöhnlichen Raffinat- oder Garkupfersorten des Handels ist nach Reischauer und Fleitmann ein Theil der Verunreinigungen (Sb, As, Sn, Pb, Ni, Fe) mit Kupfer legirt und bleibt beim Behandeln mit Salpetersäure entweder als Oxyd (Sb, Sn) oder als Salz (Pb S bei einem Gehalt an Pb und S) oder als Schwefelmetall (Cú) neben freiem Schwefel und gewöhnlich etwas As zurück; ein anderer Theil der Verunreinigungen (namentlich Fe, Ni und Pb) ist im Kupfer neben Kupferoxydul und alkalischen Erden im oxydirten Zustand vorhanden, gebunden an Kiesel-, Antimon-, Arsensäure und Zinnoxyd, und bleibt beim Behandeln mit Salpetersäure als schwerlöslich theilweise zurück.
Der beim längeren Kochen von solchem Kupfer in Eisenchloridlösung auf demselben sich zeigende schwarze Ueberzug enthält zum Theil diese Verunreinigungen; bei ganz reinem Kupfer scheint er aus sehr feinvertheiltem Kupfer zu bestehen, nach Ebermeyer aus Kupferoxyd (Fuchs’sche Eisenprobe, Fikentscher’s Braunsteinprobe).
B. u. h. Ztg. 1864. S. 384.
B. u. h. Ztg. 1865. S. 123.
Erdm., Journ. f. pr. Chem. Bd. 70. S. 143.
Das reinste Kupfer stellt man auf galvanischem Wege aus einer reinen Kupfervitriollösung in cohärentem Zustande her, kann auch aus dieser durch Eisen Kupfer in der Wärme pulverförmig niederschlagen, mit heissem Wasser aussüssen, mit reiner Salzsäure kochen, wieder vollständig auswaschen, trocknen, im Thontiegel unter einer Borax- oder Glasdecke zusammenschmelzen, zu einem Zain ausgiessen und diesen auswalzen.
Das in Streifen geschnittene, trocken aufbewahrte Kupfer muss vor dem Gebrauche nochmals kurze Zeit mit Salzsäure digerirt, abgewaschen und schnell bei nicht zu hoher Temperatur getrocknet werden.
B. Reagentien zu massanalytischen Proben.
§. 67. Allgemeines.
Ausser den in den vorhergehenden §§. aufgeführten Agentien zur Versetzung der Probesubstanz in löslichen und für das Titriren geeigneten Zustand bedarf man bei Massanalysen der Reagentien zur Anfertigung der Normallösungen (S. 38) und der Indicatoren (S. 40) zur Erkennung des Reactionsendes beim Titriren.
Nöthige Reagentien.
§. 68. Reagentien zu Normallösungen.
Hierher gehören hauptsächlich:
Reagentien zu Normallös
1) Uebermangansaures Kali (Chamäleon), K Mn mit 29,8 K und 70,2 Mn, dessen Wirkung darauf beruht, dass dasselbe an oxydable Körper, z. B. niedrigere Oxydationsstufen (Fe, Gu etc.) oder sonst 5/7 des Sauerstoffgehaltes der Mn abgiebt und ein farbloses Manganoxydulsalz entsteht.
Das Reagens muss in einer mit Glasstöpsel wohl verschlossenen Flasche aufbewahrt werden, weil dasselbe mit organischen Körpern (z. B. Staub, Korksubstanz, Kautschuk etc.) in Berührung leicht desoxydirt wird.
Aus diesem Grunde lassen sich für Chamäleon nicht die gewöhnlichen Quetschhahnbüretten (S. 97) anwenden.
Uebermangan saures Kali.
Man schmilzt zu seiner Bereitung 10 Gramm festes Aetzkali in einem hessischen Tiegel, fügt 7 Gramm chlorsaures Kali hinzu und zuletzt 8 Gramm sehr feingepulverten Braunstein und erhält die Masse unter Umrühren mit einem eisernen Spatel so lange in dunkler Rothglühhitze, bis eine mit dem Spatel herausgenommene Probe sich in Wasser mit tiefgrüner Farbe (mangansaures Kali) löst.
Alsdann schüttet man die bröckliche Masse auf eine kalte Stein- oder Eisenplatte, übergiesst sie in einem Kolben mit 1 Liter Wasser und kocht, bis die grüne Farbe der Lösung in eine rothe übergegangen ist, indem sich dabei die Mangansäure in Uebermangansäure und Mangansuperoxydhydrat zersetzt (3 Mn = Mn2 O7 + Mn).
Man giesst die klare rothe Lösung von übermangansaurem Kali von dem niedergeschlagenen Mangansuperoxydhydrat ab, bringt ihr Volumen durch destillirtes Wasser wieder auf 1 Liter und bestimmt auf die später anzugebende Weise den Titer dieser Normallösung.
Bei der schwankenden Zusammensetzung des Braunsteins fällt auch die Bereitung des Chamäleons verschieden aus, weshalb man sich nach Graeger besser statt des ersteren des rothen Manganoxydes, Mn, bedient, welches sich als Nebenproduct aus der bei der Chlorbereitung erfolgenden Manganlösung erhalten lässt.
Man fügt zu derselben so viel Soda, bis die Flüssigkeit farblos geworden, d. h. alles Eisen nebst etwas Mangan ausgefällt ist, filtrirt. wäscht aus, schlägt durch kohlensaures Natron das Mangan nieder und glüht den völlig ausgewaschenen und getrockneten Niederschlag, wobei derselbe in Mn übergeht.
Man kocht dann Aetzkalilauge, welche 184 Thle.
Aetzkali enthält, mit 100 Thln. chlorsaurem Kali rasch ein, mengt dabei 130 Thle. des schwarzbraunen Manganoxydpulvers innig bei, bringt die Masse über der Spirituslampe zur Trockne, schmilzt und erhält das Ganze etwa ¼ Stunde im schwachen Rothglühen.
Die erkaltete Schmelze löst man in Wasser und leitet zur Umwandlung des freien, auf die Uebermangansäure zersetzend einwirkenden Aetzkalis in zweifach kohlensaures Salz so lange Kohlensäure ein, bis ein Tropfen der Flüssigkeit auf weissem Fliesspapier einen rein rothen Fleck giebt.
Die durch in einem Glastrichter befindlichen gepulverten Marmor filtrirte Flüssigkeit wird zur Krystallisation abgedampft.
Das angewandte Kalihydrat muss möglichst frei von Kohlensäure sein, weil dies von wesentlichem Einfluss auf die Ausbeute an Chamäleon bei jeder Darstellungsmethode ist.
Erdm., Journ. f. pr. Chem. Bd. 96. S. 169.
Ibid. S. 168.
Schwefelnatrium.
2) Schwefelnatrium (S. 139).
Dasselbe dient bei Fällungsanalysen zur Ausscheidung gewisser Metalle (Zink, Kupfer, Kobalt, Nickel etc.) aus ammoniakalischer Lösung und wegen seiner Veränderlichkeit bei Luftzutritt in einer gut verschlossenen Flasche aufbewahrt, muss der Titer öfters controlirt werden.
Zu seiner Bereitung stellt man zunächst Aetznatronlauge auf die Weise her, dass man 1 Thl. gereinigte krystallisirte Soda in 5 Thln.
Wasser löst, die Lösung in einem blanken eisernen Kessel zum Sieden bringt und nach und nach Kalkbrei (1 Thl. gebrannter Kalk mit soviel Wasser übergossen, dass dasselbe einige Zoll hoch darüber steht) hinzufügt, bis eine abfiltrirte Probe mit Säuren nicht mehr braust.
