Repository: HallerPatrick/nextflow-exercises

# nextflow-exercises

All exercises for the seminar Workflows for Scientific Data Analysis with Nextflow.


All workflow scripts are under the `workflow` directory, while the python scripts which are
actually doing the logic are under `lib`.

Results are written into `results`.

# Sample Project

## Overview

```mermaid

graph LR
    A{ Source Texts } --> Tokenization --> Kmers & Frequncy --> E[Merge Results]

```

## Results of running nextflow pipelines


| Pipeline   | URL                                       | Deployability | Docker | Reason                                      |

File: gesamt/kerl_metallurgische_1866.txt (part 10 of 27)
METALLURGISCHE PROBIRKUNST ZUM GEBRAUCHE BEI VORLESUNGEN UND ZUM SELBSTSTUDIUM. VON BRUNO KERL, PROFESSOR AN DER KÖNIGLICH HANNOVERSCHEN BERGAKADEMIE ZU CLAUSTHAL.
Man kocht dann noch ¼ Stunde, lässt sich den Kalk in dem vom Feuer abgehobenen und bedeckt gehaltenen Kessel während etwa 6 Stunden absetzen, zieht die klare Lauge ab, extrahirt den Bodensatz nochmals mit kochendem Wasser, dampft die Lauge in dem Kessel bis zu 1,16 spec. Gew. ein, lässt sie im bedeckten Kessel abkühlen und bewahrt sie in einem luftdicht schliessenden Gefäss auf.
Zur Darstellung von Schwefelnatrium theilt man eine gewisse Menge Aetznatronlauge in zwei gleiche Theile, sättigt den einen Theil vollständig mit Schwefelwasserstoffgas und mischt den andern Theil hinzu, wo sich dann Einfach-Schwefelnatrium bildet, welches den Titer weniger leicht verliert, als das höhere.
3) Cyankalium (S. 114).
Es genügt das zum Vergolden, zu photographischen Zwecken etc. angewandte Cyankalium des Handels, welches cyansaures Kali, Aetzkali, kohlensaures Kali und Ammoniak, zuweilen auch schwefelsaures Kali, Chlorkalium und Schwefelkalium enthalten kann.
Cyankalium.
4) Chlornatrium (S. 134).
Dasselbe wird entweder im gewöhnlichen oder gereinigten Zustande (S. 135) bei der Gay- Lussac’schen Silberprobe angewandt.
Chlornatrium.
5) Chlorbarium, Ba Cl + 2 H mit 56,1 Ba, 29,1 Cl und 14,8 H.
Das Chlorbarium des Handels dient zur Bestimmung der Schwefelsäure.
Ein Gehalt an Aetzbaryt schadet nicht.
Chlorbarium.
6) Jodkalium, KJ mit 23,4 K und 76,6 J, darf beim Eintragen einer Probe in verdünnte Schwefelsäure diese nicht bräunen oder zugesetzten Stärkekleister (§. 69) nicht bläuen, indem sonst aus anwesendem jodsauren Kali Jod frei geworden ist.
Man löst gewöhnlich in Jodkalium reines, keinen fixen Rückstand beim Erhitzen hinterlassendes Jod auf und benutzt dann die oxydirende Wirkung des Jods (z. B. bei arseniger Säure, §. 192, 3), oder man treibt durch Oxydationsmittel (Chlor etc.)
Jod aus dem Jodkalium aus, welches erstere im freien Zustande Stärkekleister bläut (§. 69, 2).
Jodkalium.
7) Unterschwefligsaures Natron (S. 139) zur Fällung von Schwefelmetallen (z. B. Quecksilber) und zur volumetrischen Bestimmung des Eisens.
Unterschwefligs.
Natron.
8) Kupferchlorür, Cu2 Cl mit 64,16 Cu, dient als Reductionsmittel bei Eisenproben.
Kupferchlorür.
Man löst reines Kupferblech in Königswasser, dampft zur Entfernung der Salpetersäure ab, nimmt den Rückstand in salzsäurehaltigem Wasser auf, bringt die Lösung mit einem ungefähr gleichen Gewicht des trocknen Kupferchlorides Kochsalz in einen Kolben, stellt Kupferblechstreifen hinein und erhitzt so lange zum Kochen, bis die Lösung nahezu farblos geworden, wo dann alles Kupferchlorid in Chlorür übergegangen ist, dessen Ausscheidung durch den Kochsalzzusatz vermieden wird.
Man lässt die Lösung im verkorkten Kolben erkalten, verdünnt sie dann mit salzsäurehaltigem Wasser so weit, dass 1 C.C. derselben etwa 6 Mgr. Eisen entspricht, und bewahrt sie in einer grossen Flasche mit dicht schliessendem Stöpsel auf, in welche eine vom Boden bis beinahe zum Halse reichende Spirale von starkem Kupferdraht gestellt wird, um das Kupferchlorür vor Oxydation zu schützen.
Desgleichen bringt man in die kleinere Flasche zum currenten Gebrauch eine solche Spirale.
Wenngleich dieselbe in angegebener Weise monatelang schützt, so ist es doch zweckmässig, von Zeit zu Zeit den Titer der Kupferchlorürlösung zu bestimmen.
Eisenchlorid.
9) Eisenchlorid, Fe2 Cl3 mit 33,8 Fe und 66,2 Cl.
Claviersaitendraht oder eiserne Nägel werden im Ueberschuss mit verdünnter Salzsäure (1 Säure und 10 Wasser) behandelt, filtrirt, so lange unter öfterem Umschütteln Chlorgas eingeleitet, bis Eisenkaliumcyanid keinen blauen Niederschlag mehr giebt, zur Entfernung des überschüssigen Chlors erwärmt und die Lösung mehr oder weniger verdünnt.
Oder man löst das Eisen in Salzsäure und chlorsaurem Kali und treibt durch Erhitzen die chlorige Säure aus.
Die Lösung wendet man z. B. bei der Zinnprobe, bei Eisenproben zum Titriren des Kupferchlorürs etc. an.
Wirkungsweise.
§. 69. Indicatorsubstanzen. Dieselben dienen hauptsächlich zur Erkennung
1) von freiem Schwefel, z. B. Eisenchlorid, Nickelchlorür und Bleizucker bei der Zinkprobe (§. 162), feuchtes Schwefelzink und Nitroprussidnatrium bei der Kupfer-Nickelprobe (§. 110.).
Während erstere Substanzen schwarze Färbungen veranlassen, giebt Nitroprussidnatrium = 2 Na2 Cy + Fe2 (Cy2, No2) + 4 HO intensiv rothe;
2) von freiem Jod der Stärkekleister, dadurch erhalten, dass man 1 Gramm Stärkemehl in einer Reibschale mit 1 Gramm Wasser zu einem Brei anreibt, 6—10 Gramm reine Salzsäure hinzufügt und die Flüssigkeit in einer Flasche mit Glasstöpsel aufbewahrt.
Die anfangs schleimige, nach und nach dünnflüssig werdende und dann ihre Wirksamkeit verlierende Substanz muss von Zeit zu Zeit erneuert werden.
Dieselbe wird von freiem Jod gebläut.
Es dient bald das Erscheinen der blauen Farbe als Reactionsende, wenn durch den kleinsten Ueberschuss eines Oxydationsmittels aus Jodkalium (S. 143)
Jod frei gemacht worden (Probe auf arsenige Säure, §. 192,3) oder auch das Verschwinden der blauen Färbung, wenn man das Jod in Jodwasserstoffsäure verwandelt (Mohr’s Eisenprobe §. 151).
3) von Eisenoxyd Schwefelcyankalium (Rhodankalium) K, C2 NS2, indem die daraus entwickelte Rhodanwasserstoffsäure (H C2 NS2) aufgelöste Eisenoxydsalze (nicht Oxydulsalze) tief blutroth färbt (Eisenrhodanid).
Specieller Theil der metallurgischen Probirkunst.
I. Blei.
Mängel der trocknen Proben.
§. 70. Allgemeines.
Je nach der Beschaffenheit der Erze und Producte und der gewählten, davon abhängigen Probirmethode sind die Resultate der trocknen Proben, welche meist eine Zerlegung des Probirgutes durch alkalische Zuschläge mit oder ohne gleichzeitige Anwendung von Eisen oder Reductionsmitteln bezwecken, mehr oder weniger schwankend.
Dies hat seinen Grund:
1) in der Flüchtigkeit des Bleies schon bei Rothglühhitze, je nach der Zeitdauer des Schmelzens und der Höhe der Temperatur variabel, beides Factoren, deren richtige Normirung ihre Schwierigkeiten hat.
Auch Schwefelblei ist flüchtig.
2) in der Verschlackung von Blei und zwar
a) im oxydirten Zustande, bei Anwesenheit von Reductionsmitteln weniger zu fürchten, als
b) im geschwefelten Zustande wegen Bildung von Schwefelsalzen mit gleichzeitig aus dem Flussmittel reducirtem Schwefelkalium oder Schwefelnatrium.
Der durch derartige Verschlackung entstehende Verlust ist grösser, als der durch Verflüchtigung, und er wächst mit der Menge des Schwefels im Probirgute, sowie auch mit einem Gehalt an electronegativen Schwefelmetallen (As, Sb, Cu).
3) in der Verunreinigung des Bleies durch fremde Metalle.
Diese, durch Eisen, alkalische Zuschläge oder Reductionsmittel aus ihren Verbindungen isolirt, gehen entweder ganz (Au, Pl) oder fast vollständig (Ag) ins Blei und ihr über ½ % betragender Gehalt wird davon abgezogen, oder nur theilweise (Cu, Sb, As, Zn), indem sie sich anderntheils verflüchtigen und Blei mit fortreissen (Sb, As, Zn) oder Schwefelsalze bilden (Sb, As, Cu).
Je mehr Schwefel vorhanden, um so mehr gehen Cu, Ag und Sb in die Schlacke.
Zn hat wenig Verwandtschaft zum Blei und auch Fe geht nur spurenweise in dasselbe, es müsste sich sonst bei feiner Vertheilung in der Beschickung (z. B. als Eisenfeile oder aus Blutlaugensalz abgeschieden) damit mechanisch mengen.
Aus nickel- und kobalthaltigen Erzen lässt sich das Blei bei passender Behandlung gut ausscheiden (siehe Nickelprobe).
— Man sucht diese verunreinigenden Substanzen entweder vor Anstellung der Probe zu beseitigen durch Glühen bei Luftabschluss (Bleiglanz mit Schwefelkies oder solcher mit gediegen Arsen und Arsenkies, Bleispeise mit überschüssigem Arsen) oder durch Rösten (schwefelreiches, antimon- und arsenhaltiges Probirgut), oder man scheidet dieselben, was aber zu mehr oder weniger genauen Resultaten führt, aus dem erhaltenen Blei ab, z. B. Au, Pt und Ag durch Abtreiben, Cu durch Gaarmachen (wenn auf 1 Thl. Kupfer wenigstens 16 Thle.
Blei kommen) oder bei grösserem Kupfergehalt durch die schwedische Probe, Antimon durch Wegrauchen unter der Muffel etc. 1—5 % Kupfer im Bleiglanz gehen fast ganz in die Schlacke.
Bei einem gleichzeitigen Vorkommen von Kupfer, Antimon oder Arsen im Bleiglanz, z. B. in Gemengen von Bleiglanz mit Fahlerzen oder im Bournonit, lässt sich der trockne Weg wegen allzugrosser Unsicherheit nicht mehr anwenden.
Reiner Bleiglanz mit 86,6 % Blei giebt nach den besten Probirmethoden bis 85 % Blei; es kann aber bei unreineren Erzen der Bleiverlust auf 10 % und mehr steigen.
Bei nahezu gleichbleibender Erzbeschaffenheit kann man durch analytische Versuche ein für alle Mal ermitteln, wie gross der Bleiverlust bei dem gewählten Probirverfahren ist.
Man wiegt die Bleikönige meist bis auf 1 Pfd. aus und giebt den Gehalt unter Berücksichtigung der auf verschiedenen Hüttenwerken gestatteten, unten näher bezeichneten Differenzen an.
Trotz der angeführten Mängel sind auf Hüttenwerken die trocknen Proben fast nur allein in Gebrauch, weil es an allgemeiner anwendbaren massanalytischen Proben fehlt und der gewichtsanalytische Weg nur in wenigen Fällen [Schwefelsäureprobe, Rose’s Bleibestimmung als Schwefelblei] die erforderliche Einfachheit besitzt.
Nasse Proben.
Erdm., J. f. pr. Chem. Bd. 96. S. 257.
Classification.
§. 71. Classification der Bleiproben.
Für die Auswahl der Bleiproben sind massgebend: der Verbindungszustand des Bleies und die fremden Beimengungen der Qualität und Quantität nach.
Darnach lässt sich folgende Classification machen:
I. Proben für geschwefelte Erze und Producte.
z. B. Bleiglanz, Pb mit 86,57 Pb; Bournonit Cu3 Sb + 2 Pb3 Sb mit 42,54 Pb, 13,03 Cu, 24,71 Sb und 49,72 S; Bleistein (Pb, Fe, Cu,)n Fe mit mehr oder weniger Ag, Zn, Co, Ni, Sb, As, zuweilen auch gemengt mit (Fe, Ni, Co)4 As; Bleispeisen, hauptsächlich (Fe, Ni, Co)4 As in Verbindung oder im Gemenge mit Schwefelmetallen von Pb, Fe, Cu, Sb, Zn, Ag; Ofenbrüche etc.
A. Bleiglanz mit mehr oder weniger Erden ohne fremde Schwefel- und Arsenmetalle oder mit einem nur geringen Gehalt an letzteren.
1) Reine Bleiglanzschliege mit sehr wenig Erden:
Zerlegung mittelst Eisens durch Schmelzen in eisernen Schalen (England).
2) Bleiglanze mit mehr Erden:
a) Zerlegung mittelst Eisens und kohlehaltiger alkalischer Zuschläge durch Schmelzen in Thongefässen (Freiberg, Oberharz, Victor Friedrichshütte, Tarnowitz, Przibram, Joachimsthal, Müsen etc.) oder in eisernen Tiegeln (England, Frankreich, Belgien, Holzappel, Tarnowitz etc.).
b) Zerlegung mittelst Potasche, besonders bei einem Gehalt an Schwefelarsen und Schwefelantimon (älteres Verfahren auf dem Oberharze und zu Tarnowitz).
B. Bleierze oder Producte mit mehr oder weniger Erden und einem merklichen Gehalt an Schwefel-, Antimon- oder Arsenmetallen.
1) Glühen bei Luftabschluss in einer Tute und Schmelzen mit alkalischen Zuschlägen und Eisen nach A. 2. a. (Bleiglanz mit gediegen Arsen oder Arsenkies; desgl. mit höheren Schwefelmetallen, z. B. Schwefelkies; Bleispeisen mit überschüssigem Arsen).
2) Theilweises Abrösten und Schmelzen mit schwarzem Fluss und Eisen (Bleiglanz mit einfachen Arsen- und Schwefelmetallen, z. B. Zinkblende, Kupferkies, Bleistein, Bleispeise etc).
3) Schmelzen mit Potasche nach A. 2. b, bei einem Gehalt an Schwefelantimon und Schwefelarsen.
4) Arseniciren und Schmelzen mit Eisen und Solvirungsmitteln (kobalt- und nickelhaltige Substanzen).
C. Bleierze und Producte mit einem grossen Ueberschuss an Schwefel-, Antimon- oder Arsenmetallen und mit mehr oder weniger Erden.
1) Todtrösten und solvirend-reducirendes Schmelzen (Rammelsberger Erze am Unterharz, Bleistein etc.).
2) Zersetzen durch Königswasser, Abdampfen mit Schwefelsäure und Zerlegung des dabei gebildeten unlöslichen schwefelsauren Bleioxyds durch Schmelzen mit schwarzem Fluss und Eisen (hauptsächlich kupferhaltige Erze und Leche, in denen neben dem Blei- der Kupfergehalt bestimmt werden soll, sonst auch an Schwefelkies, Zinkblende, Schwefelarsen etc. sehr reicher Bleiglanz).
D. Bleierze mit einem grossen Ueberschuss von Erden ohne merkliche Menge fremder Schwefelmetalle, z. B. Fluthafter.
Schmelzen mit kräftigen Solvirungs- und Entschwefelungsmitteln (Aetzalkalien) mit oder ohne Eisen oder Ansammlungsmitteln fürs Blei (Silber).
II. Proben für oxydirte Erze und Producte.
A. Bleioxyde, sowie Salze, deren Säureradicale sich nicht mit dem Blei verbinden.
1) Schmelzen mit schwarzem Fluss, als: Glätte, Pb mit 92,83 Pb (Hüttenglätten mit 86—91,5 Pb); Mennige, Pb + Pb mit 90 Pb; Weissbleierz, Pb C mit 77,52 Pb; Pyromorphit, Pb Cl + 3 Pb3 P mit 69,5—76,2 Pb; Gelbbleierz, Pb Mo mit 57 Pb; Rothbleierz, Pb Cr mit 63,2 Pb; Wolframbleierz, Pb Wo mit 44,9 Pb.
2) Schmelzen mit schwarzem Fluss und Borax bei strengflüssigen Substanzen (saure Bleischlacken) oder mit Borax und Glas bei basischen Substanzen (basische Bleischlacken; bleiischer Herd, mit Bleioxyd durchdrungene Mergelmasse mit 60—70 Pb; Testasche vom Silberfeinbrennen etc.).
B. Oxyde und Salze, deren Radicale geneigt sind, in den Bleikönig zu gehen.
1) Schmelzen mit schwarzem Fluss und Reinigung des Bleikönigs auf nassem Wege bei antimonhaltigen Substanzen, als: Abstrich, Pb im Gemenge mit Pb3 Sb, Pb3 As, Pb S, Cu, Ni, Fe und Ag, mit 60—90 Antimonblei; Abzug, Pb mit den Verunreinigungen des Abstriches und ausserdem noch mit Pb, Fe, Gu, Herdmasse und Werkbleikörnern, mit 75—88 Antimonblei.
2) Schmelzen mit schwarzem Fluss und Eisen bei schwefelsäure- und arsensäurehaltigen Substanzen, als: Bleivitriol, Pb S mit 68,3 Pb, geröstetes Bleierz und Bleistein, Bleirauch vom Rösten, Schmelzen und Abtreiben, hauptsächlich PbC im Gemenge mit andern Metalloxyden, auch öfters Pb3 As, Pb3 Sb, Pb Si, Pb S etc., Erz- und Aschentheilen; Flammofenrückstände; Geschur und Gekrätz; auch Schlacken, Glätte, Abstrich und Herd bedürfen, wenn sie schwefelhaltig sind, eines Eisenzusatzes.
III. Proben für Legirungen.
Auflösen in Salpetersäure, zur Trocknedampfen mit Schwefelsäure und Schmelzen des gebildeten schwefelsauren Bleioxyds mit schwarzem Fluss und Eisen.
I. Abschnitt.
Geschwefelte Erze und Producte.
Auswahl eines Probirverfahrens.
§. 72. Allgemeines.
Je nachdem das Probirgut ausser Schwefelblei noch andere Schwefelmetalle in grösserer oder geringerer Menge oder gar nicht enthält und erdige Bestandtheile in geringerer Menge oder in einem bedeutenden Ueberschusse vorhanden sind, wählt man eine der nachstehenden Probirmethoden aus.
1. Kapitel.
Geschwefelte Substanzen ohne wesentliche Mengen fremder Schwefelmetalle und ohne ein Uebermass von Erden.
§. 73. Allgemeines.
Das Schwefelblei wird seltener durch alkalische Salze (S. 129) oder Eisen allein, als gemeinschaftlich durch beide zerlegt.
Eine grössere Menge anwesender fremder Schwefelmetalle würde dabei ebenfalls entschwefelt werden und das ausgeschiedene Radical entweder das Blei verunreinigen oder zur Verschlackung und Verflüchtigung von Blei beitragen oder beides zugleich (S. 147).
Bei Anwesenheit geringer Mengen fremder Schwefelungen sucht man deren schädliche Einwirkung wohl durch vorheriges Glühen bei Luftabschluss (S. 27) oder theilweise Abröstung (S. 27) zu beseitigen.
Potasche wirkt aus angeführten Gründen (S. 130) kräftiger entschwefelnd, als Soda, und ein Kohlegehalt befördert die Reaction und wirkt der Bleiverschlackung entgegen, vermehrt aber in zu grosser Menge die Strengflüssigkeit (S. 112).
Saure erdige Bestandtheile (Quarz, Thon, überhaupt Silicate) werden durch die alkalischen Zuschläge verschlackt, basische erdige Bestandtheile bedürfen hierzu meist eines Zusatzes von Borax, wenngleich die Alkalien die Eigenschaft besitzen, sich auch mit manchen Basen chemisch oder mechanisch zu vereinigen (S. 122).
Eine Kochsalzdecke soll in der früher (S. 135) angegebenen Weise wirken und ein Kohlenstückchen auf derselben den Luftzutritt abhalten (S. 112).
Theorie.
Das Schmelzen mit alkalischen Substanzen und Eisen giebt die genauesten Resultate und wird am häufigsten angewandt und zwar da, wo viele Proben auf einmal anzustellen sind, das Schmelzen in Thongefässen mit schwarzem Fluss und Eisen, sonst ein Schmelzen mit ersterem in eisernen Tiegeln (§. 76).
§. 74. Probe in eisernen Schalen ohne alle Zuschläge für die reinsten Bleiglanze.
Von fremden Beimengungen nahezu freie Bleiglanzschliege, wie sie zuweilen in Herd- und Flammöfen zur Verhüttung kommen, werden auf einigen Bleihütten in Nordwales , z. B. auf Deebank Bleihütte bei Bagilt in Flintshire, in Quantitäten von 8 Unzen (circa 249 Gramm) in einer muldenförmig ausgehöhlten, mit einer Eisenplatte bedeckten und mit einem Stiel versehenen Eisenschale (ladle, dish) von 5—6 Mm. Dicke in einer Schmiedeesse langsam erhitzt, bis das Erz zu decrepitiren aufhört.
Dann giebt man 15—20 Min. lang Rothglühhitze und entleert die aus dem Feuer genommene, mit Schnauze versehene Eisenschale unter Zusückhaltung der gebildeten Schlacke mit einem Holzstäbchen in einen Einguss (Taf. VII. Fig. 133).
Die schwefeleisenreiche Schlacke wird nochmals zur Ausscheidung mechanisch eingeschlossenen Bleies in helle Rothglühhitze gebracht und der erfolgende König mit dem Hauptkönig verwogen.
Die Schalen halten 3—4 Schmelzungen aus.
Verfahren.
B. u. h. Ztg 1862. S. 242.
Diese Proben geben zwar bei rascher Ausführbarkeit ein geringeres Ausbringen (79—83 % Blei aus reinem Bleiglanz), als bei gleichzeitiger Anwendung von alkalischen Zuschlägen, eignen sich aber als Controllproben für das Ausbringen im Grossen im Flammofen, wobei eine nahe gleiche Metallverflüchtigung stattfindet.
§. 75. Oberharzer oder Ilsemannsche Potaschenprobe für erdenhaltige, aber von fremden Schwefelmetallen, ausser Schwefelantimon, nahezu freie Bleierze und Producte.
Verfahren.
1 Probircentner Erz wird mit dem 3 fachen Potasche und bei viel basischen Erden wohl mit 10—40 Pfd. Boraxglas in einem grösseren Bleischerben (Taf. VI. Fig. 93 c bei einem Probircentner von 5 Gramm Gewicht) oder einem kleineren (Taf. VI. Fig. 93 b, bei 3,75 Grm. Gewicht des Probircentners) innig gemengt, wobei man unter Drehen des Scherbens beim Einsenken des Spatels immer den Boden berühren muss, etwa 5 Mm. hoch mit Kochsalz (S. 135) bedeckt, mittelst einer Kluft (Taf. VII. Fig. 127) in einer gewissen Reihenfolge (S. 26) in einen grossen völlig heissen Muffelofen eingetragen und darin wie folgt behandelt:
1) Erstes Heissthun.
Bei geschlossener Muffelmündung bringt man während 20—25 Min. durch scharfe Feuerung die Masse in dünnen Fluss, so dass im Innern des Scherbens an den Wänden keine ungeschmolzenen Partien mehr wahrzunehmen sind.
Dabei löst das Kali der Potasche unter Entweichen von Kohlensäure saure und alkalische Erden (S. 122) auf und zerlegt den Bleiglanz unter Bildung von metallischem Blei, schwefelsaurem Kali und einem in die Schlacke gehenden Schwefelsalze von Schwefelkalium-Schwefelblei (S. 129):
[Formel]
2) Kaltthun (Abdampfen).
Zur Ausscheidung des in dem Schwefelsalze enthaltenen Schwefelbleies öffnet man die Muffelmündung behuf Zutritts von Luft zu den Proben, erniedrigt die Temperatur (bei Holzkohlenmuffelöfen durch Schliessen der Luftlöcher, bei Steinkohlenöfen durch unterlassenes Schüren, (S. 50), bis die anfangs hellglühenden und Dämpfe hauptsächlich von Kochsalz entlassenden Scherben dunkel glühen und das Dampfen fast aufgehört hat (10—15 Minuten).
Bei dem Zutritt der Luft wird obiges Schwefelsalz unter Bildung von schwefelsaurem Kali und einem Theile schwefelsaurem Bleioxyd zersetzt, während ein Theil Schwefelblei unverändert bleibt; es soll dann beim nun folgenden
3) zweiten Heissthun während 10—15 Min. durch Einwirkung des Bleisulphates auf den noch unzersetzten Bleiglanz metallisches Blei ausgeschieden werden, [Formel] wenn man die richtige Zeit hat kalt gehen lassen.
Dauerte das Kaltgehn zu lang, so bildet sich im Verhältniss zum unzerlegten Bleiglanz zu viel Bleisulphat und bei der Reaction beider auf einander in der letzten Periode entsteht verschlackbares Bleioxyd:
[Formel] , bei zu kurzem Kaltgehen aber ebenfalls in der Schlacke verbleibendes Unterschwefelblei:
[Formel] .
Da man kein wahrnehmbares Merkmal für die richtige Zeit des Kaltgehens hat, so muss man bei Erzen etc. mit noch unbekanntem Verhalten Proben bei verschiedener Dauer des Kaltgehens machen, dann beobachten, bei welcher Zeit das Bleiausbringen am grössten ist und für die Folge diese Zeitdauer beibehalten.
Nach Beendigung der dritten Periode nimmt man die Proben heraus (S. 26), lässt sie auf einem Probenblech erkalten, entschlackt die Könige und wiegt sie meist nur bis auf 1 Pfd. aus.
Bei gut gerathenen Proben befindet sich über einem geschmeidigen, bleigrauen, matten Könige die völlig geflossene Schlacke mit der vollständig getrennten Kochsalzdecke, je nach vorhanden en Metalloxyden verschieden gefärbt.
Ein mit einer dunkeln spröden Steinschicht (Pb) umgebener König deutet auf zu kurzes Kaltgehn, ein ganz blankes Korn auf zu hohe Temperatur und grössere Metallverflüchtigung in der letzten Periode.
Beurtheilung der Proben
Werth der Potaschenprobe.
Wegen Anwendbarkeit kleiner Probirgefässe lassen sich viele Proben auf einmal (42—48 Stück) machen, aber bei der Unsicherheit des Kaltgehns sind die Resultate schwankend und bleiben wegen eines Rückhaltes an Schwefelblei in der Schlacke um mehrere Procente im Ausbringen hinter der Probe mit schwarzem Fluss und Eisen zurück, und zwar wächst dieser Rückhalt mit der Zunahme an fremden Schwefelmetallen.
Man bringt aus reinem Bleiglanz bis 80 % Blei aus.
Nur bei einem Gehalte der Erze an Schwefelantimon zieht man diese Probe derjenigen mit schwarzem Fluss und Eisen vor, weil dabei dieses Schwefelmetall unter Bildung eines Schwefelsalzes (K Sb) grösstentheils in der Schlacke bleibt, während durch Eisen Antimon ausgeschieden und ins Blei gebracht wird.
Schwefelarsen verhält sich ähnlich, wie Schwefelantimon.
Wegen der angeführten Mängel ist die Potaschenprobe auf den Oberharzer Hütten und zu Tarnowitz der Probe mit schwarzem Fluss und Eisen gewichen und waren dabei auf ersteren 5 % Differenz gestattet.
Modificationen.
Als Surrogate für Potasche hat man die billigere Soda, auch wohl Cyankalium versucht, ohne jedoch ein so hohes Bleiausbringen, als bei der Probe mit schwarzem Fluss und Eisen zu erhalten.
Man brachte aus reinem Bleiglanz mit ersterer 74—76, mit letzterem bei gleichzeitig höherem Preis und Giftigkeit nur 57—58 % Blei aus.
B. u. h. Ztg. 1856. S. 319.
Durch Einmengung von Kohle oder Mehl in die Potasche lässt sich zwar die entschwefelnde Wirkung des Alkalis befördern (S. 129), allein das gebildete Schwefelsalz sich durch Luftzutritt weniger leicht zersetzen, so dass man nur 76—79 % Blei aus reinem Bleiglanz ausbringt.
Aus diesem Grunde ist dieses Verfahren zur Victor Friedrichshütte am Harze (Schmelzen von 1 Ctr. Erz mit 3—4 % schwarzem Fluss und bei kiesigen Erzen noch mit 10 Pfd. Borax während 25 Min. unter einer Kochsalzdecke, 5 Min. lang Kaltgehen, dann Herausnehmen der Proben) neuerdings dem Schmelzen mit schwarzem Fluss und Eisen gewichen.
Auf belgischen Hütten beschickt man antimonhaltige Erze mit dem 4 fachen Soda und schwarzem Fluss oder gereinigtem Weinstein, um das Antimon grösstentheils in die Schlacke zu führen.
B. u. h. Ztg. 1864. S. 56.
§. 76. Probe mit schwarzem Fluss und Eisen (Niederschlagsprobe).
Diese Probe wird am häufigsten angewandt, weil sie leicht auszuführen ist und das grösste Bleiausbringen giebt, indem bei einer Bildung von bleihaltigem Schwefelsalz das Blei durch Eisen ausgeschieden wird.
Theorie.
Es tritt nämlich ganz wie bei der Potaschenprobe (S. 152) zu Anfang des Schmelzens eine Zersetzung des Schwefelbleies durch das Alkali unter Abscheidung von metallischem Blei und Bildung von Schwefelkalium-Schwefelblei ein, welches letztere dann bei höherer Temperatur durch das Eisen entschwefelt wird.
Aus reinem Bleiglanz erhält man bei nicht zu hoher Temperatur bis 85,5 % Blei, das Resultat wird aber um so ungenauer, je mehr fremde Schwefel- oder Arsenmetalle vorhanden.
Bei einer nicht zu grossen Menge davon erhält man noch gute Resultate, wenn man die Probe vorher etwas abröstet (blendige Erze) oder bei Luftabschluss in einer bedeckten Probirtute, ohne dass zur Verhütung einer Bleiverflüchtigung Schmelzung eintritt, glüht (kiesige Erze oder solche mit gediegen Arsen und Arsenkies), weniger bei antimon- und kupferhaltigen Erzen, welche ein antimon- und kupferhaltiges Bleikorn geben.
Markus hat vergleichende Versuche in der Weise angestellt, dass Bleiglanz ungeröstet (a) und geröstet (b) mit schwarzem Fluss und Eisen, ferner geröstet mit schwarzem Fluss allein (c) geschmolzen wurde.
Bei ziemlich reinen Bleiglanzen erfolgte durch a das höchste Bleiausbringen (bis 96 % vom Gesammtgehalt), bei unreineren Erzen mit mehr fremden Schwefelmetallen erfolgte bei a ebenfalls der höchste Gehalt, b und c gaben aber nur einige Procent weniger; bei überwiegender Menge fremder Schwefelmetalle wiesen die Methoden b und c einen unbedeutend höheren Gehalt gegen a nach.
Oestr. Zeitschr. 1856. S. 234.
Reines Schwefelblei bedarf zur Zerlegung etwa 23,5 % Eisen und normirt man demgemäss, ohne auf die entschwefelnde Wirkung des alkalischen Zuschlages Rücksicht zu nehmen, den Eisenzusatz nach dem ungefähren Bleigehalt, giebt aber meist einen Ueberschuss von Eisen (bis 30 Pfd.), namentlich wenn fremde Schwefel- und Arsenmetalle vorhanden sind.
Die geglühten Probesubstanzen erfordern mehr Eisen, als geröstete, und am meisten schwefel- und arsenhaltige, z. B. geglühte Bleispeisen wenigstens 50 %, indem auch Arsen sich mit Eisen verbindet.
Der schwarze Fluss (S. 126) oder ein gleichwerthiges Gemenge von Potasche und Mehl (S. 113) wirkt, wie bemerkt, als Entschweflungsmittel, wie bei der Potaschenprobe dann auch als Flussmittel hauptsächlich für saure Gangarten, während basische einen Zusatz von Borax oder Glas bis zu 100 % erfordern.
Auch quarzreichen strengflüssigen Proben fügt man etwas Borax und Glas zu.
Einer Bleiverschlackung als Schwefelmetall wird durch das Eisen und als Oxyd durch den Kohlenstoff des schwarzen Flusses entgegenwirkt.
Die Kochsalzdecke spült die Tiegelwände nach und schliesst den Luftzutritt ab.
Die einzelnen Ingredienzen thut man ungemengt lagenweise in die Schmelzgefässe, wodurch an Zeit gespart wird.
Modificationen.
Je nach dem Zustande, in welchem das Eisen zur Anwendung kommt, lassen sich folgende Modificationen unterscheiden:
Form des Eisenzuschlages.
1) Schmelzen in Thongefässen mit schwarzem Fluss und Eisen (Freiberger Probe).
Man wendet das Eisen in Gestalt von 4—5 Mm. dicken und bis 9 Mm. langen Drahtstücken oder Nägeln an, nicht als Eisenfeile, welche das Blei leicht mechanisch verunreinigt.
Bei zu dünnen Drahtstiften setzt sich namentlich bei grösserem Kupfergehalt das ausgeschiedene Blei rings um den Draht an, so dass sich letzterer nur schwierig davon trennen lässt.
Als Probirgefässe dienen entweder Bleituten (Taf. VI. Fig. 81, 82) oder, wie auf den Oberharzer Hütten, die billigeren Bleischerben (Taf. VI. Fig. 93 a), von denen eine grössere Zahl in den Ofen geht.
Erstere können im Wind- oder Muffelofen erhitzt werden, letztere nur im Muffelofen und man legt dann zur Abhaltung des Luftzutrittes auf die Kochsalzdecke ein Stückchen Kohle.
Verfahren.
Die Probe, welche vor der Potaschenprobe die bezeichneten Vortheile (S. 155) gewährt, (namentlich ein grösseres Bleiausbringen und einfachere, weniger Geschicklichkeit erfordernde Manipulationen) wird aut mehreren Hütten z. B. den Freiberger, in nachstehender Weise ausgeführt:
Auf den Boden der Bleitute (Taf. VI. Fig. 81) thut man mittelst der Mengkapsel (Taf. VI. Fig. 126 a) 1 Probiretr.
(3,75 Gramm) rohes, geglühtes oder geröstetes Erz, darauf ein Stückchen (20—40, bei Bleispeise 50—60, dchschn.
25—26 Pfd.) dicken Eisendraht, darauf 2½—3 Ctr. eines Gemenges von Potasche mit 15—20 % Mehl, darüber kommt eine Lage von 30—40 Pfd. Boraxglas oder 60—70 Pfd. Glas bei basischen oder sehr quarzreichen Gangarten und zu oberst eine etwa 5 Mm. starke Kochsalzdecke (etwa 1 Ctr.).
Die mit einem Tutenfuss verschlossenen Gefässe werden ¾—1 Stunde im Windofen (S. 56) erhitzt, dann herausgenommen und nach dem Erkalten in der Weise entschlackt, dass man durch Hammerschläge das Eisen von dem in einem Korne — nicht in mehreren Körnern bei zu geringer oder zu kurzer Hitze — daran sitzenden Blei durch Ausplatten trennt, letzteres zur Entfernung anhaftenden Schwefeleisens noch weiter ausplattet, die Platten abbürstet, zu einer Spirale aufrollt, bis auf Pfunde auswiegt und den Gehalt nur nach vollen 5 Pfunden angiebt.
Gutgerathene Proben sind völlig dünnflüssig, zeigen nach dem Erkalten eine concave, mitten gewöhnlich mit einer Vertiefung versehene Oberfläche und unter der Kochsalzdecke liegt über Bleikönig und Eisendraht eine dichte bis feinkörnige oder blättrige schwarze homogene Schlacke.
Das Eisen darf nicht völlig verschwunden sein.
Fremde Schwefelmetalle in grösserer Menge zeigen die S. 151 angegebenen Einflüsse.
Ein Silbergehalt wird nur unvollständig im Blei angesammelt, sondern bleibt theilweise an Schwefeleisen gebunden, ein grösserer Silber- oder Goldgehalt von 1 % und mehr muss in Abzug gebracht werden.
Ein Kupfergehalt von 1 % wird vernachlässigt; bei mehr wendet man das Gaarmachen (§. 91) oder die schwedische Kupferprobe (§. 97) an.
Modificationen.
Auf anderen Hüttenwerken kommen die nachstehenden Modificationen vor:
Modificationen.
Oberharzer Hütten. 1 Probircentner (5 Gramm) Bleiglanzschlieg hauptsächlich mit kieseligen Gangarten und wenig fremden Schwefelmetallen (Zinkblende, Kupferkies, Schwefelantimon) wird wie in Freiberg mit 3 Ctr Potasche und Mehl, 30 Pfd. Eisendraht in dicken Stücken und 15—20 Pfd. Borax in einem hohen Bleischerben (Taf. VI. Fig. 93a) beschickt, auf die Kochsalzdecke ein Kohlenstückchen gelegt, die Scherben im heissen Steinkohlenmuffelofen (Taf. II.) bei offener Muffelmündung bis zum Aufhören des Flammens (etwa 15 Min.) schwach erhitzt, dann die Temperatur bei vor die Scherben gelegten abgeäthmeten Holzkohlen und geschlossener Muffelmündung 45 Min. bis zum starken Rothglühen gesteigert und die herausgenommenen Proben wie in Freiberg behandelt.
Man wiegt bis zu 1 Pfd. aus und es ist zwischen Probe und Gegenprobe eine Differenz von 4 Pfd. gestattet.
Die Muffel fasst 24 Scherben.
Oberharzer Hütten.
Tarnowitz.
Tarnowitz.
Die gewöhnlichen Haushaltsproben, meist Zwischenproducte, werden in Quantitäten von 2—3 Gramm wie auf dem Oberharze in Bleischerben behandelt.
Es gab ein Stufferz nach dieser Probe 75, nach der Analyse 79 % Blei, ein Graben- und Herdschlieg resp.
40 und 46 %.
Ankauferze werden in eisernen Tiegeln probirt.
Oestr. Ztschr. 1865. S. 103.
Przibram.
Przibram.
In die Bleitute giebt man nach einander: 3—5 Pfd. Weinstein, 20 Pfd. dicken Eisendraht, ein Gemenge von ½ Ctr. (5 Grm.) Bleiglanz mit 120 Pfd. schwarzem Fluss (1 Salpeter und 2 Weinstein), 10—30 Pfd. Borax, dann eine Kochsalzdecke.
Bei strengflüssigen, erden- und zinkhaltigen Erzen kommen zwischen Borax und Kochsalz etwa 7 Pfd. Salpeter zur Verhütung eines Hängenbleibens von Bleikörnchen an den Tiegelwänden.
Die mit einem Fuss bedeckten Tuten werden in den schwach rothglühenden Steinkohlenmuffelofen (Taf. III. Fig. 29—32), dessen Rost mit bereits abgeflammten Kohlen nicht zu hoch bedeckt ist, bei geschlossenem Luftcanal und zugezogenem Essenschieber 20—25 Min. lang erhitzt, während dessen die Proben, ohne aufzusteigen, unter schwachem Aufblähen gewöhnlich schon in vollen Fluss kommen.
Sinkt die Temperatur zu sehr, so schürt man etwas nussgrosse Kohlen nach, ist sie zu hoch, so wird Heiz- oder Eintrageöffnung aufgemacht.
Dann giebt man unter Nachtragen von Kohlen und Oeffnen des Schiebers während 20—25 Min. eine stärkere Hitze, wobei eine lebhafte Gasentwicklung (Kochen) eintritt, nach dessen Aufhören man noch etwa 8 Min. stärkere Hitze erzeugt und dann die Proben herausnimmt.
Man berechnet das Blei bei der Schiedsprobe bis auf ½ Pfd. und es sind folgende Differenzen gestattet bei einem
Klasek, in Rittinger’s Erfahrungen.
Jahrg. 1857. S. 33.
Bleigehalt bis zu 30 Pfd. . . . . . 2 Pfd. Differenz
„ „ 30—50 . . . . . 4 „ „
„ „ 50 u. darüber . . . 6 „ „
Joachimsthal.
Joachimsthal.
Ein Gemenge von 1 Probirctr.
Erz mit 2 Ctr. schwarzem Fluss (16 Salpeter und 40 Weinstein) und 60 Pfd. Boraxglas wird in einer Tute, auf deren Boden sich ein 40 Pfd. schwerer, etwa 25 Mm. langer Drahtstift in senkrechter Stellung befindet, unter einer 2 Ctr. schweren Kochsalzdecke im Steinkohlenmuffelofen bei geschlossener Muffelmündung und halbgeöffnetem Luftzuge in mässiger Hitze eingeschmolzen, dann 6—7 Min. lang die Temperatur durch Oeffnen der Muffelmündung erniedrigt, nach einem weiteren gleichen Zeitraum bei geschlossener Muffel die letzte Hitze gegeben und sobald das leise Knistern aufhört (nach 7—8 Min.), die Proben herausgenommen, nachdem sie im Ganzen etwa 20 Mm. im Ofen gewesen sind.
Oestr. Ztschr. 1856. S. 234, 269.
Müsen.
Ein Gemenge von 1 Ctr. Probirgut mit 4 Ctr. rohem Fluss (2 Weinstein und 1 Salpeter) wird bei reichen Erzen mit 10—15 % Eisenfeile und bei strengflüssiger Gangart mit 10—15 Pfd. Boraxglas oder 10—15 Pfd. Spatheisenstein versetzt, in einer Bleitute mit Kochsalz bedeckt und entweder in einem gewöhnlichen Zugofen oder einem Zugofen mit Unterwind (Gebläseofen) geschmolzen.
Bei Anwendung des letzteren setzt man 4 Proben ein, füllt mit Holzkohlen, zündet diese von oben an und setzt das Gebläse in Gang, sobald das Prasseln und Zischen in den Tuten aufhört.
Die Schmelzung ist nach 15—20 Min. vollendet, wenn das Schäumen der Masse aufgehört hat.
Preuss. Ztschr. 1862. X, 176.
Müsen.
Der 12—15 Tuten fassende Zugofen wird mit einem Gemenge von Koks und Holzkohlen gespeist, dieses von oben bei fest verschlossener Zugöffnung angezündet und, wenn dieselbe nach 1 Stunde durchgebrannt sind und die Verpuffung aufgehört hat, bei geschlossener Einsatzthür und geöffnetem Zuge noch 20—25 Min. lang geschmolzen.
Bei gut gerathener Probe lässt sich der König leicht von der Schlacke trennen; geschieht dieses nicht oder sitzt der König höckerig in der Schlacke, so ist das Blei entweder noch nicht völlig aus derselben ausgeschmolzen oder theilweise schon als Oxyd verschlackt (übergaar).
Gute.
Proben sollen den Bleigehalt um 1—2 % weniger, als die Analyse angeben.
Französische und englische Hütten.
Statt Potasche verwendet man Soda ohne Kohle, steckt in die Beschickung entweder mehrere Nägel mit dem Kopfe nach unten ein, drückt die Beschickung fest an dieselben, streut Borax darüber und giebt eine Kochsalzdecke oder man thut in die Beschickung ein hufeisenförmig gekrümmtes Eisenblech, dessen Schenkel man, an der hervorragenden Krümmung gefasst, so lange in der geschmolzenen Beschickung herumbewegt, bis sich beim Herausnehmen keine Bleikügelchen mehr daran zeigen.
Französ. und engl. Hütten.
Werth dieser Probe.
2) Schmelzen in eisernen Tiegeln mit Fluss- und Reductionsmitteln (Belgische Probe).
Dieses einfache und leicht auszuführende Verfahren zeichnet sich vor dem eben beschriebenen dadurch aus, dass man hinsichtlich des Eisenzusatzes keinen Fehler begehen und die Proben in kürzerer Zeit abführen kann (10—15 Min.), ohne aber gewöhnlich mehr als 4 Proben zu gleicher Zeit in den Windofen zu stellen.
Dadurch dass man grössere Mengen Probirgut (bis zu 50 Gramm) verwendet und sich die entstehenden Verluste, welche bei viel oder wenig Probirgut nahezu gleich sind, auf eine grössere Einwage vertheilen, erhält man etwas genauere Resultate als nach der vorigen Probe; diese können sich aber den bei letzterer erhaltenen dadurch fast ganz nähern, dass beim Ausgiessen des Bleies aus den eisernen Tiegeln (Taf. VI. Fig. 91, 92) Metallkörnchen an den Wänden hängen bleiben und eine besondere Bleiverflüchtigung stattfindet, welche man beim Schmelzen mit schwarzem Fluss und Eisen und Erkaltenlassen der Probe nicht hat.
Während bei Proben in der Bleitute gewöhnlich nicht unter 4 % Differenz gestattet sind, differiren die Proben in eisernen Tiegeln häufig nicht über 2 %.
Beispiele.
Das Schemlzverfahren wird auf verschiedenen Hüttenwerken in nachstehenden Modificationen ausgeführt:
England.
Zu Par in Cornwall mengt man 400 Grän (circa 26 Grm.)
Erz mit 600 Grän Soda, 70 Grän Borax und etwas Flussspath in einer kupfernen Mengkapsel (Taf. VI. Fig. 126 b), thut das Gemenge in den glühend aus dem Windofen genommenen Eisentiegel (S. 88), giebt eine Kochsalzdecke, indem man vorn in die Mengkapsel die Beschickung und dahinter das Kochsalz bringt, stellt den unbedeckten Tiegel wieder zwischen die glühenden Koks und lässt, nachdem die Einsatzöffnung des Ofens mit Deckel versehen, 8—10 Min. lang schmelzen.
Der Windofen wird beim Anfeuern mit brennendem Torf, Holzkohlen etc. auf dem Roste versehen, dann mit Koks.
Sind diese durchgeglüht, so stampft man sie bis zum Fuchs fest und setzt in darin gemachte Oeffnungen die Tiegel, welche offen bleiben und nach dem Wegschieben des Ofendeckels das Verhalten ihres Inhaltes erkennen lassen.
Ist die Kokssäule um einige Zoll gesunken, so wird sie wieder bis zum Fuchs ergänzt.
Der Windofen muss so niedrig stehen, dass man die Tiegel mit einer Backenzange (Taf. VII. Fig. 130 d) bequem einsetzen kann.
Nachdem die Masse in Fluss gekommen, rührt man sie mit einem eisernen Haken um und entleert den Inhalt des mit der Backenzange herausgenommenen Tiegels in einen Einguss (Taf. VII. Fig. 133), welchen man dann am Griff fasst, erst an der Unterseite, dann ganz in Wasser taucht, umkippt und nach vollständigem Kaltwerden den König entschlackt.
Ein Tiegel hält 16—20 Schmelzungen aus.
Genauere Resultate (Ausbringen von 85 % aus reinem Bleiglanz) erhält man, wenn beim Ausgiessen des Bleies die Schlacke mittelst eines Holzstabes im Tiegel zurückgehalten, nochmals mit Soda oder Potasche eingeschmolzen und das dabei noch gesammelte Blei mit dem Hauptkönig verwogen wird.
Auch schwenkt man wohl die ihres Inhaltes entleerten Tiegel mit flüssiger Soda aus.
Namentlich bei armen Substanzen empfiehlt es sich, die Schlacke nochmals mit Potasche oder Soda einzuschmelzen und dann auszugiessen.
Nach jedem Schmelzen kratzt man den Tiegel mit einem Haken aus, nachdem er wohl zuvor in Wasser theilweise abgekühlt ist, und setzt ihn dann wieder ins Feuer.
Belgien..
Man verwendet als Beschickungen z. B. 10 Grmm.
Bleiglanz, 28 Grmm.
Soda und 5 Grmm.
Borax oder 10 Grmm.
Bleiglanz, 10 Grmm.
Soda und 10 Grmm.
Weinstein bei einer Kochsalzdecke, wo dann das Schmelzen etwas länger dauert.
Nach dem Ausgiessen schwenkt man den Tiegel mit flüssiger Soda aus und erhält bis auf 1 % genaue Resultate.
B. u. h. Ztg. 1864. S. 56.
Belgien.
Carthagena.
Zur Vermeidung eines Rückhaltes an Bleigranalien in den Schlacken wendet man eine mit 3 konischen Vertiefungen versehene Eisenform an, giebt in jede die noch besonders mit Eisenfeile versehene Beschickung, schiebt die bedeckte Form horizontal auf den Rost, nimmt sie nach eingetretenem dünnen Flusse heraus und lässt ihren Inhalt, ohne auszugiessen, erkalten.
Carthagena.
Tarnowitz.
Von anzukaufenden Erzen (S. 158) schmilzt man 50 Gramm mit schwarzem Fluss, Borax und Kochsalzdecke in schmiedeeisernem Tiegel im Windofen.
Während diese Proben nicht über 2 % von einander differiren, sind bei der Probe mit schwarzem Fluss und Eisen in der Bleitute (S. 158) 4 % Differenz gestattet.
Tarnowitz.
Levol’s Probe.
3) Levol’s Probe mit Cyankalium und Blutlaugensalz.
Durch Zusammenschmelzen von 100 Thln.
Bleiglanz mit 100 Thln. entwässertem Blutlaugensalz und 50 Thln.
Cyankalium wird wegen der kräftigen entschwefelnden Wirkung (S. 129) des letzteren in niedrigerer Temperatur (Kirschrothgluth) und der feineren Zertheilung des Eisens im Blutlaugensalze als bei den vorhergehenden Proben, das höchste Bleiausbringen (nach Levol aus reinem Bleiglanz 84—84,5 %) erzielt, nach Kupferschläger aber nur dadurch, dass das Blei Eisen aus dem Blutlaugensalz aufnimmt.
Bei einem Antimongehalt des Erzes erfolgt ein spröder Regulus.
Ein Zinkblendegehalt führt zu grösserer Bleiverflüchtigung, ein grösserer Erdengehalt zu minderem Bleiausbringen, so dass sich die Probe nur für die reichsten Erze eignet.
B. u. h. Ztg. 1856. S. 319.
B. u. h. Ztg. 1861. S. 170.
