Repository: HallerPatrick/nextflow-exercises

# nextflow-exercises

All exercises for the seminar Workflows for Scientific Data Analysis with Nextflow.


All workflow scripts are under the `workflow` directory, while the python scripts which are
actually doing the logic are under `lib`.

Results are written into `results`.

# Sample Project

## Overview

```mermaid

graph LR
    A{ Source Texts } --> Tokenization --> Kmers & Frequncy --> E[Merge Results]

```

## Results of running nextflow pipelines


| Pipeline   | URL                                       | Deployability | Docker | Reason                                      |

File: gesamt/kerl_metallurgische_1866.txt (part 11 of 27)
METALLURGISCHE PROBIRKUNST ZUM GEBRAUCHE BEI VORLESUNGEN UND ZUM SELBSTSTUDIUM. VON BRUNO KERL, PROFESSOR AN DER KÖNIGLICH HANNOVERSCHEN BERGAKADEMIE ZU CLAUSTHAL.
Auf Belgischen Hütten erhielt man beim Zusammenschmelzen von 15 Gramm Bleiglanz, 15 Gramm entwässertem Blutlaugensalz und 8 Gramm Cyankalium in einem Thontiegel einen Bleikönig, frei von Eisen und Zink, aber antimonhaltig.
B. u. h. Ztg. 1864. S. 56.
2. Kapitel.
Geschwefelte Substanzen mit einem grossen Gehalt an fremden Schwefel- und Arsenmetallen und ohne ein Uebermass von Erden.
Probirmethoden.
§. 77. Allgemeines.
Erze von der angegebenen Beschaffenheit, durch alkalische Zuschläge oder durch solche gemeinschaftlich mit Eisen zerlegt, geben ein sehr unreines Blei und wegen reichlicher Schwefelsalzbildung eine bedeutende Bleiverschlackung.
Solche Substanzen müssen vor dem Schmelzen mit Reductions- und Solvirungsmitteln vollständig abgeröstet (Röstreductionsprobe) oder zur Erzielung genauerer Resultate auf nassem Wege durch die Schwefelsäureprobe untersucht werden.
Verfahren.
§. 78. Röstreductionsprobe.
Erze mit einem grösseren Gehalt an Zinkblende, Schwefel-, Kupfer- und Arsenkies, Schwefelantimon, Kupferbleisteine etc. werden auf einem mit Kreide oder Röthel ausgestrichenen Röstscherben je nach dem Bleigehalt zu 1 oder 2 Ctr. erst für sich, dann unter wiederholtem Aufreiben und Einmengen von Kohle und zuletzt durch Erhitzen mit kohlensaurem Ammoniak möglichst vollständig abgeröstet (S. 28), wobei die fremden Schwefelmetalle und auch der grösste Theil Schwefelblei in Oxyde übergehen, aber auch ein geringer Theil, namentlich des Bleies, als schwefelsaures Salz zurückbleibt.
Unterwirft man nun das Röstgut einem reducirenden und solvirenden Schmelzen mit schwarzem Fluss, Borax und Glas bei nicht zu hoher Temperatur, so werden durch letztere Zuschläge die fremden Metalloxyde verschlackt, durch ersteren das Bleioxyd zu Blei, aber auch das schwefelsaure Bleioxyd zu Schwefelblei reducirt und dieses dann von dem Kali zum Theil entschwefelt.
Vorhandene Erden gehen ebenfalls in die Schlacke ein.
Dieses Verfahren leitet an mehreren Uebelständen.
Das Rösten ist langwierig, bei der nicht bekannten Zusammensetzung des Röstgutes veranlasst ein Ueberfluss von Solvirungsmitteln (Borax, Glas) die Verschlackung von Blei, ein Mangel daran begünstigt die Reduction fremder Oxyde und somit die Verunreinigung des Bleies durch deren Radicale und zwar um so mehr, je höher man die Temperatur anwendet.
Man erhält somit sehr unsichere Resultate, welche nur da Werth haben, wo der Schmelzprozess im Grossen in ähnlicher Weise, wie im Kleinen ausgeführt wird (Unterharz).
Da der Bleiglanz beim Rösten zerknistert, so muss ein daran reicheres Erz zuvor feingerieben werden.
Mängel des Verfahrens.
Als Beispiele sind anzuführen:
Beispiele.
Communion-Unterharz.
Die mit viel fremden Schwefelungen (namentlich Schwefelkies und Zinkblende) und auch Erden verunreinigten Bleierze des Rammelsberges bei Goslar kommen, nachdem sie im Grossen bereits 3mal geröstet, in diesem Zustande zur Probirung und enthalten nur 6—8 % Blei. 2 Ctr. à 3,75 Grmm. werden 10—15 Minuten bei schwacher Rothgluth im Röstscherben erhitzt, dann unter Verstärkung der Temperatur und öfterem Drehen des Scherbens noch weitere 10—15 Min. mit Hut (S. 28) geröstet.
Hierauf reibt man auf, röstet wieder ½ Stunde, thut auf die herausgenommenen glühenden Proben Unschlitt (Abbrennen), bringt sie in starke Rothgluth, wiederholt Aufreiben und Abbrennen noch mehrmals, giebt zuletzt noch eine etwa 2stündige starke Rothglühhitze bei geschlossener Muffelmündung und beendigt die 6—8 Stunden dauernde Röstung, wenn keine schweflige Säure sich mehr entwickelt.
Man theilt hierauf das Röstgut auf der Wage, beschickt jeden Theil mit dem 3—4fachen schwarzen Fluss, 1 Löffelchen voll Borax und 1 Löffelchen voll Glas in einem hohen Bleischerben (Taf. VI. Fig. 93 a), bedeckt mit Kochsalz und schmilzt die Proben in einem Holzkohlenmuffelofen nach dem Abflammen 20—30 Min. bei nicht zu hoher Temperatur.
Unterharz.
Schemnitz.
Schemnitz. 1 Ctr. Röstgut wird mit 2 Ctr. schwarzem Fluss (2 Weinstein und 1¾ Salpeter) und 6—8 Pfd. Boraxglas beschickt.
Verfahren für antimonfreie Substanzen.
§. 79. Schwefelsäureprobe.
Diese giebt das beste Bleiausbringen und ein reines Bleikorn, wenn Antimon nicht vorhanden ist. 1 Ctr. fein geriebenes Erz wird in einem Kolben bis zur Zersetzung mit Königswasser digerirt, einige Tropfen Schwefelsäure hinzugefügt, damit zur Trockne gedampft, die trockne Masse mit einigen Tropfen Schwefelsäure angefeuchtet, um basische Salze löslich zu machen, die Masse mit Wasser etwas digerirt, der aus unlöslichen Erden und schwefelsaurem Bleioxyd bestehende Rückstand abfiltrirt, ausgewässert, das Filter zwischen Fliesspapier getrocknet, dann nebst Inhalt in einem bedeckten Röstscherben schwach geglüht, nach dem Erkalten fein gerieben und mit dem 2½ — 3fachen Potasche und Mehl und einem 10—25 Pfd. schwerem Eisendraht bei einer Kochsalzdecke nach dem Abflammen etwa 15—20 Min. lang unter der Muffel in einem hohen Bleischerben (Taf. VI. Fig. 93a) oder in einer Bleitute im Muffel- oder Windofen wie oben angegeben (S. 156) geschmolzen.
Bei kupferhaltigen Substanzen lässt sich im Filtrat nach der schwedischen Probe der Kupfergehalt bestimmen.
Verfahren für antimonhaltige Substanzen.
Bei einem Antimongehalt des Probirgutes bleiben beim schwefelsauren Bleioxyd antimonsaures Bleioxyd, antimonsaures Antimonoxyd etc. zurück und beim Schmelzen mit Potasche, Mehl und Eisen in vorhinniger Weise geht das Antimon theilweise ins Blei über.
In solchem Falle schliesst man das Probirgut mittelst starker Salpetersäure unter Zusatz von etwas Weinsteinsäure auf, neutralisirt alsdann mit Soda, fügt schwefelhaltiges Schwefelnatrium (S. 139) hinzu, digerirt zur Ausziehung des Schwefelantimons etwa ½ Stunde, kocht auf, filtrirt, wäscht mit schwefelnatriumhaltigem Wasser aus, tröpfelt auf den Rand des Filters heisses Königswasser, wobei sich der Rückstand vom Filter ablöst, spritzt denselben durch das durchstossene Filter in ein Digerirglas, löst in Königswasser auf, dampft mit Schwefelsäure zur Trockne und verfährt mit der eingetrockneten Masse weiter wie oben.
3. Kapitel.
Bleiarme geschwefelte Substanzen mit einem grossen Ueberschuss von erdigen Bestandtheilen.
§. 80. Allgemeines.
Derartige Substanzen, z. B. Fluthafter, müssen in grösseren Quantitäten zur Probe angewandt und mit den kräftigsten Solvirungsmitteln behandelt werden, wenn man auf trocknem Wege überall ein brauchbares Resultat erhalten soll.
Auch giebt man wohl zur Ansammlung des Bleies einen Silberzusatz.
Durch ein vorsichtiges Schlämmen (S. 18) des Probirgutes lässt sich zuweilen das Schmelzen vereinfachen.
Im Allgemeinen sind aber alle diese Proben unsicher.
Unsicherheit der Proben.
Folgende Methoden sind in Anwendung gebracht:
Probirmethoden.
1) 100 Grmm.
Probemehl werden mit 100—150 Grmm.
Aetznatron und 150—250 Grmm. calcinirter Soda (oder dem entsprechenden Kalisalze) in einem hessischen Tiegel gemengt und in das Gemenge ein hufeisenförmig gebogenes Eisenblech von etwa 25 Mm. Breite und 4 Mm. Dicke so eingestreckt, dass seine Schenkel den Boden berühren, die Krümmung aber aus der Beschickung hervorragt.
Nachdem bei einer Kochsalzdecke der Inhalt des Tiegels in einem gut ziehenden Windofen in Fluss gebracht, bewegt man das Eisen so lange in der Masse umher, bis sich beim Herausnehmen keine Bleikügelchen mehr daran wahrnehmen lassen, und wiegt nach dem Erkalten und Entschlacken das ausgeschiedene Blei.
2) Weniger genau ist das Verfahren, 2 Ctr. (10 Grmm.) Probirgut mit dem 3—4fachen Potasche und einem Löffelchen voll Borax in einem hohen Bleischerben (Taf. VI. Fig. 93 a) zu mengen, 30—50 Pfd. feine Silberschnitzeln oder Körnchen darüber zu vertheilen, bei einer Kochsalzdecke nach Art einer Potaschenprobe (S. 152) zu schmelzen und dabei nur die erste und letzte Hitze etwas länger als gewöhnlich dauern zu lassen.
Aus dem Mehrgewicht an Silber erfährt man den Bleigehalt, wenn im Probirgut nicht auch andere Stoffe sich befinden, welche mit dem Silber eine Verbindung eingehen.
3) Enthält silberhaltiger Bleiglanz keine anderen Silbererze beigemengt, so kann man bei Fluthaftern, welche aus einem Bleiglanzschlieg mit bekanntem Blei- und Silbergehalt erfolgt sind, den Bleigehalt der After ihrem Silbergehalt proportional berechnen, der sich hinreichend genau bestimmen lässt.
Enthielt z. B. der Bleiglanzschlieg 60 Pfd. Blei und 10 Pfdthl. Silber im Centner, der zugehörige After aber 0,1 Pfdthl. Silber, so ergiebt sich der Bleigehalt des letzteren zu [Formel] = 0,6 Pfd.
II. Abschnitt.
Oxydirte Erze und Producte.
Theorie.
§. 81. Allgemeines.
Die hierher gehörenden Substanzen bedürfen entweder nur eines reducirenden oder eines gleichzeitigen solvirenden Schmelzens unter einer Kochsalzdecke oder bei einem Gehalt an Schwefel, Arsen, Schwefelsäure oder Arsensäure eines Zusatzes von Eisen.
Als Reductionsmittel verwendet man schwarzen Fluss oder Potasche und Mehl (S. 113), denen man noch 5—10 % Kohlenstaub oder entsprechend Mehl (30—35 %) zusetzt.
Neben dem kohlensauren Kali für saure, dienen für basische Substanzen Glas und Borax als Auflösungsmittel, letzterer auch bei kieselerdereichen strengflüssigen Substanzen als Flussmittel.
Je nach der Reichhaltigkeit und Strengflüssigkeit der Probesubstanz bedarfs zum Schmelzen kürzerer oder längerer Zeit, sowie niederer oder höherer Temperatur.
In der Bleiverbindung enthaltene leicht reducirbare fremde Metalloxyde (Antimon-, Kupfer-, Wismuth-, Zinnoxyd etc.) geben ein unreines Blei, welches häufig nur auf nassem Wege gereinigt werden kann.
Ein Antimon- und Kupfergehalt lassen sich auf die S. 164 angegebene Weise beseitigen.
Schmelzmethoden.
§. 82. Schmelzmethoden.
Nach den im vorigen §. ausgesprochenen Grundsätzen können für oxydirte Substanzen nachstehende Schmelzmethoden in Anwendung kommen:
Reducir. Schmelzen.
1) Reducirendes Schmelzen mit schwarzem Fluss.
Schwefelfreie Bleiglätte, Mennige, schwefelfreier Abstrich. 1 Probircentner wird mit dem Dreifachen schwarzen Fluss oder Potasche und 30—35 % und mehr Mehl bei einer Kochsalzdecke in einer Tute oder einem hohen Bleischerben nach dem Abflammen im Muffelofen während 20—30 Min, im Windofen nach dem Durchschlagen der Flamme während 13—15 Min. in völligen Fluss gebracht.
Abstrich ist strengflüssiger, als Glätte, und giebt ein antimonhaltiges sprödes Bleikorn, welches beim nochmaligen Umschmelzen mit Potasche reiner wird, indem sich Antimon theilweise verschlackt.
Bei einem Schwefelgehalt der Glätte und des Abstrichs fügt man zur Beschickung 5—10 % Eisen.
Weiss-, Gelb-, Roth-, Grün- und Scheelbleierz werden wie die vorhergehenden Substanzen behandelt, wobei die ans Bleioxyd gebundene Säure entweder entweicht (Weissbleierz) oder sich bei nicht zu hoher Schmelztemperatur mit dem Alkali verbindet (Gelb-, Grün-, Scheelbleierz) oder zu Oxyd reducirt wird, welches sich ebenfalls mit dem Alkali vereinigt (Rothbleierz).
Die Anwesenheit strengflüssiger Erden kann einen Zusatz von 20—30 % Boraxglas, sowie längere Schmelzzeit erfordern, bis Alles in dünnen Fluss gerathen ist.
Bei einem Arsengehalt des Grünbleierzes fügt man 5—10 % Eisen zu.
2) Reducirendes und solvirendes Schmelzen.
Reduc. solvir Schmelzen.
Bleiischer Herd, wird wie Glätte verschmolzen, nur giebt man zur Verschlackung des Kalkgehaltes einen Zuschlag von 25—50 % Borax oder Glas.
— Bleischlacken mit ¼ bis mehreren Procenten Blei als: saure strengflüssige Erzschlacken werden (1—2 Ctr. je nach dem Bleigehalt) mit dem 3fachen Potasche und Mehl, 20—40 Pfd. Borax und bei einem Schwefelgehalt (wenn sie nicht vorher abgeröstet sind) mit 5—10 Pfd. Eisen beschickt und unter einer Kochsalzdecke nach dem Abflammen unter der Muffel 1—1½ Stunden je nach ihrer Strengflüssigkeit in heller Rothglühhitze geschmolzen, damit sich die reducirten Bleitheilchen aus der hinreichend dünnflüssigen Schlacke zu einem Korn vereinigen können.
Bei sehr armen, ¼—½ % Blei enthaltenden Schlacken vertheilt man wohl als Ansammlungsmittel für das Blei über die Beschickung einige Pfund (in Przibram z. B. 3 Pfd.) feine Silberschnitzeln gleichmässig.
— Basische leichtflüssigere Erzschlacken, sowie Bleisteinschlacken erhalten neben Potasche, Mehl und, wenn nöthig, 5—10 % Eisen einen Zuschlag von 50—100 % Boraxglas oder Glas oder beides zusammen und man schmilzt im Windofen nach dem Durchschlagen der Flamme ½—¾, im Muffelofen nach dem Abflammen ¾—1 Stunde.
— Abstrich- und Glättefrischschlacken mit bis 20 % Blei und mehr schmilzt man mit dem 3fachen Potasche und Mehl (25—30 % von ersteren) und 20—25 Pfd. Boraxglas unter einer Kochsalzdecke im Windofen ½—¾, im Muffelofen ¾—1 Stunde oder weniger bis zum Eintritt völligen Flusses.
Reduc.-präciit.Schmelzen.
3) Reducirendes oder solvirend - reducirendes Schmelzen mit Eisen bei schwefel- oder arsenhaltigen Substanzen.
Abzug, Bleirauch, Bleivitriol, Geschur und Gekrätz, Flammofenrückstände etc. schmilzt man wie Abstrich, nur mit Zusatz von 10—30 % Eisen je nach dem Bleigehalt.
Manche Glätte, Abstrich, Herd und Bleischlacken mit einem Schwefelgehalt behandelt man wie die gleichnamigen Producte, aber bei Zusatz von 5—10 % Eisen.
III. Abschnitt.
Bleilegirungen.
Probirmethoden.
§. 83. Allgemeines.
Auf trocknem Wege lässt sich in Legirungen das Blei nur selten und dann um so ungenauer bestimmen, je ärmer die Legirung, z. B. aus der Differenz durch Gaarmachen eines bleiischen Kupfers.
Man muss deshalb den nassen Weg anwenden und zwar giebt in manchen Fällen (z. B. für Werkblei, Hartblei, Kiehnstöcke, Darrlinge etc.) die Schwefelsäureprobe brauchbare Resultate.
Modificationen.
§. 84. Schwefelsäureprobe.
Dieselbe erleidet einige Modificationen, je nachdem die Bleilegirung Antimon oder Zinn enthält oder nicht.
Antimon- und zinnfreie Legir.
1) Von antimon- oder zinnfreien Legirungen wird 1 Ctr. durch Salpetersäure zersetzt, die Lösung mit Schwefelsäure zur Trockne gedampft und die trockne Masse wie S. 164 angegeben weiter behandelt.
Entsteht beim Lösen in Salpetersäure ein weisses krystallinisches Salz, so kann dies in Salpetersäure unlösliches, bei Zusatz von Wasser aber lösliches salpetersaures Bleioxyd sein.
Antimonhalt.
Legir.
2) Antimonhaltige Bleilegirungen hinterlassen beim Lösen in Salpetersäure einen auch bei Wasserzusatz unlöslichen weissen Rückstand, welcher je nach dem Concentrationsgrad und der Menge der Säure Antimonoxyd, Antimonsäure, antimonsaures Antimonoxyd und antimonsaures Bleioxyd enthalten kann und beim Abdampfen mit Schwefelsäure entweder gar nicht oder nur unvollständig gelöst wird.
Derselbe bleibt beim schwefelsaurem Bleioxyd zurück und macht das daraus ausgeschmolzene Blei antimonhaltig.
In solchem Falle behandelt man 1 Ctr. Probirgut wie ein antimonhaltiges Erz (S. 164).
3) Zinnhaltige Legirungen oxydirt man durch mässig starke Salpetersäure, verdünnt mit Wasser, filtrirt das entstandene unlösliche, allerdings nicht ganz bleifreie Zinnoxyd ab, wäscht aus, dampft das Filtrat mit Schwefelsäure zur Trockne und behandelt die trockne Masse wie bei einer Erzprobe (S. 164) weiter.
Der Rückstand auf dem Filter kann noch auf Zinn probirt werden.
Zinnhaltige Legirungen.
II. Kupfer.
§. 85. Allgemeines.
Es giebt eine grosse Anzahl von Kupferproben auf trocknem, gewichts- und massanalytischem und colorimetrischem Wege von verschiedenem Werthe.
Am zeitraubendsten, kostspieligsten und ungenauesten sind die Proben auf trocknem Wege, weshalb man dieselben neuerdings auf Hüttenwerken vielfach durch einfachere und sicherere Proben auf nassem Wege ersetzt hat.
Eintheilung d. Kupferproben.
§. 86. Classification der Kupferproben.
Die Auswahl einer Probirmethode hängt theils von dem Kupfergehalt der Substanz, theils von ihrer chemischen Zusammensetzung ab und lassen sich in dieser Beziehung die am häufigsten angewandten Methoden wie folgt classificiren:
Classification der Kupferproben.
I. Proben auf trocknem Wege.
Dieselben werden um so ungenauer, je kupferärmer das Probirgut.
A. Substanzen, welche das Kupfer an Schwefel, Antimon oder Arsen gebunden enthalten, als: Kupferkies Cu Fe mit 34,59 Cu; Buntkupfererz mit 56— 58 % Cu als Cu 3 Fe, mit 60—64 % als Cu 9 Fe2 und mit 70 % als (Cu, Fe)27 Fe; Kupferglanz Cu mit 79,86 Cu; Kupferindig Cu mit 66,48 Cu; Silberkupferglanz Ag + Cu mit 31,19 Cu und 53,08 Ag; Cuproplumbit Cu + 2 Pb mit 19,92 Cu und 65,01 Pb; Fahlerz und zwar Antimonfahlerz (Fe, Zn)4 Sb + 2 (Ag, Cu)4 Sb mit 15—37 Cu und 3—17, selten bis 32 Ag, Arsenfahlerz von verschiedener Zusammensetzung, z. B. (Cu, Fe)7 As 2 mit 41—51 Cu, Arsen-Antimonfahlerz, quecksilberfrei mit 30—40 Cu und 0,3—10 Ag, quecksilberhaltig mit 30—36 Cu, 0—0,33 Ag und 0,5—17 Hg; Bournonit Cu 3 Sb + 2Pb 3 Sb mit 13,03 Cu und 42,54 Pb.; Enargit Cu 3 As mit 48,2 Cu; Kupfersteine (Fe, Zn, Pb) (Cu, Fe) 2; Kupferspeisen, Verbindungen von As mit Cu, Fe, Ni, Co, und gemengt mit Fe, Fe, Pb, Cu, Zn, Ag, Sb, As, Siliciummetallen etc.
1) Deutsche Kupferprobe.
Rösten, Schmelzen auf Schwarzkupfer und Gaarmachen desselben auf der Capelle oder auf dem Scherben.
2) Englische oder cornische Kupferprobe.
Rohschmelzen auf Stein, Schwarzmachen des gerösteten Steins, Gaarschmelzen des Schwarzkupfers und Schlackenschmelzen.
B. Oxydische und gesäuerte Substanzen, als: Rothkupfererz Cu mit 88,8 Cu; Kupferschwärze Cu mit 79,8 Cu; Malachit Cu C + Cu H mit 57,3 Cu, Lasur 2 Cu C + Cu H mit 55,1 Cu; Kupfervitriol Cu S + 5 H mit 25,3 Cu; Kieselkupfer als Dioptas Cu 3 Si2 + 3 H mit 39,9 Cu und Kupfergrün Cu 3 Si 2 + 6 H mit 35,7 Cu; Atacamit Cu Cl + 3 Cu + 3 H mit 59,4 Cu und 2 (Cu Cl + 3 Cu) + 9 H mit 56 Cu; Phosphorkupfer, Kupferphosphat mit wechselnden Mengen Kupferoxydhydrat und 50—56 Cu; Kupferarseniate mit 30—35 Cu; kupferhaltige Schlacken, Krätzen, Pickschiefer, geröstete Erze, desgl. Leche und Speisen etc.
1) Schmelzen auf Schwarzkupfer und Gaarmachen desselben.
2) Rösten mit Kohle bei Anwesenheit von Schwefel- und Arsensäure, Schwarz- und Gaarmachen.
C. Kupferlegirungen und gediegen Kupfer, werden auf Capelle oder Scherben gaargemacht, insofern sie nicht zu viel fremde Beimengungen enthalten, in welchem Falle der nasse Weg vorzuziehen.
II. Proben auf nassem Wege.
A. Gewichtsanalytische Proben für reichere und ärmere Substanzen.
1) Modificirte schwedische Probe für Gehalte bis zu etwa 1 % Cu.
2) Kupfersulphürprobe, auch für niedrigere Gehalte.
B. Massanalytische Methoden.
1) Probe mit Cyankalium nach Parkes.
2) Pelouze’s Probe mit Schwefelnatrium.
C. Colorimetrische Proben.
1) Heine’s Probe für sehr kupferarme Substanzen.
2) Proben von Jacquelin, v. Hubert und Müller für reicheres und ärmeres Probirgut.
I. Abschnitt.
Trockne Proben.
§. 87. Allgemeines.
Die Proben auf trocknem Wege sind zeitraubend und kostspielig, erfordern viel Uebung und geben um so ungenauere Resultate, je ärmer das Probirgut ist.
Beim Rösten führt das erforderliche wiederholte Aufreiben leicht zu mechanischen Verlusten und es bedarf einer vollständigen Entfernung des Schwefels, wofür man kein ganz sicheres Erkennungsmittel hat; beim Schwarzmachen beeinflussen der Grad der Röstung, die Temperatur und die Wahl der Beschickung das Resultat und beim Gaarmachen, einem viel Uebung erfordernden unbequemen Prozess, findet stets eine grössere oder geringere Kupferschlackung statt.
Werth dieser Proben.
Auch die Anwesenheit gewisser Substanzen im Probirgut übt einen beachtenswerthen Einfluss auf das Resultat aus.
Während Antimon, Arsen und Zink nicht schaden und bis auf geringe Mengen verflüchtigt werden, führt Blei beim Rösten leicht zu Sinterungen und somit zu unvollständiger Entfernung des Schwefels und auch zu grössern Verschlackungsverlusten beim Gaarmachen.
Gold und Silber sammeln sich entweder vollständig (deutsche Kupferprobe) oder unvollständig (englische Kupferprobe) im Gaarkupfer an und lassen sich darin durch Abtreiben mit einer grössern Menge Blei bestimmen.
Kobalt und Nickel gehen zum grössten Theil ins Gaarkupfer, machen somit das Resultat ungenau und erfordern eine vorherige Scheidung auf nassem Wege.
Zinn erschwert, weil es sich theils verschlackt, theils im Kupfer bleibt, die Bestimmung des letzteren.
Wegen dieser Uebelstände ist die trockne Kupferprobe auf vielen Hüttenwerken durch eine nasse Probe, meist die Schwefelsäure-, Kupfersulphür- oder Cyankaliumprobe zur genauern Kupferstimmung, namentlich in anzukaufenden Erzen und Producten ersetzt und seltener zur Probirung von Erzen (England), als von Zwischenproducten (Lechen, Schwarzkupfer) behuf Controle des Hüttenprozesses oder Prüfung der Qualität des ausgebrachten Kupfers noch beibehalten.
Eintheilung d. trocknen Proben.
Man unterscheidet die deutsche und englische Kupferprobe.
Zuweilen stellt man mit kupferarmen Substanzen Probeschmelzungen im Grossen an und untersucht dann die dabei fallenden Producte auf ihren Kupfergehalt, z. B. im Mansfeld’schen Kupferschiefer.
1. Kapitel.
Deutsche Kupferprobe.
Theorie der deutschen Kupferprobe.
§. 88. Allgemeines.
Die deutsche Kupferprobe beruht auf folgenden chemischen Thatsachen: ursprünglich im oxydischen Zustande vorhandene oder durch eine möglichst vollständige Röstung in solchen versetzte schwefel-, arsen- oder antimonhaltige Substanzen werden einem reducirenden und solvirenden Schmelzen (Schwarzmachen) bei einer gewissen Temperatur unterworfen, bei welcher das Kupferoxyd reducirt und die fremden Metalloxyde nebst vorhandenen Erden verschlackt werden sollen.
Da man die Temperatur hierbei nicht völlig in der Gewalt hat, so reduciren sich neben Kupfer auch andere Metalle (Eisen, Zink, Blei, Zinn, Wismuth, Nickel, Kobalt, Antimon, Arsen etc.) und geben damit Schwarzkupfer.
Durch ein solvirend-oxydirendes Schmelzen (Gaarmachen) wird dieses in reines Kupfer (Gaarkupfer) verwandelt, indem sich die leichter oxydabeln fremden Metalle verschlacken, während die edlen oder mit dem Kupfer auf nahezu gleicher Stufe der Oxydirbarkeit stehenden Metalle (Nickel, Kobalt) mehr oder weniger beim Kupfer bleiben und das Resultat der Probe beeinträchtigen.
Probirmethoden für die verschiedenen Substanzen.
Hiernach kann man Kupferlegirungen sofort dem Gaarmachen, oxydische Substanzen dem Schwarzmachen oder, wenn sie reich und von andern reducirbaren Metallen frei sind, gleichwie gediegen Kupfer sofort einem Schmelzen auf Gaarkupfer unterwerfen (z. B. Rothkupfererz, Kupfercarbonate, Atacamit); Substanzen mit einem Gehalt an Schwefel, Antimon, Arsen oder den Säuren dieser Radicale bedürfen einer sorgfältigen Abröstung, namentlich die schwefelhaltigen, worauf sie einem reducirend-solvirenden Schmelzen auf Schwarzkupfer, seltener gleich auf Gaarkupfer (z. B. Kupferglanz, bleifreie Kupferconcentrationssteine) unterworfen werden.
Den im Vorhergehenden angeführten Operationen lässt man zum möglichst vollständigen Ausbringen des Kupfers wohl noch ein Schmelzen des Erzes auf Stein, der dann zur Röstung gelangt, in nachstehenden Fällen vorangehen:
a) Enthält das Probirgut schwefelsaure Salze, welche sich beim Rösten nicht zersetzen lassen (Gyps, Schwerspath etc.) und demnächst beim Schwarzmachen zur Bildung von Schwefelkupfer Veranlassung geben würden, so muss man 1 Probircentner davon mit 1 Ctr. Boraxglas, 1 Ctr. Glas, 10 Pfd. Kolophonium, — und bei nicht hinreichendem Schwefelgehalt mit 20 Pfd. Schwefel und 20—25 Pfd. kupferfreiem Schwefelkies — in einer Kupfertute gemengt, mit Kochsalz bedeckt und einem Kohlenstückchen darauf (S. 112), bei bedeckter Tute etwa ½ Stunde in der Muffel oder ¾ Stunden im Windofen schmelzen, bis die Masse in völligen Fluss gekommen ist.
Dabei bildet sich unter Verschlackung der Erden ein kupferhaltiger Lech, welcher wie Erz geröstet wird.
Gyps erzeugt sich beim Rösten leicht, wenn das Probirgut neben Schwefelmetallen Kalkspath enthält.
b)
Von armen oxydischen Erzen wird 1 Probircentner in einer Kupfertute auf eine Unterlage von 20—25 Pfd. kupferfreiem Schwefelkies und 20 Pfd. Schwefel gethan, darauf ein Gemenge von 1 Ctr. Boraxglas, 1 Ctr. Glas und 20—25 Pfd. Kolophonium geschüttet, eine Kochsalzdecke gegeben und wie vorhin behandelt.
c) Arme geschwefelte Erze werden in Quantitäten von 5—10 und mehr Centnern mit 15—20 % kupferfreiem Schwefelkies und 50—100 % Borax in vorhinniger Weise auf Rohstein verschmolzen; auch beschickt man wohl das zuvor geröstete Erz mit 20 % Schwefelkies, 20 % Schwefel und der hinreichenden Menge Borax und Glas.
Der Kupferverlust bei diesem Concentrationsschmelzen ist geringer, als bei directem Schmelzen des gerösteten Erzes auf Schwarzkupfer, weil sich dabei ein geringer Kupfergehalt fast ganz in den verschlackten Erden verliert.
Vorbereitung nickel- und kobalthaltiger Substanzen.
Bei einem geringen Kupfergehalt lässt sich in nickel- und kobalthaltigen Substanzen das Kupfer nach der Plattner’- schen Nickelprobe (§. 108) ungefähr bestimmen; bei grösseren Kupfergehalten aber, z. B. wenn Kupfer und Nickel in gleicher Menge vorhanden sind, wird diese Probe zu ungenau und man scheidet nach Winkler’s Verfahren das Kupfer zweckmässig in nachstehender Weise vom Nickel, bevor ersteres auf trocknem Wege weiter behandelt wird:
B. u. h. Ztg. 1863. S. 347.
Man digerirt das Probirgut in einem kleinen Becherglase mit Salzsäure und einigen Tropfen Salpetersäure, bis vollständige Zersetzung eingetreten, filtrirt, wäscht mit kaltem Wasser aus, thut in das nicht zu verdünnte, völlig kalte Filtrat von Zeit zu Zeit unter Umrühren ein kleines Löffelchen voll Eisenpulver (S. 139) und lässt ¼ — ½ Stunde stehen, wo dann alles Kupfer gefällt ist, so dass die Lösung von Schwefelwasserstoff nicht mehr gebräunt wird.
Bei Anwendung einer heissen Lösung oder des Zinks als Fällungsmittel würde auch Nickel mit niedergeschlagen werden.
Das mit Antimon, Arsen etc. verunreinigte Cementkupfer wird filtrirt, mit kaltem Wasser ausgewaschen, getrocknet, sammt Filter auf einem Röstscherben unter der Muffel geglüht und für das Schmelzen auf Schwarzkupfer in später anzugebender Weise beschickt.
Erste Operation.
Rösten.
§. 89. Rösten von Schwefel, Antimon, oder Arsen enthaltenden Substanzen. 1 Probircentner oder so viel fein geriebenes Probirgut, dass das daraus ausgebrachte Gaarkupferkorn nicht viel über 10 Pfd. wiegt, wird bei zum Sintern weniger geneigten Substanzen mit 2 Volum Holzkohlenpulver oder besser mit 20—25 % Graphit (S. 112) oder reinem Kokspulver in S. 28 angegebener Weise vorsichtig geröstet, bis sich keine schweflige Säure mehr entwickelt.
Dann reibt man die erkaltete Probe im eisernen Mörser fein auf, mengt etwa 10 % Kohlenpulver ein, erhitzt abermals bis zum Glühen und Verschwinden des Geruches nach schwefliger Säure und wiederholt diese Operation je nach dem Schwefelgehalt oder der grössern oder geringern Leichtigkeit des Röstens noch ein oder mehrere Mal.
Häufig genügt ein zweimaliges Aufreiben bei 2—3 stündiger Röstzeit, wo dann ein gut geröstetes Material, ohne noch Dämpfe von schwefliger oder arseniger Säure auszustossen, ein völlig erdiges, wolliges Ansehen ohne gesinterte, noch metallisch glänzende Partien und unverbrannte Kohle zeigt und je nach dem Kupfergehalt bei reichen Substanzen eine schwärzliche, bei kupferärmeren und eisenreichern eine röthliche Farbe und bei viel erdigen Gangarten eine graue Farbe hat.
Bei schwieriger röstenden Substanzen, z. B. bleiglanzhaltigen, reibt man die Probe zuletzt statt mit Kohle mit 20—40 % kohlensaurem Ammoniak (S. 30) in einem eisernen Mörser zusammen und glüht zur Entfernung etwa noch vorhandener Schwefelsäure, welche Operation der Sicherheit halber sich auch für leichter röstende Substanzen empfiehlt.
Strengflüssige Substanzen.
Leicht sinternde Substanzen (Antimon- und Arsenfahlerze, besonders erstere, Kupferantimon- und Kupferwismuthglanz, Bournonit, Kupferglanz, bleihaltige und an Schwefelkupfer reiche Leche) werden anfangs bei ganz schwacher Temperatur je nach ihrer Schmelzbarkeit für sich oder mit Holzkohlenpulver, nicht mit Graphit geröstet, und bedarf es dann eines wiederholten Aufreibens und Kohlenzusatzes.
Um bei schon in den niedrigsten Temperaturen sinternden Quecksilberfahlerzen durch zu rapide Quecksilberverflüchtigung mechanische Verluste zu vermeiden, werden dieselben ohne Kohlenpulver in die nur warme Muffel gebracht und erst Kohle eingemengt, nachdem bei der allmälig steigenden Temperatur das Quecksilber langsam weggeraucht ist.
Leichtschmelzige Substanzen.
Substanzen, welche schwefel-, antimon- und arsensaure Salze enthalten (Kupfervitriol, im Grossen geröstete Erze und Steine, Cementkupferschliege, manche Schlacken etc.) werden gleich mit Kohle reducirend geröstet und nöthigenfalls zuletzt mit kohlensaurem Ammoniak geglüht.
Gesäuerte Substanzen.
Wesentlich ist beim Rösten die vollständige Entfernung des Schwefels, welcher sonst beim Schwarzmachen wegen Bildung von Schwefelkupfer Kupferverluste veranlasst, auch ins Schwarzkupfer geht und bei dessen Gaarmachen Sprühen veranlasst.
Ein Rückhalt von Antimon und Arsen, in basischen, das Röstgut zuweilen grünlich oder bräunlich färbenden Salzen vorhanden, schadet nicht, trägt vielmehr zur Ansammlung des Kupfers beim Schwarzmachen bei und lässt sich beim Gaarmachen hinreichend entfernen.
§. 90. Reducirend-solvirendes Schmelzen (Schwarzmachen).
Das Röstgut oder nicht geröstete oxydische Substanzen werden bei einer gewissen, nicht zu hohen Temperatur einem reducirenden und solvirenden Schmelzen unterworfen, wobei Kupferoxyd reducirt und fremde Metalloxyde und Erden verschlackt werden sollen.
Die Zuschläge müssen völlig schwefelfrei sein und zwar verwendet man als Reductionsmittel einen je nach dem Kupfer- und Eisengehalt des Probirgutes in seiner Zusammensetzung (gewöhnlich 2—2½ Weinstein und 1 Salpeter) variirenden schwarzen Fluss (S. 126) oder ein Gemenge von Potasche oder wasserfreier Soda mit 30—35 % Weizenmehl (S. 113) an.
Bei reichen oxydischen Producten muss man mit dem Mehlzusatz bis 50 % steigen.
Da sowohl Weinstein, als Salpeter einen schädlichen Gypsgehalt besitzen können, so ist dem schwarzen Fluss ein leichter schwefelfrei zu erhaltendes Gemenge von reiner Soda und Mehl vorzuziehen, und zwar genügt das 2½—3 fache Gewicht von dem der angewandten Probesubstanz.
Zu viel Kohle im Reductionsmittel macht die Beschickung zu strengflüssig, bei Mangel daran verschlackt sich leicht Kupfer und färbt die Schlacke roth.
Kupferoxyd und Oxydul reduciren sich leicht; ersteres, bei Glühhitze entstehend, ist eine schwache Base, letzteres, in höherer Temperatur bei Schmelzhitze gebildet, hat dagegen grosse Verwandtschaft zur Kieselsäure.
Zweite Operation.
Schwarzmachen.
Theorie.
Reductionsmittel.
Solvirungsmittel.
Als Solvirungsmittel wirkt einestheils der Alkaligehalt des Reductionsmittels, anderntheils ein Zusatz von Borax oder Glas oder beider, und zwar wendet man bei sauren Gangarten im Probirgute 20—30 % Borax, bei basischen bis 50 % Borax und 50 % Glas, gewöhnlich pro Ctr. 25 Pfd. = 1 Probirlöffel voll Borax und 30—50 Pfd. = 2 Löffel voll Glas an.
Sind die Erze sehr strengflüssig, z. B. durch einen Quarzgehalt, so lässt man wohl das strengflüssigere Glas ganz weg und ersetzt dasselbe durch Borax.
Nimmt man zu viel Solvirungsmittel, so verschlackt sich leicht Kupfer und färbt die Schlacke roth, was auch, wie bemerkt, bei Mangel an Kohle eintreten kann.
Bei Mangel an Solvirungsmittel reduciren sich fremde Metalloxyde in grösserer Menge und geben ein unreineres, beim Gaarmachen grössere Verluste erleidendes Kupferkorn.
Ansammlungsmittel.
Da das erst bei 1170°C. schmelzende Kupfer, namentlich bei ärmeren Substanzen, schwierig zu einem Korne zusammengeht, so wendet man für dasselbe meist Ansammlungsmittel an, welche sich mit dem Kupfer verbinden, eine leichtflüssigere Legirung erzeugen, auch dasselbe vor Verschlackung schützen, demnächst aber beim Gaarmachen sich mehr oder weniger leicht entfernen lassen und zu einer Kupferverschlackung beitragen oder nicht.
Ohne Ansammlungsmittel bei der erforderlichen hohen Temperatur geschmolzen, geben die Proben unreineres Schwarzkupfer und unrichtigere Resultate, indem leicht Metallkörnchen in den Schlacken hängen bleiben.
Als Ansammlungsmittel verwendet man hauptsächlich:
Glätte.
Das daraus reducirte Blei giebt zwar mit dem Kupfer eine leichtflüssige Legirung, führt aber beim Gaarmachen zu Kupferverlusten, indem von 10 Thln.
Blei etwa 1 Thl. Kupfer verschlackt wird.
Man wendet dieses Mittel deshalb seltener und dann nur bei kupferreicheren Substanzen (über 30—40 % Cu) in Mengen von 5—20 % an.
Metallisches Blei mengt sich mit dem Probirgut weniger leicht, als Glätte.
Schon bleihaltiges Probirgut erhält kein Ansammlungsmittel.
Metallisches Arsen (Fliegenstein), besonders bei eisenhaltigen, an andern fremden Metallen armen Substanzen in Mengen von 5—10 % bei reicherem und bis 15 % bei ärmerem Probirgut, wo dann das gebildete Arseneisen (am besten 2— 3 %) das Kupfer beim Gaarmachen vor Oxydation schützt.
Zu viel Arsen verlangsamt bei seiner grossen Verwandtschaft zum Kupfer das Gaaren und schützt dann, nachdem das Arseneisen verschlackt ist, das Kupfer bei seiner Verbrennung nicht hinreichend gegen Oxydation.
Das beim Gaaren erhaltene Kupfer ist auf dem Bruche grau und nicht sehr geschmeidig von einem Rückhalt an Arsen, welcher bei in richtiger Temperatur ausgeführter Gaarprobe den geringen Verschlackungsverlust ausgleicht.
Sehr kupferarmen Schlacken mengt man bis 40 % Arsen zu oder glüht sie mit der Hälfte oder dem gleichen Gewicht Arsen in einer Kupfertute, ähnlich wie bei der Nickelprobe (§. 107), und fügt dann die übrige Beschickung zu der gefritteten Masse.
Antimonoxyd.
Kommt gewöhnlich in Quantitäten von 5—20 % zur Anwendung bei Substanzen, welche ausser Eisen noch andere fremde Metalle enthalten.
Bei seiner geringeren Verwandtschaft, als Arsen, zum Kupfer geht das Gaaren rascher, das wegrauchende Antimon schützt, wie schon Hollunder (II, 72) angiebt, durch sein Verbrennen das Kupfer gegen Oxydation und das deutlich bemerkbare Aufhören des Rauchens und das dann folgende Blicken zeigen den Punct der Gaare gut an.
Es empfiehlt sich deshalb und Winkler hat neuerdings auch wieder darauf aufmerksam gemacht, so viel Probirgut einzuwägen, dass das daraus ausgebrachte Gaarkupferkorn nicht viel über 10 Pfd. wiegt, und dem Röstgut beim Schwarzmachen ¼—½ Ctr. feingepulvertes metallisches Antimon zuzusetzen.
Das beim Gaaren erfolgende Korn ist völlig roth auf dem Bruche, enthält aber noch 0,1—0,2 % Antimon, ohne dass jedoch dadurch der Richtigkeit der Probe Eintrag gethan wird, und bekommt in Folge dessen erst bei ziemlich weit getriebenem Aushämmern Kantenrisse.
B. u. h. Ztg. 1863. S. 347.
Da bei eisenfreien Substanzen sowohl beim Schwarzmachen, als Gaarmachen leicht eine Kupferverschlackung eintritt, so fügt man solchen Proben 5—10 % Eisenfeile oder Eisendraht, seltener Eisenoxyd zu.
Bgwfd. VII, 23.
Beispiele für Beschickungen.
Dem Vorstehenden gemäss setzt man beispielsweise für die bezeichneten Substanzen folgende Beschickungen zusammen:
1) Geröstete Erze und Producte:
Freiberger Beschickungen für reinen Kupferkies pro Ctr.: 15 % Arsen, 50 % Borax und 40 % Glas; Buntkupfererz 15 % Arsen, 40 % Borax und 40 % Glas; Fahlerz 10 % Arsen, 25 % Glas, 30 % Borax und 8 % Eisen; eisenreichere Steine wie Kupferkies oder Buntkupfererz, sehr kupferreiche bei ¼—½ Ctr. Abwage mit 5 % Arsen und 50, 60—100 % Glas; zu sämmtlichen Proben das 3 fache vom Probirgut schwarzen Fluss.
Eine für viele Fälle passende Beschickung besteht aus 1 Ctr. Erz, 2½—3 Ctr. schwarzem Fluss, 10 Pfd. Arsen, 25 Pfd. (1 Probirlöffelchen voll) Borax, 30—50 Pfd. Glas (2 Löffelchen voll) und 2—3 Ctr. Kochsalz.
Zu Müsener Hütte wird 1 Ctr. Probirgut (Erze und Hüttenproducte) — nachdem nur drei anfangs bedeckte Scherben in der Mitte der Muffel bei allmälig gesteigerter Temperatur unter öfterem Umrühren ihres Inhalts mit einem Haken bis zum Aufhören der Entwicklung von schwefliger Säure, dann noch 10 Min. stark erhitzt worden, sodass die ganze Röstung 1½—2 Stunden dauert — mit 4 Ctr. schwarzem Fluss (2 Weinstein und 1 Salpeter) und bei eisenschüssigen Erzen mit 20—25 Pfd. Glas, bei quarzigen und thonigen mit 15 Pfd. Borax und 5 Pfd. Kalkstein beschickt.
Im Mansfeldschen wird 1 Ctr. Kupferstein — zuerst ¼ St. lang vorn in der Muffel geröstet, dann aufgerieben und ¾ St. im hintern Theil der Muffel geröstet — mit 1 Ctr. Glas, 15—20 Pfd. Eisenfeilspänen und 2½ Ctr. schwarzem Fluss (2 Weinstein und 1 Salpeter) ½ Stunde lang im Windofen geschmolzen; ähnlich, nur ohne vorherige Röstung, behandet man die Rückstände von der Ziervogel’schen Extraction.
Die Winkler’sche Beschickung (S. 178) besteht sowohl für geröstete Substanzen, als für aus nickelhaltigem Probirgut abgeschiedenes Kupfer (S. 174) aus soviel Probirgut, dass daraus ein Gaarkupferkorn von nicht viel über 10 Pfd. Gewicht erfolgt, ¼—½ Ctr. reinem Antimon, einem Stückchen Eisen von 5—10 Pfd. Gewicht, dem 3 fachen eines aus 3 Thln.
Soda und 1 Thl. Mehl bestehenden Flusses und der nöthigen Menge Borax.
Die grössere Menge des angewandten Antimons trägt zu einer vollkommneren Ansammlung des Kupfers bei.
2) Oxydische Substanzen.
Freiberger Beschickungen: Arme Erze mit basischen Gangarten 10 % Arsen, 30—40 % Borax und 20—25 % Glas, desgl. solche mit sauren und basischen Gangarten 12 % Arsen, 30 % Borax und 30 % Glas, desgl. mit sauren Gangarten 10 % Arsen, 60 % Borax und 15 % Glas, bei Mangel an Eisen und Abwesenheit sonstiger Metalle noch bei den genannten Erzen 1—10 % Eisenfeile neben dem 3 fachen schwarzen Fluss. —
Reichere Erze erhalten neben den übrigen bezeichneten Zuschlägen nur 5—10 % Arsenzuschlag oder besser Antimon und bei den wohl mit Bleioxyd verschmolzenen reichsten fügt man ausser den obigen Zuschlägen noch 5—10 % Kohlenpulver zum schwarzen Fluss.
Kupferärmere Schlacken werden geröstet oder ungeröstet mit 25 bis 30, die ärmsten mit bis 50 % Arsen versetzt oder damit in der angegebenen Menge geglüht (S. 177); kupferreichere Schlacken mit weniger, z. B. Gaarschlacken mit 5 % Arsen (wenn sie bleifrei sind), 30 % Borax und 30 % Glas.
Von Mansfelder Spur- und Schwarzkupferschlacken wird 1 Ctr. mit 1 Ctr. Glas und 1 Ctr. grauem Fluss (3 Weinstein und 2 Salpeter), um die Reduction von Eisenoxyd möglichst zu verhüten, bei einer Kochsalzdecke beschickt, wo dann das Korn um so tiefer sitzt, je schwerer es ist.
Man reibt das Probirgut mit ⅓ schwarzem Fluss, dem Ansammlungsmittel (Bleioxyd, Arsen, Antimon) und der Eisenfeile, wenn solche erforderlich ist, in einem Mörser zusammen, thut das Gemenge rasch in eine Kupfertute (Taf. VI. Fig. 81—83), giebt darauf die übrigen ⅔ schwarzen Fluss, dann Borax und Glas, hierauf eine Kochsalzdecke und auf diese ein Stückchen Kohle (S. 112).
Das Kochsalz muss schwefelfrei (S. 135) sein.
Plattner fand, dass ein Kochsalz mit 8 % schwefelsauren Salzen bei einer 25—30 % Kupfer enthaltenden Probe 2—3 % Kupfer aufnahm.
Bei zu grossem Kohlenstückchen (über 12 Mm. Würfelseite) wird zu viel Kochsalz von demselben eingesogen und es kann sich leichter Kupfer oxydiren.
Zur Beförderung der Reduction reibt man einen Theil des schwarzen Flusses mit dem Probirgut zusammen und der andere darüber gedeckte Theil verhindert, dass beim Aufschäumen der Masse das Erz etc. ausser Berührung mit demselben kommt.
Schmelzen.
Man setzt die mit einem Deckel versehenen Tuten entweder im Muffelofen bei vor dieselben gelegten Kohlen oder im Windofen allmälig einer Gelbrothglühhitze während etwa ½ Stunde nach dem Abflammen im Muffelofen oder dem Durchschlagen der Flamme im Windofen aus (im Ganzen etwa 1 Stunde).
Beurtheilung des Ausfalls der Proben.
Bei gut gerathenen Proben erhält man über dem gutgeflossenen König eine vollständig geschmolzene licht- bis dunkelgrüne, durchsichtige, glasige, gleichförmige, leicht zerspringbare und leicht von dem Regulus zu trennende Schlacke bei nicht roth gefärbter Kochsalzdecke.
Auf dieser muss sich noch ein Stückchen unverbrannter Kohle befinden.
War kein Ansammlungsmittel zugesetzt, so kann der König bei richtig getroffener Beschickung und Temperatur roth und ziemlich hämmerbar sein, bei Zusatz von Ansammlungsmitteln oder wenn sich eine grössere Menge fremder Oxyde reducirt hat, ist derselbe weissgrau oder schwarz.
