Repository: HallerPatrick/nextflow-exercises

# nextflow-exercises

All exercises for the seminar Workflows for Scientific Data Analysis with Nextflow.


All workflow scripts are under the `workflow` directory, while the python scripts which are
actually doing the logic are under `lib`.

Results are written into `results`.

# Sample Project

## Overview

```mermaid

graph LR
    A{ Source Texts } --> Tokenization --> Kmers & Frequncy --> E[Merge Results]

```

## Results of running nextflow pipelines


| Pipeline   | URL                                       | Deployability | Docker | Reason                                      |

File: gesamt/kerl_metallurgische_1866.txt (part 12 of 27)
METALLURGISCHE PROBIRKUNST ZUM GEBRAUCHE BEI VORLESUNGEN UND ZUM SELBSTSTUDIUM. VON BRUNO KERL, PROFESSOR AN DER KÖNIGLICH HANNOVERSCHEN BERGAKADEMIE ZU CLAUSTHAL.
Rothe Färbung von Schlacke und Kochsalz deutet auf Kupferverschlackung in Folge zu geringen Kohlenstoffgehaltes oder zu grossen Gehaltes an Solvirungsmittel in der Beschickung oder einer zu hohen oder zu anhaltenden Temperatur.
Bei einem Schwefelgehalt des Röstgutes ist der Regulus mit einer dunklen spröden Steinlage, welche beim Entschlacken verloren geht, umgeben und die Schlacke ist schwarz und undurchsichtig in Folge eines Gehaltes an Schwefelmetallen.
Bei zu strengflüssiger Beschickung (z. B. in Folge eines zu bedeutenden Kohle- oder Quarzgehaltes) ist die Schlacke ungleichförmig, nicht vollständig geflossen und es finden sich Schwarzkupfertheilchen in derselben vertheilt.
Modificationen.
§. 91. Gaarmachen des Schwarzkupfers.
Bei reinem, sich gleichbleibendem Probirgut stellt man zuweilen ohne Zusatz von Ansammlungsmittel ein Schwarzkupfer dar, welches bei rother Farbe und hinreichender Geschmeidigkeit nicht noch gaar gemacht wird, sondern von dessen Gewicht man nur einen gewissen durch die Erfahrung oder die Analyse ermittelten Gewichtstheil für fremde Bestandtheile abzieht, z. B. im Mansfeld’schen (S. 178) von den Kupferstein-Schwarzkupferkönigen ½—¾ %, im Siegen’schen.
Ein unreineres Schwarzkupfer oder Kupferlegirungen bedürfen jedoch noch einer weiteren Reinigung, eines Gaarmachens, durch ein oxydirendes und solvirendes Schmelzen, wobei die fremden Bestandtheile früher oxydirt und vom Solvirungsmittel (Bleioxyd, Borax) aufgelöst werden, als das Kupfer.
Setzt man den Oxydationsprozess dann noch weiter fort, so wird auch Kupfer verschlackt.
Bei zu niedriger Temperatur verschlackt sich neben Eisen etc. auch schon Kupfer als Oxyd; Kupferoxydul entsteht nur bei höherer Temperatur.
Bgwfd. I, 22. B. u. h. Ztg. 1865. S. 152.
Preuss. Ztschr. 1862. X, 425.
Theorie.
Es erfordert grosse Uebung, den Punct, wo das Kupfer rein geworden ist (wo es blickt), deutlich zu erkennen, und da die Probe bei dem hohen Schmelzpuncte des Kupfers in hoher Temperatur durchgeführt werden muss, auch nur immer wenige Proben (höchstens 4) zu gleicher Zeit angestellt werden können, so gehört das Gaarmachen zu den unangenehmsten dokimastischen Arbeiten, wird aber auf Hüttenwerken namentlich für im Grossen erhaltene Schwarzkupfer häufig noch angewandt, weil man, wenn nicht viel Proben vorliegen, bei erworbener Uebung in kürzerer Zeit ein wenn auch nur mehr oder wenig annähernd richtiges Resultat, als beim nassen Wege erhält.
Von wesentlichem Einflusse auf die Erfolge des Gaarmachens sind die fremden Beimengungen im Kupfer der Qualität und Quantität nach.
Wie bereits angeführt, schützt ein Eisengehalt das Kupfer vor Verschlackung und wird, wenn er im Probirgut fehlt, beim Schwarzmachen (S. 178) zugesetzt.
Arsen und Antimon wirken in gleicher Weise günstig, ersteres weniger als letzteres (S. 177).
Nickel und Kobalt weichen hinsichtlich ihrer Oxydirbarkeit nicht viel vom Kupfer ab und erschweren die Trennung, indem beim Verschlacken derselben auch viel Kupfer in die Schlacke geht, weshalb man sich, statt eines Bleizusatzes beim Gaarmachen, zu ihrer vorherigen Abscheidung am besten des nassen Weges bedient (S. 174).
Zinn erschwert bei seiner schwierigen Löslichkeit in Borax das Gaaren sehr, giebt strengflüssige Schlacken und erfordert deshalb, in grösserer Menge vorhanden (Bronze, Kanonenmetall), die Anwendung des nassen Weges.
Zink giebt ebenfalls ein schwer schmelzbares Oxyd und lässt sich, in grösserer Menge vorhanden, (z. B. im Messing) beim Gaarmachen nicht gehörig entfernen.
Blei führt stets zur Verschlackung von Kupfer, indem sich eine Verbindung von Bleioxyd und Kupferoxydul erzeugt.
Für bleireiche und kupferärmere Legirungen muss deshalb der nasse Weg gewählt werden.
Gold und Silber bleiben im Gaarkupfer und lassen sich durch Abtreiben mit einer hinreichenden Menge Blei (siehe Silber und Gold) abscheiden, so dass das Kupfer aus der Differenz bestimmt werden kann.
Fremde Beimengungen.
Methoden des Gaarmachens.
Das Gaarmachen des Schwarzkupfers geschieht entweder mit Blei auf der Capelle, seltener im Scherben, oder mit Borax auf dem Scherben.
Bei ersterem, für bleiische oder auch sehr unreine Schwarzkupfer angewandt, bildet sich beim oxydirenden Schmelzen Bleioxyd, welches fremde Metalle kräftig oxydirt, sich damit verbindet und in die Capelle zieht oder auf dem Scherben eine Schlacke bildet, aber auch stets eine nicht unbedeutende Kupferverschlackung herbeiführt.
Gaarmachen mit Blei.
Um letztere in Rechnung bringen zu können, macht man entweder eine Gegenprobe (Verzehrungsprobe) mit reinem Gaarkupfer oder rechnet dem Gaarkupfer erfahrungsmässig auf jede 10 oder in manchen Gegenden auf jede 5 Pfd. Gewichtsverlust vom Schwarzkupfer (Schwärze) 1 Pfd. Kupfer, sowie auf jede 10 Pfd. zugesetztes Blei noch 1 Pfund Kupfer zu.
Dieses Verfahren ist jedoch ungenau, weil die Menge des oxydirten Kupfers nach der Qualität der fremden Metalle, der Temperatur und andern noch nicht näher gekannten Umständen schwankt.
Wo viele Proben zu machen sind, fördert dieses Verfahren nicht, da man jedesmal nur eine Probe mit Schwarzkupfer und eine Gegenprobe mit Gaarkupfer machen kann.
Das Blicken des Kupfers wird sehr deutlich erkannt.
Bleireiche und kupferarme Kupfer erhalten einen Zusatz von Gaarkupfer, welcher demnächt wieder in Abrechnung gebracht wird.
Gaarmachen auf dem Scherben mit Borax.
Dieses Verfahren ist genauer, als das vorige und man kann ohne Gegenprobe gleichzeitig 2—4 Proben auf einmal anstellen, dagegen muss dasselbe bei noch höherer Temperatur durchgeführt werden und erfordert wegen des undeutlicheren Blickens mehr Uebung.
Die besten Resultate hinsichtlich des Kupferausbringens und der Erkennung des Blickens erhält man bei Zusatz von Antimon (S. 178) beim Schwarzkupferschmelzen.
Bei unreinen Kupfern setzt man wohl behuf kräftigerer Oxydation der fremden Metalle neben Borax auch etwas Blei auf den Scherben, hat dann aber mehr Kupferverlust, welcher nach obiger Zurechnung ausgeglichen wird.
Gewöhnlich wiegt man die Kupferkörner bis auf ganze Pfunde aus, seltener auf ½ oder gar ¼ Pfd. Letzteres geschieht z. B. nach Leithner bei den Schmelzhütten der oberungarischen Waldbürgerschaft, wo nachstehende Ausgleichungsdifferenzen gestattet sind:
Auswägen des Gaarkupfers.
Oestr. Ztschr. 1856. S. 412.
bei Probenausfällen von unter 5 Pfd. ½ Pfd ausgleichbare Differenz
„ Proben von 5 Pfd. bis unter 10 „ 1 „ „ „
„ „ „ 10 „ „ „ 20 „ 1½ „ „ „
„ „ „ 20 „ „ „ 40 „ 2 „ „ „
„ „ „ 40 „ und darüber 2½ „ „ „
A. Gaarmachen mit Blei.
1. Auf der Capelle.
Capellenprobe mit Blei.
Je nach dem Bleigehalt der Schwarzkupfer kommen folgende Modificationen vor:
Modificationen.
a) Bleifreie oder bleiärmere Kupfer.
25—50 Pfd. Schwarzkupfer werden je nach ihrer Reinheit, namentlich nach dem Bleigehalt, mit dem 2—4 fachen Kornblei auf einer an der Vorderseite etwas abgeschliffenen Capelle in der Weise behandelt, dass man auf die in der Muffel an drei Seiten mit grossen abgeäthmeten Holzkohlen umgebene weissglühende Capelle zunächst in einem Skarnitzel das Blei und wenn dieses bei geschlossener Muffelmündung angetrieben ist, das Kupfer im Skarnitzel ins Blei setzt. die Muffel wieder schliesst und bei möglichst hoher Temperatur antreiben lässt (Oberharzer Hütten).
Auch theilt man wohl das Kornblei in 2 Theile, setzt erst 1 Thl. Blei und das Kupfer auf die Capelle, wenn dieses durchgeglüht ist, den andern Theil Kornblei und lässt antreiben.
Sobald dies geschehen, erniedrigt man die Temperatur etwas und lässt bei theilweise geöffneter Muffelmündung — indem man die Temperatur gegen das Ende steigert, wo das reiner werdende Kupfer immer strengflüssiger wird, — so lange Luft zutreten, bis die auf der Oberfläche des Kupfers wahrnehmbaren Glätteperlen verschwunden sind, also das Treiben aufgehört hat und das Kupfer blickt.
In demselben Augenblick schüttet man zur Verhütung einer Oxydation des Kupfers aus einem langgestielten Löffel Kohlenstaub auf das Korn, nimmt die Capelle aus dem Ofen und senkt sie so in Wasser ein, dass der König nicht herausfällt, welcher dann nach dem Ablöschen gereinigt und durch Filtrirpapier von adhärirendem Wasser befreit wird.
Gleichzeitig mit dieser Hauptprobe hat man eine Gegenprobe mit derselben Menge Gaarkupfer (zerschnittenem Kupferblech) und Blei ausgeführt, indem man zwei Capellen neben einander in die Mitte der Muffel gestellt, auf beide Seiten derselben und hinten grobe Holzkohlen zur Hervorbringung der erforderlichen Temperatur gelegt und die Capellen in Weissgluth versetzt hat.
Die Gegenprobe bringt man unter möglichst gleichen Verhältnissen mit der Hauptprobe zum Blicken.
Bleifreie Kupfer.
Nach Entfernung der Capellenmasse und dem Abtrocknen der Könige, wie bemerkt, werden dieselben verwogen und was das Gaarkupfer an Gewicht verloren hat, dem Gewicht des vom Schwarzkupfer stammenden Korne zugerechnet, indem man — allerdings irrthümlicher Weise — annimmt, dass bei der Hauptprobe von der zugesetzten Bleimenge ebensoviel Kupfer verschlackt ist, als bei der Gegenprobe mit Gaarkupfer.
War das Schwarzkupfer bleiisch, so findet noch eine zweite Zurechnung von durch den Bleigehalt verschlacktem Kupfer in der Weise statt, dass man die Differenz zwischen dem Gewicht des angewandten Schwarzkupfers und dem daraus erfolgten Gaarkupferkönig als Blei betrachtet und berechnet, wie viel Kupfer dieses Blei nach dem Ausfall der Gegenprobe verschlackt haben wird.
Wesentlich zum Gelingen dieser Probe ist eine hinreichend hohe Temperatur; man muss die Muffelmündung sofort auf kurze Zeit zulegen, wenn ein eintretendes Dunkelerwerden des Capellenrandes ein Herabgehen der Hitze anzeigt.
Sollte die zu Anfang auf die Capelle gesetzte Masse nach einiger Zeit noch nicht eingeschmolzen sein, so findet dieses zuweilen dann gleich statt, wenn man bei ein wenig geöffneter Muffelmündung Luft zutreten lässt.
Bleireiches Kupfer.
b) Bleireiches Kupfer.
Erhält man bei vorwaltendem Blei kein Kupferkorn mehr, so fügt man zum Schwarzkupfer (z. B. 25 Pfd.) eine gleiche Menge Gaarkupfer (25 Pfd.) und treibt beide mit der 3fachen Menge Blei (150 Pfd.) ab.
Die Gegenprobe stellt man mit derselben Menge Blei (150 Pfd.) und der doppelten Menge des zur Hauptprobe zugesetzten Gaarkupfers (50 Pfd.) an rechnet den bei der Gegenprobe entstandenen Kupferverlust (z. B. 10 Pfd.) dem bei der Hauptprobe erhaltenen Gaarkupfergehalt (z. B. 20 Pfd.) zu und zieht davon zuletzt die zugesetzte Kupfermenge (25 Pfd.) ab, so erhält man den Kupfergehalt im Schwarzkupfer (5 Pfd.)
Bei kupferhaltigem Blei setzt man 2 Ctr. davon mit ½ Ctr. reinem Kupfer auf die eine und 2 Ctr. reines Blei mit ½ Ctr. reinem Kupfer auf die andere Capelle und treibt ab.
Erhielt man z. B. von der ersten Capelle 28 Pfd., von der andern 38 Pfd. Kupfer, so waren in 2 Ctr. des kupferhaltigen Bleies 38—28= 10 Pfd. Kupfer enthalten.
2) Auf dem Scherben.
Scherbenprobe mit Blei.
Zur Müsener Hütte wird das von 1 Ctr. Probirgut (S. 178) erhaltene Schwarzkupfer auf einen mit Glätte ausgeriebenen weissglühenden Gaarscherben gesetzt, 50 Pfd. Kornblei und auch wohl einige Pfund Borax zugefügt und zur möglichsten Verminderung der Kupferverschlackung die Hitze bei fast ganz geschlossener Muffel bedeutend gesteigert.
Preuss Ztschr. 1862. X, 177.
Sobald das Kupfer in der sich fortwährend vermehrenden bräunlichen Schlacke blickt, kühlt man den Scherben in Wasser ab.
Der durch eine Gegenprobe mit Gaarkupfer ermittelte Kupferverlust wird der Hauptprobe zugerechnet.
Auf 10 Pfd. Blei verschlackt sich etwa 1 Pfd. Kupfer.
Das Gaarmachen auf der Capelle hält man für noch schwieriger wegen minder sicheren Einhaltens des richtigen Hitzgrades.
— Im Mansfeld’schen macht man ½ Ctr. Schwarzkupfer mit 8 Pfd. Blei auf dem Scherben gaar.
B. Gaarmachen mit Borax auf dem Scherben.
Scherbenprob mit Borax.
Die Erscheinungen beim Gaarmachen weichen etwas ab, je nachdem beim Schwarzkupferschmelzen als Ansammlungsmittel Antimon, Arsen oder Blei genommen worden.
Auch setzt man wohl einige Procent dieser Stoffe, wenn sie in dem Probirgute nicht vorhanden, beim Gaarmachen selbst zu, um das Kupfer leichtschmelziger zu machen oder das Gaaren zu befördern, namentlich Blei bei einem Nickel- und Kobaltgehalt.
Geht der Kupfergehalt des Probirgutes unter 1 % hinunter, so fügt man zu demselben das 3—4 fache von dem zu erwartenden Gaarkupfergehalt an Gold, dessen Mehrgewicht dann den Kupfergehalt ergiebt.
Antimonhalt.
Kupfer.
1) Antimonhaltiges Schwarzkupfer.
Man bildet in der Muffel durch 3 grosse Kohlen oder besser durch Koks einen Raum zur Aufnahme von 2—4 Gaarscherben (Taf. VI. Fig. 80), macht diese weissglühend, setzt den Borax in einem Skarnitzel und, wenn er geschmolzen ist, das Schwarzkupfer auf den Scherben, indem man bei 20—40 Pfd. schweren Schwarzkupferkönigen die gleiche Menge Borax, bei über 40pfündigen nur 40 Pfd. Borax und bei weniger als 20 Pfd. haltigen immer 20 Pfd. Borax nimmt.
Bei zu viel Borax oder zu tiefem Scherben bedeckt die Schlacke das Korn zu sehr und der Luftzutritt zu demselben wird behindert.
Man schmilzt nun den Inhalt der Scherben bei vorgelegter Kohle und geschlossener Muffelmündung möglichst rasch ein, indem man bei Steinkohlenöfen sofort nach dem Schliessen der Muffel schürt, wobei dann die Muffel hellroth bis weiss sein muss.
Dauert das Einschmelzen zu lang, so bildet sich eine Oxydhaut und es verschlackt sich leichter Kupfer.
Ein schwefelhaltiges Kupfer sprüht beim Aufsetzen.
Sobald das Korn eingeschmolzen ist, öffnet man die Muffelmündung etwas und lässt Luft zutreten, worauf das Korn zu treiben beginnt, indem unter Verdampfen von etwas Antimon das Eisen sich in Schuppen abscheidet und vom Borax aufgelöst wird, desgleichen auch Antimon als antimonige Säure und antimonsaures Salz.
Während dessen ist das Korn oberflächlich trübe, wird aber blank, sobald das Eisen entfernt ist, und es dampft dann noch bei gehörigem Luftzutritt ohne Kupferverschlackung Antimon weg.
Hat das Dampfen etwas nachgelassen und ist das Korn nach einigen Minuten ziemlich klein geworden, so nimmt man den Scherben mit einer Backenzange aus dem Ofen, hält ihn vorsichtig auf Wasser, sodass das Wasser nicht direct mit dem flüssigen König in Berührung kommt, und zieht ersteren, sobald das Metallkorn erstarrt ist, zur gehörigen Abkühlung mehrere Male durchs Wasser.
Der entschlackte König wird nochmals in dem möglichst heissen Ofen mit Borax behandelt, um die letzten Antheile Antimon zu verdampfen.
Alsbald hört das Rauchen auf und das meergrün erscheinende Kupfer blickt mit Regenbogenfarben.
Nach dem Blicken erstarrt das Kupfer, da es in reinem Zustande in der Muffel schwer flüssig zu erhalten ist, und sinkt wohl in der Schlacke unter, wenn eine hinreichende Menge davon vorhanden.
So lange das Korn noch nicht gaar ist, bleibt es bei hinreichender Hitze auf dem Scherben beweglich.
Damit es sich nicht mit einer rothen Kupferoxydulhaut überzieht, nimmt man den Scherben nach dem Blicken rasch aus dem Ofen und kühlt ihn in vorhinniger Weise ab, wo dann bei richtiger Wahrnehmung dieses Augenblicks die sehr geringe Kupferverschlackung durch einen Rückhalt des Königs von 0,1—0,2 % Antimon aufgewogen wird.
Die Schlacke ist höchstens unterwärts der Stelle, wo der König gelegen hat, etwas rothgefärbt.
Letzterer zeigt beim Breitklopfen rothe, bei mehr Antimon graue Farbe auf dem Bruche und erhält erst bei ziemlich weit getriebener Ausplattung Kantenrisse.
Noch nicht gaares Kupfer kann äusserlich roth sein, hat aber einen grauen Bruch; übergaares Kupfer ist spröde, äusserlich dunkelroth, hat statt eines körnigen einen mehr geflossenen oder bei hoher Uebergaare schuppigen Bruch bei gleichzeitig rother Schlacke.
Bei Anwesenheit von Antimon oder Arsen ist der Bruch niemals so schön, wie beim Vorhandensein von Blei.
Reines Gaarkupfer hat eine reine Kupferfarbe, gleichförmig körnigen Bruch bei Rosafarbe auf demselben und ist ductil.
Bei einem grössern Eisengehalt kann es erforderlich werden, wenn sich der Borax damit gesättigt hat und der König nicht mehr gehörig arbeitet, denselben mehrmals zu entschlacken und mit frischem Borax in Berührung zu bringen.
Zweckmässig ist es, vom Probirgut nur so viel einzuwägen, dass das Gaarkupferkorn nicht über 10 Pfd. wiegt.
Mit zunehmender Grösse desselben muss die Hitze gesteigert werden und es bleibt leichter ein störender Antimongehalt im Gaarkupfer.
Bei gut ausgeführten Proben differiren dieselben dann höchstens um 5—10 Pfdthle.
Man stellt gewöhnlich nur 2 Proben gleichzeitig an; nur sehr geübte Probirer können 4 Proben auf einmal übersehen.
2) Arsenhaltiges Kupfer.
Man behandelt das Probirgut ganz so, wie ein antimonhaltiges, schmilzt bei hoher Temperatur möglichst rasch ein und lässt sich unter Luftzutritt die fremden Bestandtheile oxydiren.
Das Arsen raucht theils weg, theils geht dasselbe als arsensaures Eisenoxyd in die Schlacke.
So lange noch Eisen vorhanden ist, zeigt sich das Korn oberflächlich trübe, wird aber mit dessen Abscheidung blank und bleibt dies auch während der nun noch folgenden Arsenverflüchtigung, wenn die Temperatur hinreichend hoch ist.
Sobald auch das Arsen entfernt ist, blickt das Kupfer nur kurze Zeit mit Regenbogenfarben und erhält, wenn man es nicht rasch herausnimmt und in vorhin angegebener Weise abkühlt, eine Kupferoxydulhaut und wird trübe.
Das Blicken ist weniger deutlich, als bei antimonhaltigem Kupfer, indem das Aufhören des Arsendampfes sich weniger markirt, als das des Antimonrauches.
Arsenhaltiges Kupfer.
Hört der König während der Operation mit Arbeiten auf, so kann dies in Folge der zu sehr gesunkenen Temperatur — wo dann eine Temperaturerhöhung hilft — oder durch eine Uebersättigung des Borax geschehen sein, in welchem letzteren Falle die sonst schwarzgrüne Schlacke oberflächlich tombackbraune glänzende Blättchen von basisch arsensaurem Eisenoxyd zeigt.
In solchem Falle muss man den König ausschlacken und mit frischem Borax behandeln, weil durch ein Nachsetzen von Borax auf den alten Scherben die Masse zum völligen Erstarren gebracht werden kann.
Wenn es irgend angeht, sucht man ein mehrmaliges Aufsetzen des Königs auf einen neuen Scherben zu vermeiden, weil dabei wegen bereits stattgehabter Verschlackung des grössten Theils Eisen mehr Kupferverlust entsteht, als wenn man das Gaaren in einer Tour vollendet.
Man fügt deshalb wohl auf den ursprünglichen Scherben Borax nach, aber dann nur ganz im Anfang, wenn die Schlacke völlig flüssig und der König noch nicht blank ist.
Hat das Blankwerden einmal stattgefunden, so ist auch selten ein Boraxzusatz nöthig, wenn der Ofen heiss genug gehalten wird.
Nur sehr unreine Schwarzkupfer werden in einer Periode nicht gaar.
Bei sehr arsenhaltigem Kupfer bricht in starker Hitze eine den König jedesmal hebende Arsenflamme hervor und denselben umgiebt ringsum fortwährend ein blauer Schein von verbrennendem Arsen.
Bleihaltiges Kupfer.
3) Bleihaltiges Schwarzkupfer.
Man verfährt im Allgemeinen, wie bei antimon- und arsenhaltigem Schwarzkupfer, nur gaart bleihaltiges Schwarzkupfer bei der kräftig oxydirenden Wirkung des gebildeten Bleioxydes unter Dampfen bei deutlichem Treiben rascher, blickt, ähnlich wie auf der Capelle, bei grössern Körnern deutlicher, führt aber immer eine grössere Kupferverschlackung herbei, welche durch erfahrungsmässige Zurechnung (S. 182) ausgeglichen werden muss.
Bei kleinen Königen ist aber das Blicken auch nicht deutlich zu gewahren und man nimmt die Probe für gut an, wenn sie nicht mehr dampft.
Die Schlacke von bleiischem Kupfer zeigt am Rande eine grünblaue Färbung, rings um den Kupferkönig herum und unter demselben eine cochenillrothe.
Im Mansfeldschen macht man die Schwarzkupferkörner von Rohstein und Concentrationsstein mit Borax und 4—6 Pfd. Blei gaar und rechnet auf 1 Pfd. Blei ¼ Pfd. Kupferverschlackung.
Beispiele.
Zu Agordo werden beim Verschmelzen der Cementkupfer auf Schwarzkupfer 2 Thle.
Blei hinzugefügt und das erfolgende bleiische Schwarzkupfer mit Borax auf einer nicht absorbirenden Capelle von bituminösen Schiefern gaar gemacht.
Man rechnet auf 100 Gramm Blei 0,01 Grm. Kupferverlust.
Ann. d. min. 1855. VIII, 486.
Nennt man das Gewicht des Königs = p, das des zugesetzten Bleies = p1, so ist der Verlust 0,1. 0,01 p. p1 und der wirkliche Kupfergehalt p + 0,001 p. p1.
2. Kapitel.
Englische oder cornische Kupferprobe.
§. 92. Allgemeines.
Diese dem englischen Kupferhüttenprozesse nachgebildete Probirmethode giebt ähnliche, meist aber noch grössere Verluste, wie dieser, und mag so zu dessen Controle dienen, eignet sich aber weniger für den Erzankauf, da die Resultate dieser Probe mit dem Aermerwerden der Erze sich um so mehr von der Wahrheit entfernen.
Nach Percy bringt man auf den Waleser Kupferhütten gegen die cornische Probe 8—9 % Kupfer mehr aus und hat bei letzterer gegen die nasse Probe bei Erzen mit 15—7 % Kupfer 20—24 %, und bei Erzen mit 3—½ % Kupfer 40—66 % Verlust.
Nach Moissenet beträgt dieser Verlust bei 6—7 procentigen Erzen nicht unter 20 % des ganzen Kupfergehaltes und steigt bei ärmeren auf 30—40 %.
Auch erfordert die cornische Probe viel und nur durch eine andauernde Praxis zu erlangende Uebung, namentlich ein sehr geübtes Auge, gestattet aber die Beurtheilung der Qualität des Kupfers, welche auf den Erzpreis von Einfluss ist.
Werth der Probe.
Percy-Knapp, Metallurgie I, 314. — B. u. h. Ztg. 1862. S. 318, 346.
B. u. h. Ztg. 1859. S. 127.
Je nach dem ungefähren Metallgehalt, welcher durch eine Vorprobe — gewöhnlich ein Verwaschen in einer gestielten 15 Cm. weiten und 40 Mm. hohen Kupferschale, seltener eine Untersuchung vor dem Löthrohr oder auf nassem Wege oder eine Schmelzung auf Stein oder durch den praktischen Blick erkannt wird, wiegt man bei einem Kupfergehalt unter 10 % 400 Grän (S. 103), bei 10—30 % 200 Grän und bei reicheren Substanzen 100 Grän gepulvertes und durch ein Sieb mit 40— 60 Löchern pro engl. Linearzoll geschlagenes Probemehl ab.
Probemenge.
Modificationen.
Erze mit einem Kupfergehalt unter 30 % werden zur Verminderung der Kupferverluste zuvor auf einen Stein verschmolzen und zwar entweder direct, wenn sie ohne Weiteres einen passend zusammengesetzten Stein geben (Buntkupfer erz, Gemenge von Kupferoxyd und Schwefelkupfer) oder bei Schwefelarmuth mit Schwefel oder Schwefel und Eisen (Schwefelkupfer, Schlacken, oxydische Erze, geröstete antimon- oder arsenhaltige Erze) oder bei Schwefelüberschuss im theilweise abgerösteten Zustande (Kupferkies mit oder ohne Schwefelkies, Zinkblende, Bleiglanz etc.).
— Substanzen mit mehr als 30 % Kupfer verschmilzt man nicht auf Rohstein, sondern macht sie entweder gleich gaar (gediegen Kupfer) oder verschmilzt sie auf Schwarzkupfer und zwar im rohen (oxydische und kohlensaure Erze) oder im gerösteten Zustande (Verbindungen des Kupfers mit Schwefel, Antimon oder Arsen).
Fig. 71 auf Taf. VI zeigt die Einrichtung eines cornischen Kupferproben-Laboratoriums (S. 74).
Operationen.
§. 93. Manipulationen.
Je nach seiner chemischen Beschaffenheit unterwirft man das Probirgut verschiedenen Operationen.
Rösten.
1) Rösten.
Schwefelreiche Erze werden gewöhnlich 10 Min., bei Anwesenheit von Blende, Bleiglanz, Schwefelkies etc bis ½ Stunde bei allmälig steigender Temperatur in einem grösseren mit Röthel ausgestrichenen, im Brennmaterial festgestellten cornischen Tiegel (Taf. VI Fig. 90a) in einem unbedeckten Windofen (Taf. III. Fig. 35)
(von etwa 46 Cm. Tiefe, 24 Cm. Breite und 30 Cm. Länge für 12 Proben) unter stetem Umrühren mit einem Eisenspatel (S. 109) geröstet, bis die blaue Schwefelflamme aufhört und das nicht gesinterte, sandig gewordene Röstgut äusserlich braunroth und innerlich schwarz erscheint.
Die Tiegel werden mit einer Backenzange (Taf. VII. Fig. 130d) gefasst und wohl zur Abkühlung in einen Eisenring gesetzt.
Zuweilen röstet man das Erz gar nicht und entfernt beim Rohschmelzen den Schwefelgehalt theilweise durch einen Salpeterzusatz.
Es erfordern z. B. 100 Grain Kupferkies 75 Grain Salpeter), um einen Stein mit 50 % Kupfer zu geben, 100 Schwefelkies 180 Grain Salpeter.
Bei Anwesenheit von Antimon und Arsen röstet man scharf ab, zuletzt unter Zusatz von Koks- oder Anthracitpulver.
Fehlt es dann im Röstgut an Eisen und Schwefel, so giebt man passende Zuschläge davon.
Ein unangenehmer Bestandtheil ist Bleiglanz, indem selbst bei länger fortgesetzter Röstung, wobei leicht Sinterung eintritt, das Blei beim demnächstigen Schmelzen weniger in die Schlacke, als in den Stein geht.
Durch Zusatz von etwas Eisen beim Rohschmelzen lässt sich kupferhaltiges Blei ausscheiden; es muss aber hinreichend Schwefeleisen in der Probe sein.
2) Schmelzen auf Rohstein.
Zur Verschlackung der Erden und der beim Rösten gebildeten fremden Metalloxyde, sowie zur Ansammlung des Kupfers in einem Stein mit 40—60, durchschnittlich 50 % Kupfer mengt man das Röstgut in dem Tiegel, worin die Röstung geschah, mit 200—250 Grain trocknem Borax, 200 Grain Aetzkalk, 200 Gr. Flussspath, 150 Gr. Glas und etwa 50—100 Gr. Quarz, letztere beiden zum Schutz der Tiegel gegen Corrosion, namentlich wenn viel Schwefelkies vorhanden war und stärker geröstet werden musste.
Oben auf kommt eine Kochsalzdecke.
Gewöhnlich misst man die Reagentien nur in einem etwa 34 Mm. weiten, flachen Löffel und nimmt dann 1¼ Löffel Borax, 1 Löffel Flussspath, 1 Löffel Aetzkalk, ½ Löffel Glas und ¼ Löffel Quarz.
Zum Schmelzen von 4 Proben dienen etwas engere Oefen, als beim Rösten, z. B. von 46 Cm. Tiefe, 20 Cm. Breite und 25 Cm. Länge.
Man lässt die mit einer rostartig durchbrochenen Schaufel aufgegebenen, bis nahe an den Fuchs reichenden Koks vollständig durchglühen, erzeugt durch Wegnehmen einzelner Stücke davon Löcher zur Aufnahme des Tiegels, wirft auf deren Sohle ein Stück kalten Koks, setzt den Tiegel darauf und umgiebt ihn ebenfalls mit kalten Koks, wenn die Erze vorher geröstet waren.
Wollte man die Tiegel bei solchem Erz gleich in die volle Gluth bringen, so würden sie leicht reissen.
Ist bei bedecktem Windofen die Masse nach etwa 20 Min. in Fluss gekommen, so fügt man zur bessern Ansammlung der Steintheilchen aus einer gestielten Mengkapsel (Taf. VI. Fig. 126 b) noch etwas Fluss hinzu, bestehend aus 1 Löffel voll Kalk, 1 Löffel voll eines Gemenges von 2 Thln.
Flussspath und 1½ Thl. Borax und nach Bedürfniss Salpeter oder schwefelhaltige Substanzen, um einen weder zu kupferreichen, noch zu kupferarmen Stein zu erhalten, welcher in beiden Fällen schlechter röstet.
Zu arme, also schwefelreiche Beschickungen erhalten einen Salpeterzusatz (etwa ½ Löffel voll), zu schwefelarme (z. B. oxydische oder zu stark geröstete Erze) Schwefelkies oder ein Gemenge von Eisenoxyd und Schwefel oder Weinstein und Schwefel.
Man erkennt vor dem Zusatz des Flusses einen Schwefelüberschuss an dem lebhaften Blasenwerfen in der Mitte der geschmolzenen Masse, einen Mangel an Schwefel an der auf der Schmelze erscheinenden azurblauen Flamme, welche wahrscheinlich dadurch entsteht, dass Kupfer, statt sich zu schwefeln, verschlackt wird und mit dem Chlor des Kochsalzes jene Flamme bildet.
Rohstein- Schmelzen.
Bei zu armen Königen setzt man je nach dem Schwefelgehalt 3—9 dwts (S. 103) Salpeter hinzu; bei zu reichen Königen wählt man, wobei die Erfahrung das richtige Verhältniss an die Hand geben muss, eine der folgenden Compositionen:
3 dwts Salpeter, 1 dwts Weinstein; desgl. 3 und 2—2½ desgl. 3 und 2 und 1 dwt Schwefel; desgl. 3, 2 und 2; desgl. 3, 2½ und 2½.
Bei zu schneller Schmelzung wirkt wegen zu frühen Niedersinkens des Königs der Salpeter unvollständig ein.
Die gehörig geschmolzene Masse wird in eine eiserne Giessform (Taf. VII. Fig. 133) gethan, diese im Wasser abgekühlt, umgekippt, die Schmelze unterwärts in Wasser abgekühlt und der König vorsichtig entschlackt, wobei eine gute Schlacke beim losen Drücken in eckige Fragmente zerbricht, sich leicht vom König trennen lässt und beim Zerklopfen keine eingeschlossenen Steintheilchen zeigt.
Bei Mangel an Flussspath oder Kalk entsteht eine glasige, stark an dem König anhaftende, bei einem Uebermass davon eine dickflüssige, den Tiegel stark angreifende Schlacke.
Unreine, kupferhaltige Schlacken werden nochmals mit Schwefel oder Schwefelkies umgeschmolzen.
Bei 40—60, dchschn.
50 % Kupfergehalt ist der König bronzefarbig, glänzend, oberflächlich convex, rissig und spaltig, leicht zu zerbrechen und zu pulvern.
Mit abnehmendem Kupfergehalt wird derselbe messinggelb bis eisengrau, matt, äusserlich rauh, oberflächlich mehr flach und zuweilen blasig, härter und schwieriger zu zerkleinern.
Zu reiche Könige sind mehr rund, äusserlich sehr glatt und blank bei halbmetallischem Glanze und dunkler Farbe, auf dem Bruche muschlig, dicht und stark stahlblau, sie sind härter und bei ihrem grössern Gehalt an Schwefelkupfer sintern sie beim Rösten leicht.
Die bezeichneten Eigenschaften werden durch einen Gehalt an Blei, Zink, Antimon, Arsen etc. verändert.
Zur Beurtheilung der Könige muss der frische Bruch des völlig erkalteten Kornes betrachtet werden oder man lässt den König so weit erkalten, dass er keine Anlautfarben mehr bekommt, und thut einen Tropfen Wasser darauf, worauf er leicht zu zerbrechen ist.
Zum Halten der Könige, Schlacken etc. dient eine stählerne oder kupferne Zange (Taf. VI. Fig. 123 a).
Hat man mehrere Könige, so legt man jeden in einen kleineren, zu seiner demnächstigen Schmelzung bestimmten Tiegel (Taf. VI. Fig. 90 b), numerirt die Tiegel mit Röthel und versieht jeden derselben äusserlich noch mit zweierlei Zeichen oben und unten.
Das eine Zeichen soll den nach dem Aussehen des Königs taxirten Kupfergehalt desselben angeben, um danach beim nachfolgenden Steinschmelzen die zu nehmende Salpetermenge zu normiren, und bedient man sich dazu nachstehender Symbole mit darunter gesetztem, dadurch bezeichnetem Kupfergehalt:
Das zweite Symbol bezeichnet die taxirte Grösse des Steins und, da diese von dem Kupfergehalt des Erzes wesentlich abhängt, zugleich auch den muthmasslichen Kupfergehalt des Erzes, um danach demnächst beim Steinschmelzen die anzuwendende Weinsteinmenge abschätzen zu können, welche mit der Grösse des Steins wächst.
Nachstehende Symbole mit den sie bezeichnenden procentalen Kupfererzgehalten darunter sind üblich:
Danach bezeichnet z. B. das Erz Nr. 2 mit 50—55 % Kupfer im Stein und 20 % Kupfer im Erz.
Bei einem Antimon- und Arsengehalt macht man den Stein möglichst reich, z. B. 65 procentig.
Gerade die Taxation dieser Gehalte nach dem Augenmasse erfordert eine bedeutende Uebung.
3) Rösten des Rohsteins.
Die Rohsteinkönige werden in einem messingnen Mörser mit Schliessdeckel und oberhalb desselben um das Pistell gelegtem Handtuche zur Verhütung des Stäubens feingestossen und entweder im Tiegel im Windofen geröstet, indem man zu Anfang fortwährend 15—20 Min. lang rührt, dann seltener und die Röstung ½—1 Stunde fortsetzt — oder man vertheilt das Steinpulver auf mehrere Röstscherben und röstet unter der Muffel unter wiederholtem Aufreiben und Einmengen von jedesmal etwa 20 Grain Anthracitpulver.
Qualmen die Proben nicht mehr, so giebt man zur Zerlegung der schwefelsauren Salze noch eine Hitze oder mengt besser kohlensaures Ammoniak ein.
Rohsteinröstung.
Schwarzmachen.
4) Schwarzkupferschmelzen.
Man mengt den gerösteten Stein im Röstgefäss mit 50—150 Grain Soda, 50—150 Gr. Weinstein (oder 15—20 Gr. Kohlenpulver) und 20—30 Gr. Borax oder mit 50—200 Gr. Weinstein, 10—50 Gr. Salpeter und 20—30 Gr. Borax oder am häufigsten mit ¼ Löffel Salpeter, ⅓—½ Löffel Borax und 2 Löffel Weinstein und giebt eine Decke von feingeriebenem Kochsalz, wozu man nach 10 Min., wenn Alles in Fluss ist, noch etwas weissen Fluss hinzufügt, falls die Schlacke sehr unruhig fliesst, was ein Beweis von einer grösseren Menge Unreinigkeiten, namentlich von Eisen ist.
Man giesst in einen Einguss aus, kühlt wie vorhin ab, entschlackt nach dem Erkalten die Masse und hebt die Schlacke zum Umschmelzen auf.
Es entstehen leicht kupferhaltige Schlacken bei Mangel an Kohle, zu viel Borax, zu niedriger oder zu hoher Schmelztemperatur oder wenn das Kupfer längere Zeit flüssig geblieben ist und sich dabei oxydirt hat.
Oxydirten und gesäuerten Erzen und Producten setzt man ausser obigen Zuschlägen noch 20—30 Grain Kalk und Eisenoxyd zu, wenn diese Körper im Probirgute fehlen, wo sich dann der oberflächlich glatte und meist convexe, auf dem Bruche feinkörnige, matte, grauliche bis kupferrothe König gut von der Schlacke trennen lässt.
Fremde Metalle verändern die Farbe in ein helleres Grau und machen den König bald weicher (Blei), bald härter (Eisen, Antimon, Arsen, Zinn).
Bei unvollständiger Röstung ist der zu verwerfende König mit einer dunklen Steinschicht überdeckt.
Ein Bleigehalt vermehrt die Kupferverschlackung.
Schwarzkupfer- Waschen.
5) Waschen des Schwarzkupfers.
Zur theilweisen Entfernung fremder Substanzen durch Verschlackung thut man den König nebst 1 Löffel voll weissem Fluss und 1 Löffel voll feingeriebenem Kochsalz (zu grobes erzeugt ein Spritzen) in eine gestielte Mengkapsel und aus dieser in den starkglühenden Schwarzkupfer-Schmelztiegel, giesst die gutgeschmolzene Masse nach 5—8 Min., wenn Tiegel und Schlacke gleiche Farbe haben, in einen Einguss, kippt diesen nach einigem Erkalten um, kühlt die Masse unterwärts in Wasser und entschlackt.
Der weisse Fluss (S. 127) wird auf die Weise bereitet, dass man 2 Vol. Weinstein in kleinen Stücken und 3 Vol. Salpeter in Krystallen (nicht gepulvert, weil sonst die Reaction zu stark wird) in einen Eisentopf thut, ein dickes glühendes Eisen einhält und umrührt, dann nach dem Erkalten feinreibt.
6) Gaarschmelzen des Schwarzkupfers.
Man schmilzt den gewaschenen König in dem stark rothglühenden Tiegel vom Waschen rasch ein und fügt, sobald die mit einer Oxydhaut überzogene Masse blank geworden und sich Augen zeigen, in die Mengkapsel hinter einander gethan ½ Löffel voll weissen Fluss und 1 Löffel voll trocknes feines Kochsalz hinzu, welches letztere theils eine zu rapide gaarende Wirkung des weissen Flusses vermindert, theils die Verflüchtigung von Antimon, Arsen etc. befördert, während der Salpetergehalt im weissen Fluss die Oxydation der fremden Beimengungen veranlasst.
Je nach der Reinheit des Schwarzkupfers stimmt man die oxydirende Wirkung durch mehr Zusatz von Salpeter oder Weinstein bei Darstellung des weissen Flusses.
Gaarschmelzen.
Hat der Tiegel die gehörige Hitze, so lässt man den Ofen theilweise offen, um Luft zutreten zu lassen und den König zu beobachten; bei mangelnder Hitze wird der Ofen anfangs geschlossen.
Zeigt sich nicht alsbald eine meergrüne, die Reinheit des Kupfers bekundende Farbe, so fügt man nach 3—4 Min. dieselbe Menge weissen Fluss und Kochsalz wie oben nach, verschliesst den Ofen und giesst den Inhalt des Tiegels nach 8—10 Min. vom Anfang des Prozesses in einen mit Oel, Graphit oder Holzkohlentheer ausgestrichenen Einguss, kippt diesen nach einigem Erkalten um, löscht die herausgefallene Schmelze unterhalb in Wasser ab und entschlackt.
Geübte Probirer sehen zwar schon beim Ausgiessen der Masse an der Trübigkeit oder Klarheit, wie der König ungefähr beschaffen ist, man muss aber immer noch nach seiner Aussenbeschaffenheit beurtheilen, ob der König gaar, übergaar oder noch roh.
Ein gaarer König ist mehr oder weniger flach, oberflächlich orangeroth, weich, hämmerbar und zähe bei zartseidenglänzendem Bruche, welchen man dadurch hervorbringt, dass man den König mit einem Meisel einkerbt und dann im Schraubstock zerbricht.
Vertiefungen auf der Oberfläche des Königs, ein körniger purpurrother Bruch und rosen- oder earminrother Ueberzug bei sehr rother, stark am König anhängender Schlacke deuten auf Uebergaare, also auf einen zu scharfen, salpeterreichen Fluss oder zu lange Oxydation zu Anfang vor Hinzufügung des Raffinirflusses.
Bei noch nicht hinreichender Gaare zeigt der König keine reine Kupferfarbe und muss noch ein oder mehrere Male gefeint werden.
Besonders Zink verzögert das Blankwerden nach dem Einschmelzen und ein Nickel-, Kobalt-, Zinn- und Antimongehalt lässt sich nur durch einen geringen Bleizusatz entfernen, welcher aber stets Kupfer verschlackt.
Schlackenschmelzen.
7) Schlackenschmelzen.
Die Gaar- und Schwarzkupferschlacken werden mit 50—100 Grain Weinstein und 5—10 Gr. Kohlenpulver oder mit 50 Gr. Soda, 50—100 Gr. Weinstein und 5—10 Gr. Kohle oder meist nur mit etwas Weinstein allein aus der gestielten Mengkapsel in den noch vom Gaarschmelzen her stark glühenden Tiegel geschüttet und 10—15 Min. lang geschmolzen.
Den erfolgenden König von 1—5 Grain Gewicht macht man nöthigenfalls gaar.
3. Kapitel.
Probeschmelzen im Grossen.
Anwendbarkeit.
§. 94. Allgemeines.
Wo bei armen Erzen, z. B. Kupferschiefern, das richtige Nehmen einer Durchschnittsprobe Schwierigkeiten macht, führt man wohl ein Probeschmelzen im Grossen aus, so im Mansfeldschen.
Man sucht von jedem Fuder à 60 Ctr. nach der Hütte gefahrener Schiefer einige Stücke aus, sammelt dieselben bis zu 1—4 Fuder an, röstet und verschmilzt sie mit 4—6 Ctr. Flussspath pro Fuder in einem kleinen Schachtofen.
Bei Sanderzproben setzt man erst eine Schieferprobe durch, dann Schiefer- und Sanderz zusammen und berechnet aus der Differenz den Gehalt an Rohstein. 1 Fuder Sanderze wird mit 17½ Ctr. Flussspath, 20 Ctr. Rohschlacken und 3 Ctr. Kalkstein beschickt.
Der erfolgende Rohstein wird sorgfältig gereinigt, gewogen, in kleine Stücke zerschlagen und nach der schwedischen Probe (§. 97) probirt.
Verfahren.
II. Abschnitt.
Nasse Proben.
§. 95. Allgemeines.
Von der vorhandenen grossen Anzahl hierher gehöriger Proben empfehlen sich für dokimastische Zwecke wegen ihrer Einfachheit und Genauigkeit von den gewichtsanalytischen Proben die modificirte schwedische und die Kupfersulphürprobe, von den volumetrischen die Cyankalium- und Pelouze’sche Probe und von den colorimetrischen die Heine’sche und Jacquelin’sche Probe.
Praktische Methoden.
Die Auswahl der einen oder andern Methode richtet sich theils nach dem Kupfergehalt des Probirgutes (Heine’sche Probe für die kupferärmsten Substanzen), theils nach den zur Disposition stehenden Geräthschaften und Reagentien, theils und hauptsächlich nach der Anwesenheit gewisser Substanzen im Probirgut, welche mehr oder weniger auf die Genauigkeit des Resultates influiren.
Ein Antimon- und Arsengehalt schadet z. B. nicht bei der Cyankalium-, Pelouze’schen und Heine’schen Probe, macht aber die schwedische und theilweise die Kupfersulphürprobe umständlicher, indem man diese Substanzen zuvor in geschwefelten Zustand versetzen und dann durch Schwefelalkalien extrahiren muss.
Auch durch Rösten und ein passendes Verfahren beim Auflösen (S. 35) lassen sich die angeführten Stoffe theilweise beseitigen.
Nickel und Kobalt, in Ammoniak resp. mit blauer und rother Farbe auflöslich, beeinträchtigen besonders das Resultat derjenigen Proben, bei welchen eine Reaction auf in Ammoniak mit blauer Farbe gelöstes Kupferoxyd ausgeübt werden soll (Cyankalium-, Pelouze’sche und colorimetrische Probe), in welchem Falle man das Kupfer aus der ursprünglichen sauren Lösung durch Ausfällen mit Eisen, Schwefelwasserstoffgas oder unterschwefligsaurem Natron von jenen Stoffen abscheidet und behuf der weitern Probe den kupferreichen Niederschlag in Säure wieder auflöst.
Zink schadet nur bei der Cyankaliumprobe, sowie ein Ueberschuss von Eisen bei allen mit Ammoniak zu behandelnden Proben (Cyankalium-, Pelouze’sche und colorimetrische Proben), indem der voluminöse Niederschlag von Eisenoxydhydrat leicht Kupfer zurückhält.
Man trennt dann zuvor das Kupfer vom Zink und auch vom Eisen ähnlich wie vom Nickel und Kobalt oder durch wiederholtes Auflösen des voluminösen Eisenniederschlages und Fällen mit Ammoniak.
Auch durch ein passendes Verfahren beim Auflösen des Probirgutes (S. 35) kann man auf die theilweise Entfernung des Eisens hinwirken.
Auswahl der Proben.
1. Kapitel.
Gewichtsanalytische Proben.
Werth der Proben.
§. 96. Allgemeines.
