Repository: HallerPatrick/nextflow-exercises

# nextflow-exercises

All exercises for the seminar Workflows for Scientific Data Analysis with Nextflow.


All workflow scripts are under the `workflow` directory, while the python scripts which are
actually doing the logic are under `lib`.

Results are written into `results`.

# Sample Project

## Overview

```mermaid

graph LR
    A{ Source Texts } --> Tokenization --> Kmers & Frequncy --> E[Merge Results]

```

## Results of running nextflow pipelines


| Pipeline   | URL                                       | Deployability | Docker | Reason                                      |

File: gesamt/kerl_metallurgische_1866.txt (part 13 of 27)
METALLURGISCHE PROBIRKUNST ZUM GEBRAUCHE BEI VORLESUNGEN UND ZUM SELBSTSTUDIUM. VON BRUNO KERL, PROFESSOR AN DER KÖNIGLICH HANNOVERSCHEN BERGAKADEMIE ZU CLAUSTHAL.
Von den hierher gehörigen Proben, der schwedischen und der Kupfersulphürprobe, ist letztere, obgleich etwas complicirter, wegen geringerer Schädlichkeit fremder Metalle einer allgemeinern Anwendung fähig, als erstere und gewährt analytische Genauigkeit sowohl bei den höchsten, wie bei den niedrigsten Kupfergehalten.
Theorie.
§. 97. Modificirte schwedische Kupferprobe.
Dieselbe beruht auf der längst bekannten Thatsache, dass Kupfer aus schwefel- und salzsaurer Lösung vollständig, aber unvollständig aus salpetersaurer Lösung durch Eisen metallisch ausgefällt wird.
Die Uebelstände (Zeitverlust, Bildung basischer Salze etc.), welche mit dem früher üblichen Verfahren bei Ausführung dieser Probe verbunden waren, sind durch passende Abänderung desselben von dem Verfasser beseitigt und hat das so modificirte Verfahren auf verschiedenen Hütten (Oberharz, Unterharz, Agordo, Mansfeld) für kiesige Erze, Leche, Schwarzkupfer, Grubencementwässer etc.
Eingang gefunden, ist auch sonst empfohlen worden, z. B. von v. Hubert , Streng , Storer , Field u. A.
Bgwfd. I, 409. II, 305. VII, 18.
B. u. h. Ztg. 1854. S. 35; 1855. S. 33.
B. u. h. Ztg. 1865. S. 153.
Oestr. Ztschr. 1854. S. 225; B. u. h. Ztg. 1855. S. 37.
Pogg.
Ann. XCIV, 506.
B. u. h. Ztg. 1860. S. 484.
B. u. h. Ztg. 1861. S. 167.
Einfluss anderer Metalle.
Ohne Einfluss auf das Proberesultat sind Eisen, Mangan und Zink, weil sie überall nicht von Eisen gefällt werden.
— Nickel und Kobalt werden selbst in der Kochhitze von Eisendraht gar nicht oder nur spurenweis niedergeschlagen.
Nach Andern sollen diese Metalle zum geringen Theil in Folge des durch Contact von Kupfer und Eisen entstandenen galvanischen Stromes in der Hitze, nicht in der Kälte präcipitirt werden, so auch durch Winkler’s Eisenpulver (S. 139).
— Quecksilber wird durch Eisen gefällt und erfordert zu seiner Entfernung ein Glühen des erhaltenen Cementkupfers auf einem Röstscherben, wobei letzteres als Oxyd (mit 79,83 % Kupfer) bestimmt wird. —
Blei, durch Eisen fällbar, schadet nicht, weil dasselbe beim Auflösen in Schwefelsäure im Rückstande bleibt und nur spurenweise in Lösung geht. —
Zinn und Antimon, beide durch Eisen präcipitirbar, werden dadurch beseitigt, dass man das Probirgut durch Salpetersäure zersetzt, filtrirt und das von Antimon und Zinn befreite Filtrat mit Schwefelsäure eindampft.
— Arsen, durch Eisen fällbar, erfordert zu seiner Abscheidung ein Auflösen der Substanz in Königswasser, Neutralisiren der Lösung und etwa halbstündige Digestion derselben mit Schwefelkalium oder Schwefelnatrium, worin sich die Schwefelmetalle des Arsens sowie auch, wenn sie gleichzeitig vorhanden, die des Antimons, Zinnes und Goldes lösen.
Man filtrirt, nachdem kurze Zeit aufgekocht, die unlöslichen Schwefelmetalle, darunter Schwefelkupfer ab, wäscht einigemal mit kaltem etwas Schwefelnatrium enthaltenden Wasser aus, verschliesst die Spitze des Trichters und giesst auf dessen Rand, oberhalb seines Inhaltes, heisses Königswasser, wo sich dann die Schwefelmetalle vom Filter ablösen, nach dessen Durchstossung in ein Digerirglas gespritzt und jetzt wie eine arsenfreie Probe auf die unten angegebene Weise behandelt werden.
Hat man einen Schwefelwasserstoffapparat zur Hand, so kann man auch die antimon- oder arsenhaltige Lösung mit Ammoniak übersättigen und Schwefelwasserstoff einleiten, wo sich dann die gebildeten Schwefelmetalle des Antimons, Arsens, Goldes und Zinnes im gleichzeitig entstandenen Schwefelammonium auflösen.
Man filtrirt und verfährt weiter, wie eben angegeben.
Storer empfiehlt, das Arsen mit dem Kupfer niederzuschlagen und durch Glühen in Wasserstoff ersteres zu entfernen.
Auch röstet man wohl antimon- und arsenhaltige Substanzen ab und verfährt mit dem Röstgut wie gewöhnlich (z. B. mit Fahlerzen auf Rothenbacher Hütte).
— Silber bleibt beim Lösen als Chlorsilber im Rückstand.
1 Probircentner des möglichst fein geriebenen, nöthigenfalls bei Anwesenheit schädlicher Metalle in vorhinniger Weise vorbereiteten Probirgutes wird in einem Kolben durch Königswasser zersetzt, etwas bleifreie Schwefelsäure vorsichtig hinzugefügt und damit zur Trockne oder nur so weit eingedampft, bis alle Salpetersäure vollständig ausgetrieben ist und weisse Dämpfe von Schwefelsäure entweichen.
Die erkaltete Masse weicht man in heissem Wasser auf oder kocht sie mit Wasser kurze Zeit, nachdem nöthigenfalls, wenn sie ganz trocken war, einige Tropfen Schwefelsäure zur Lösung etwa entstandener basischer Kupfersalze hinzugefügt.
Man filtrirt in einen geradwandigen Kolben (Taf. VI. Fig. 104), wäscht den Rückstand bis zum Verschwinden der sauren Reaction des Waschwassers mit heissem Wasser aus und kann in ersterem nach dem Trocknen durch Schmelzen mit Potasche, Mehl und Eisen einen Bleigehalt bestimmen (S. 164).
Manipulationen.
Zu dem etwas sauren, nicht zu concentrirten Filtrat fügt man 2 oder 3 etwa 30—40 Mm. lange Eisendrahtstifte und erwärmt die dieselben bedeckende Flüssigkeit bis zur lebhaften Wasserstoffgasentwicklung, wo sich dann das Kupfer schwammförmig auf dem Eisen niederschlägt.
Bei zu concentrirter und nicht hinreichend saurer Lösung setzt sich das Kupfer zu fest am Eisen an.
Ist nach 10—15 Min. die blaue Färbung der Flüssigkeit verschwunden und zeigt sich — welche Probe nie zu unterlassen ist, weil selbst bei ganz farbloser Flüssigkeit dieselbe noch Kupferoxydul enthalten kann — an einem eingetauchten angespitzten Eisendraht kein rother Kupferanflug mehr, so decantirt man die saure Flüssigkeit möglichst vollständig von Eisendraht und Kupfer, füllt den Kolben mit kaltem Wasser, um die Bildung basischer Eisensalze thunlichst zu vermeiden, decantirt und wiederholt diese Operation noch 2—3mal mit kochendem Wasser, worauf man auf die Kolbenmündung eine flache Porzellanschale (Tassenschale) hält, den Kolben umkippt, das Eisen nebst Kupfer in die Schale gelangen lässt und dann den Kolben, nachdem sich alles Kupfer abgesetzt hat, seitwärts bei etwas geneigter Schale rasch abzieht.
Man reibt mit den Fingern das noch an den Eisendrähten haftende Kupfer fort, spült letztere im Wasser der Schale ab und entfernt sie, worauf man die Flüssigkeit vorsichtig möglichst vollständig vom Kupfer decantirt, wobei vom Eisen herrührende Kohlenstofftheilchen mit fortgehen.
Die Schale wird zum Trocknen ihres Inhaltes so vorsichtig auf einem Sandbade, im Stubenofen etc. erhitzt, dass sich das Kupfer nicht oxydirt, dieses mittelst eines Borstenpinsels aus dem Porzellangefäss ins Wagenschälchen gekehrt, dann gewogen und wieder getrocknet, bis zwei Wägungen übereinstimmende Resultate geben.
Das Kupfer muss eine rothe Farbe besitzen und kein gelbes basisches Eisensalz wahrnehmen lassen.
Eine schwarze Farbe, wenn sie nach dem Fällen rothen Kupfers beim Trocknen desselben entstanden ist, deutet auf Oxydation; man glüht, wenn diese stark gewesen, das Kupfer alsdann auf einem Röstscherben bei Luftzutritt unter der Muffel und bestimmt es als Oxyd.
Wurde das Kupfer schon beim Fällen mit Eisen schwarz, so schieden sich mit demselben andere Metalle (Antimon, Arsen, Blei) aus und zwar später, als das Kupfer, so dass man bei einiger Uebung letzteres neben ersteren ziemlich genau bestimmen kann, wenn man von Zeit zu Zeit einen spitzen Eisendraht in die Lösung bringt und zusieht, ob derselbe noch roth gefärbt wird oder anfängt schwarz zu werden.
Letzteren Falls unterbricht man den Fällprozess sofort und erhält so reines Kupfer, während man aus der gebliebenen Lösung durch Zink Antimon und Arsen niederschlagen und ihre Gesammtmenge bestimmen kann.
Auf diese Weise lässt sich z. B. ein grösserer Kupfergehalt im Hartblei bestimmen, wenn man durch eine passende Aufschliessmethode (S. 35) den grössten Theil des Antimons zuvor abscheidet.
Sollen bei dieser Probe genaue Resultate erfolgen, so muss man nach Vorstehendem die Bildung basischer Eisensalze, einen mechanischen Kupferverlust beim Decantiren und die Oxydation des Fällkupfers beim Trocknen vermeiden.
Man filtrirt deshalb wohl das Kupfer ab, trocknet das Filter in einer bedeckten Porzellanschale, glüht den davon genommenen Rückstand, verbrennt das Filter und bestimmt das Kupfer als Oxyd, bei welchem Verfahren man z. B. zu Agordo bis auf Tausendstel genaue Resultate erhält.
Storer empfiehlt das Kupfer in Wasserstoff zu glühen, wobei vorhandenes Oxyd reducirt und Arsen vollständig verflüchtigt wird.
Sämmtliche Operationen bei der beschriebenen modificirten schwedischen Probe nehmen für 10—12 Proben nur 2—3 Stunden Zeit in Anspruch und man erhält bei sorgfältigem Arbeiten mit Decantation wenigstens bis auf ½ % genaue Resultate.
Zur Bestimmung des Kupfergehaltes in Cementwässern zu Schmöllnitz dampft man 1 Liter davon zur Trockne, befeuchtet den Rückstand mit verdünnter Schwefelsäure, extrahirt das Kupfer mit Wasser, fällt dasselbe durch Eisen, filtrirt, glüht das Kupfer und reducirt das Oxyd durch Schmelzen mit schwarzem Fluss.
Die erhaltenen Gramme Kupfer geben nach der Reduction Lothe des Wiener Handelsgewichtes in 1 Cbfss. Wasser.
Modificationen.
Durch Anwendung von Zink statt Eisens zur Kupferfällung ist dieser Probe bei entsprechender Abänderung der Manipulationen von Mohr und Fresenius analytische Genauigkeit gegeben; für dokimastische Zwecke sind jedoch Eisendrahtstäbe vorzuziehen, weil das in Granalienform angewandte Zink sich erst ganz auflösen muss, nicht selten Blei enthält und bei Vorhandensein von Nickel etc. dieses in grösserer Menge fällt, insofern man nach M’Candless nicht das Kupfer durch einen besonders erzeugten elektrischen Strom niederschlägt, wobei Nickel nicht mitfällt.
Auch Luckow empfiehlt, das Kupfer durch einen galvanischen Strom abzuscheiden und von Zink, Nickel, Kobalt, Eisen und Mangan zu trennen.
Man bedarf dazu besonderer Geräthschaften (Platinschale, Meidinger’sche Elemente etc.) und erhält das Kupfer in cohärenter, weniger leicht oxydirbarer Form.
Classen empfiehlt statt Zinks das reinere Cadmium in Stangenform.
Fresenius, Ztschr. f. analyt. Chem. 1864.
III, 334.
Fresenius, Ztschr. f. analyt. Chem. 1864.
III, 334.
Fresenius, Ztschr. f. analyt. Chem. 1864.
III, 334.
Dingl., Bd. 177. S. 296.
Erdm., J. f. pr. Chem. Bd. 96. S. 259.
Werth der Probe.
§. 98. Bestimmung des Kupfers als Sulphür.
Diese Probe eignet sich zur genauen Kupferbestimmung sowohl bei reichen, wie auch bei armen Substanzen und ist ohne Weiteres einer allgemeineren Anwendung fähig, als die schwedische Probe.
Sie beruht darauf, dass man aus saurer Lösung das Kupfer durch Schwefelwasserstoffgas oder unterschwefligsaures Natron als Schwefelkupfer fällt, dieses durch Glühen bei Luftabschluss unter Verflüchtigung von Schwefel in Cu verwandelt und aus letzterem den Kupfergehalt berechnet. 100 Cu enthalten 79,85 % Cu.
Unschädlich sind alle Metalle, welche durch die genannten Reagentien aus saurer Lösung nicht gefällt werden (Eisen, Mangan, Zink, Nickel, Kobalt); Blei bleibt beim Auflösen als schwefelsaures Bleioxyd zurück; Quecksilber und Arsen werden beim Glühen des Schwefelkupfers als Schwefelmetalle verflüchtigt.
Nur Antimon und Zinn machen das Verfahren etwas umständlicher, indem sie, wie bei der schwedischen Probe (S. 199), entweder durch Auflösen der Substanz in Salpetersäure in unlöslichen Verbindungen ausgeschieden oder, in theilweise Lösung gebracht, durch Schwefelkalium (S. 199) ausgezogen werden müssen.
Verhalten des unterschwefligsauren Natrons gegen Metalloxyde: Himly, in Ann. d Chem. u. Pharm. XLIII, 150; Vohl, ibid. XCVI, 237; Slater, in Chemical Gazette 1855. S. 369; Gibbs, in Fresenius’ Ztschr. III, 387.
Einwirkung fremder Metalle.
Man wendet diese Probe beim Kupfererzankauf z. B. in Fahlun, Freiberg u. a. an.
Verfahren.
Man löst 1 Gramm Probirgut (bei reichen Substanzen ½, bei armen bis 5 Gramm und mehr) in Königswasser, dampft mit etwas Schwefelsäure zur Trockne, befeuchtet die trockne Masse mit einigen Tropfen Schwefelsäure, löst in kochendem Wasser, wobei ausser unlöslichen Erden schwefelsaures Bleioxyd zurückbleibt, filtrirt, erhitzt das bis auf 30—50 C.C. verdünnte Filtrat zum Kochen und setzt so lange eine Lösung von unterschwefligsaurem Natron zu, bis kein schwarzer Niederschlag mehr entsteht und nach dem Absetzen desselben durch neuen Zusatz des Fällungsmittels nur weisser Schwefel ausgeschieden wird.
Zu Fahlun fügt man auf 1 Gramm Erz mit 5—8 % Kupfer in der auf 50 C. C. verdünnten kochenden Lösung 2—3 Cubikcent. einer gesättigten Lösung von unterschwefligsaurem Natron zu und kocht unter Umrühren bis zum Coaguliren des Niederschlages ¼ Stunde lang; bei kupferreicheren Substanzen, z. B. Steinen, nimmt man nur ½ Gramm und entsprechend mehr Natronsalzlösung, indem man die erforderliche Menge davon nach dem ungefähren Kupfergehalt vorher ausprobirt hat. 1 C. C. gesättigte Salzlösung enthält 0,84 Gramm Salz und fällt 0,1 Gramm Kupfer, als neutrales Sulphat in 50 C. C. Wasser gelöst. 1 C. C. Schwefelsäure von 1,83 spec. Gew. zersetzt 5 C. C. gesättigte Lösung von unterschwefligsaurem Natron.
Weder bei einem grossen Ueberschusse an letzterem, noch in sehr saurer Lösung fällt das Kupfer vollständig.
Bei Anwesenheit von Eisenoxyd scheint durch unterschwefligsaures Natron das Kupfer nicht eher auszufallen, bis das Eisenoxyd durch das Salz in Oxydul verwandelt ist, weshalb es in solchem Falle eines grösseren Zusatzes von Natronsalz (z. B. 6 C. C.) bedarf.
Auch Thonerde wird aus neutralen Lösungen durch das Natronsalz gefällt.
Der aus Schwefelkupfer und freiem Schwefel bestehende Niederschlag wird decantirt, abfiltrirt, mit kochend heissem Wasser ausgewaschen, getrocknet, vom Filter genommen, dieses verbrannt und die Asche desselben gemeinschaftlich mit dem Schwefelkupfer in einem bedeckten Porzellantiegel so lange erhitzt, bis sich am Deckelrand kein verbrennender Schwefeldampf mehr zeigt.
Bei diesem Glühen wird auch ein Gehalt an Schwefelarsen und Schwefelquecksilber durch Verflüchtigung entfernt.
Das zurückbleibende Cu wird im tarirten Porzellantiegel gewogen.
Ein geringer Kupferoxydgehalt in der geglühten Masse schadet nichts, weil derselbe nahe dieselbe Kupfermenge enthält, wie Cu.
Zur Vermeidung einer Oxydation kann man indess unter Hinzufügung von Schwefel beim Glühen Wasserstoffgas oder Leuchtgas durch den Deckel in den Tiegel leiten.
Letzteres setzt zwar eine geringe Menge Kohle ab, welche aber aufs Gewicht keinen wesentlichen Einfluss ausübt.
Hat sich beim Glühen schwefelsaures Kupferoxyd gebildet, so glüht Forbes mit kohlensaurem Ammoniak, wo sich dann unter Verflüchtigung von schwefelsaurem Ammoniak ein Gemenge von Cu und Cu mit 80 % Kupfer bildet.
In Freiberg nimmt man die Fällung des Kupfers mit Schwefelwasserstoffgas vor und glüht das Präcipitat mit Schwefel unter Zuleiten von Leuchtgas.
B. u. h. Ztg. 1861. S. 168.
Schwefelreiche Erze röstet man vor dem Auflösen zweckmässig etwas ab (S. 34) und von Säuren unvollständig zersetzbare Substanzen (sehr arme Erze, manche Schlacken) schliesst man zuvor durch Schmelzen mit kohlensaurem Kali, Natron (S. 27) oder saurem schwefelsauren Kali auf.
2. Kapitel.
Volumetrische Proben.
Werth der Proben.
§. 99. Allgemeines.
Diese Proben erfordern besondere Geräthschaften und nähere Bekanntschaft mit den analytischchemischen Operationen und Reactionen, lassen sich aber, ohne dass die Genauigkeit darunter leidet, meist schneller ausführen, als die gewichtsanalytischen.
Die Anwesenheit anderer Metalle kann das Proberesultat mehr oder weniger beeinträchtigen und muss darauf besondere Rücksicht genommen werden.
Von der ziemlich grossen Anzahl vorgeschlagener, zum Theil sehr genauer volumetrischer Proben zur Kupferbestimmung sollen im Nachstehenden nur die Pelouze’sche Schwefelnatrium- und die Parkes’sche Cyankaliumprobe angeführt werden, welche wegen ihrer leichten Ausführbarkeit und hinreichenden Genauigkeit für technische Zwecke auf Hüttenwerken mehrfach in Anwendung sind und von denen die letztere vor ersterer den Vorzug hat.
Beide Proben erfordern die Herstellung lasurblauer ammoniakalischer Kupferlösungen, deren Farbenton durch einen Gehalt an Nickel, Kobalt, Chrom und Mangan, sowie auch durch Anwendung verschiedener Mengen Reagentien (§ 103) verändert werden kann.
Bei Anwesenheit der genannten fremden Metalle, sowie bei einem grösseren Thonerde- und Eisengehalt empfiehlt es sich, das Kupfer zuvor aus saurer Lösung durch Schwefelwasserstoffgas auszufällen (S. 197).
Nickel und Kobalt sind in allen Fällen schädlich, weil ersteres die Ammoniaklösung violett, letzteres dieselbe roth färbt.
Zur Erkennung ihrer Anwesenheit braucht man nur die blaue ammoniakalische Kupferlösung mit Salzsäure oder Schwefelsäure zu übersättigen, das Kupfer vollständig durch Zink auszufällen, die zurückbleibende Lösung einzudampfen und mit Ammoniak zu übersättigen, wo dann eine entstehende blaue Färbung auf Nickel, eine rothe auf Kobalt schliessen lässt.
Küntzel hat neuerdings eine Titrirmethode für Kupfer und Nickel und für Kupfer und Zink angegeben.
Einfluss Fremder Stoffe.
Erdm., J. f. pr. Chem. Bd. 88. S. 486. —
B. u. h. Ztg. 1864. S. 52.
§. 100. Pelouze’s Probe mit Schwefelnatrium.
Diese Probe beruht darauf, dass Kupfer aus einer blauen ammoniakalischen Lösung durch Schwefelnatrium früher gefällt wird, als andere mit aufgelöste Substanzen (Zink, Antimon, Arsen etc.), unter Verschwinden der blauen Färbung.
Die Fällung muss bei 65 —85° C. der Kupferlösung geschehen, wo sich dann eine constante Verbindung von 5 Cu + Cu erzeugt (5 Na + 6 Cu = 5 Cu + Cu + 5 Na).
Erdm., J. f. pr. Chem. Bd. 37. S. 449; Bd. 38. S. 407. —
Dingl., Bd. 102. S. 40.
Theorie.
Zur Herstellung des Titers der Normallösung löst man 1 Gramm chemisch reines Kupfer (galvanisch niedergeschlagen, dann mit Salpetersäure gereinigt, abgewaschen und getrocknet) in Salpetersäure, fügt Ammoniak im Ueberschuss hinzu, verdünnt die blaue Lösung bis zu 200 C. C. im graduirten Cylinder (Taf. VI. Fig. 110), bringt mit der Pipette 20 C.C. davon in einen Kolben, erhitzt diesen auf einem Drahtnetz bis zu der oben bezeichneten, mittelst eines Thermometers wahrzunehmenden Temperatur und fügt so lange Schwefelnatriumlösung (S. 143) nach ganzen C. C. aus der Mohr’schen Quetschhahnbürette (Taf. VII. Fig. 135) oder der Stopfbürette (Taf. VI. Fig. 111) hinzu, bis die blaue Färbung der Lösung völlig verschwunden ist, was man am besten gewahrt, wenn man das Feuer kurze Zeit wegthut und sich das Schwefelkupfer absetzen lässt.
Man wiederholt dann diese Probe noch mehrere Mal, jedesmal mit 20 C. C. Kupferlösung, bis man völlig übereinstimmende Resultate erhält.
Man lässt dann bei der zweiten Probe gleich aus der Bürette so viel Schwefelnatriumlösung hinzu, dass nach dem ersten ungefähren Versuche das Kupfer nahezu ausgefällt ist und beendigt die Reaction durch jedesmaligen Zusatz von halben C. C. Schwefelnatriumlösung.
Aus der für 20 C. C. Kupferlösung verbrauchten Menge Schwefelnatrium lässt sich nun leicht berechnen, wie viel man von letzterer zu 200 C. C. Kupferlösung, welche 1 Gramm Kupfer enthalten, verbrauchen würde; diese Zahl giebt den Titer der Schwefelnatriumlösung für 1 Gramm Kupfer an und beträgt zweckmässig 50—60 C. C.
Herstellung d. Normallösung.
Hauptprobe.
Von der Probesubstanz löst man jetzt, je nach der Reichhaltigkeit, ½—1 Gramm und mehr in Königswasser, setzt zur Lösung Ammoniak im Ueberschuss, filtrirt bei entstandenem Niederschlage, wäscht ihn aus, löst denselben bei grösserem Eisengehalt nochmals in Säure, fällt abermals mit Ammoniak, filtrirt, verdünnt beide Filtrate zu 100 oder 200 C. C., nimmt davon mittelst der Pipette 20—40 C.C. und behandelt die bis zu der oben bezeichneten Temperatur in einem Kolben erhitzte Flüssigkeit mit der titrirten Schwefelnatriumlösung bis zum vollständigen Verschwinden der blauen Farbe.
Aus der verbrauchten Schwefelnatriummenge wird der Kupfergehalt berechnet.
Durch einen zweiten Versuch mit derselben Menge Lösung wird das vorhergehende Resultat bestätigt.
Will man die mit Ammoniak versetzte Lösung ohne Weiteres titriren, so braucht man den Niederschlag, wenn er nicht zu bedeutend, vor dem Zusatz von Schwefelnatrium gar nicht abzufiltriren.
Bei kupferarmem Probirgut fällt man das Kupfer zuvor aus schwefelsaurer Lösung durch metallisches Zink, löst den Niederschlag in Salpetersäure und verfährt weiter, wie oben angegeben.
Diese Probe erfordert Uebung zur richtigen Erkennung des Reactionsendes, das erforderliche Erhitzen der Flüssigkeit ist lästig und der Titer der Schwefelnatriumlösung veränderlich, Uebelstände, an denen die nachfolgende und deshalb in neuerer Zeit häufig angewandte Probe zum Theil nicht leidet.
Theorie.
§. 101. Parkes’ Probe mit Cyankalium.
Von Parkes seit 1851 angewandt und von C. Mohr später empfohlen, beruht diese Probe darauf, dass, wenn man zu einer ammoniakalischen Lösung des Kupfers Cyankaliumlösung hinzufügt, erstere allmälig unter Bildung von Kupfercyanürkalium entfärbt und zuletzt ganz farblos wird.
Die Anwesenheit von Blei, Zinn, Antimon, Wismuth und Arsen übt keinen störenden Einfluss auf das Resultat aus, dagegen schaden Nickel, Kobalt, Zink, Mangan und Silber der Genauigkeit, indem erstere beiden gefärbte ammoniakalische Lösungen geben, so dass man das Reactionsende für die Kupferbestimmung nicht richtig wahrnehmen kann, und letztere drei gleichzeitig mit dem Kupfer das Cyankalium zersetzen.
In solchem Falle beseitigt man das Silber beim Auflösen des Probirgutes durch Zusatz von etwas Kochsalz oder Salzsäure und die übrigen Metalle werden dadurch unschädlich gemacht, dass man die Substanz mit Salpeter- und Schwefelsäure eindampft, die trockne mit Schwefelsäure etwas angesäuerte Masse auslaugt, aus dem sauren Filtrat durch Schwefelwasserstoffgas oder unterschwefligsaures Natron (S. 199) das Kupfer mit etwas Antimon, Arsen etc. ausfällt, das Schwefelkupfer von den in Lösung gebliebenen schädlichen Metallen abfiltrirt und dann in Königswasser auflöst.
Kommen Eisen und Arsen zusammen vor, so bildet sich beim Auflösen arsensaures Eisenoxyd, welches in Ammoniak mit brauner Färbung löslich, die Reaction unsicher macht.
Durch Zusatz von schwefelsaurer Magnesia vor dem Cyankalium schlägt man dann das Arsen nieder.
B. u. h. Ztg. 1861. S. 164; 1862. S. 346; 1863. S. 302. Percy, Metallurgy I, 479. Bemerkungen dazu von Liebig:
Ann. d. Chem. u. Pharm. Bd. 94. S. 198; von Strohmeyer:
Bgwfd. XXII, No. 33.
Zur Herstellung der Normalcyankaliumlösung löst man ½ Gramm reines Kupfer (S. 141) in verdünnter Salpetersäure, dampft zur Austreibung der salpetrigen Säure etwas ab, übersättigt mit Ammoniak und verdünnt die Lösung bis zu 100 C. C. im Messcylinder.
Von dieser Lösung werden zu wiederholten Malen, bis zur Erlangung übereinstimmender Resultate, jedesmal 10 C. C. aus einer Bürette mit Cyankaliumlösung versetzt, welche durch Auflösen von 20—30 Gramm Cyankalium des Handels in 1 Liter Wasser erhalten ist, bis, was nur durch Uebung zu erkennen, die blaue Farbe in eine blassviolette übergeht, welche nach 10—15 Min. vollständig verschwindet.
Ist dieses nicht der Fall, so muss noch Cyankalium zugesetzt werden.
Man erfährt auf diese Weise durch Rechnung, wie viel C. C. Cyankaliumlösung 1 Gramm Kupfer entsprechen.
Herstellung d. Normallösung.
Man löst je nach dem Kupfergehalt 0,5—5 Gramm Substanz in Salpetersäure, Salzsäure, Königswasser oder besser Salpeter- und Schwefelsäure, verdampft die freie Säure etwas, fügt Ammoniak im Ueberschuss hinzu, filtrirt einen entstandenen Niederschlag ab, der bei einem grösseren Eisengehalt nochmals gelöst und mit Ammoniak gefällt werden muss, verdünnt das Filtrat bis zu 100 oder 200 C. C., behandelt je 20 C. C., zur Controle zweimal, mit der titrirten Cyankaliumlösung, wie oben angegeben, und berechnet aus der verbrauchten Menge von letzterer den Kupfergehalt.
Es kann auch ein geringer Eisenniederschlag in der Flüssigkeit vernachlässigt und diese direct mit Cyankalium versetzt werden.
Von Zeit zu Zeit (etwa alle Woche) bestimmt man den Titer der sich etwas verändernden Cyankaliumlösung und kann bis zu 0,1—0,2 % genaue Resultate erhalten.
Hauptprobe.
Modification.
Nach Fresenius ist auf das Resultat dieser Probe die Menge und Concentration des angewandten Ammoniaks, sowie die Anwesenheit neutraler Ammoniaksalze von Einfluss. v. Wolfskron hat dies bestätigt und namentlich gefunden, dass sich der Ammoniakzusatz nach der Grösse des Kupfergehaltes richten müsse, was man durch praktische Uebung leicht erreichen könne, wenn der Kupfergehalt ungefähr bekannt, so dass diese Probe für technische Zwecke allen Anforderungen entspreche, was man auch im metallurgischen Laboratorium zu Clausthal gefunden hat.
Nach v. Wolfskron giebt eine verdünntere Cyankaliumlösung bessere Resultate, als stärkere, Salpetersäure bessere, als Königswasser, namentlich bei Zusatz von Schwefelsäure zur Salpetersäure sei das Reactionsende besser zu erkennen.
Nach dem Hinzufügen von Ammoniak filtrirt man, namentlich bei viel Eisen, nicht gleich, sondern besser nach einiger Zeit.
Fleck beseitigt alle Uebelstände der Probe dadurch, dass die auf 60° C. erwärmte Kupferlösung mit anderthalb kohlensaurem Ammoniak übersättigt und auch bei dieser Temperatur mit Cyankalium titrirt wird, nachdem man zur bessern Erkennung des Reactionsendes 2 Tropfen Eisenkaliumcyanidlösung zugesetzt hat.
Es bildet sich dann nach beendigter Kupferreaction eine rothe Färbung von Ferrocyankupfer, welche durch einen Tropfen zugesetzten Cyankaliums wieder verschwindet.
Fresenius, quant. Anal. 5. Aufl. S. 282. — Dessen Ztschr. f. analyt.
Chem. 2. Jahrg. 2.
Hft S. 214.
Oestr. Ztschr. 1865. No. 20.
Polyt. Centr.
1859. S. 1313. B. u. h. Ztg. 1860. S. 180.
3. Kapitel.
Colorimetrische Proben.
Theorie.
§. 102. Allgemeines.
Bei den colorimetrischen Proben vergleicht man die blauen Farbenschattirungen gleich dicker Schichten der zu untersuchenden kupferhaltigen ammoniakalischen Probeflüssigkeit mit gleich dicken Schichten von Normalflüssigkeiten, welche bestimmte Kupfermengen auf ein gewisses Volum in ammoniakalischer blauer Lösung enthalten.
Von Heine ursprünglich in Deutschland seit 1839 (von Keates schon seit 1830 in England) nur für kupferarme Substanzen (Schlacken, Kupferschiefer etc.) angewandt, ist das Princip dieser Probe von Jacquelin , v. Hubert und Müller erweitert und auch für kupferreichere Substanzen angepasst worden.
Obgleich für letztere, wie die neuesten Mittheilungen v. Hubert’s beweisen, sehr genaue Resultate erhalten werden können, so zieht man doch zur Bestimmung grösserer Kupfergehalte meist eine gewichtsanalytische Bestimmung vor, weil es dabei namentlich weniger Geräthschaften bedarf und verschiedene Individuen gegen die Farben verschieden empfänglich sind, auch die blaue Farbe des Kupferoxydammoniaks in Folge noch nicht genau gekannter Einflüsse sich zuweilen mehr oder weniger ins Grünliche neigt, was die Beobachtung erschwert.
Nach Müller steht die Färbung im engsten Zusammenhange mit der verbrauchten Ammoniakmenge und die grünlichblaue Färbung macht sich um so bemerklicher, je grösser der Ammoniaküberschuss oder je mehr Ammoniaksalze in Lösung.
Derselbe empfiehlt deshalb, sich einer titrirten Ammoniaklösung zu bedienen und anzumerken, wie viel Volumina Ammoniak nach Neutralisation der freien Säure verbraucht sind.
Salpetersaure Kupferoxydlösung giebt eine intensiver blaue Färbung, als schwefelsaure; eine salzsaure Lösung erscheint mehr grünlich, weshalb man zum Auflösen der Salpetersäure den Vorzug giebt.
Nach einiger Zeit werden, selbst rein blaue, namentlich die schwächeren Normallösungen grünlich und verlieren an Intensität, weshalb sie von Zeit zu Zeit frisch bereitet werden müssen, falls ein Zusatz von einigen Tropfen Salpetersäure und frischem Ammoniak nichts hilft.
Bgwfd. I, 33; XVII, 405.
Dingl CXII, 38. Erdm., J. f. pr. Chemie. XLVI, 174. Bgwfd. XI, 300.
v. Hubert, Anleitung, durch Colorimetrie den Kupfergehalt von Erzen und Hüttenproducten schnell und genau zu ermitteln.
Wien 1854. B. u. h. Ztg. 1849. S. 677; 1851. S. 804.
Müller, das Complementair-Colorimeter.
Chemnitz 1854.
Bgwfd. XVII, 406; XVIII, 18, 101, 117. Erdm., J. f. pr. Chem. LX, 474.
Schemnitzer und Leoben.
Jabrb. XIV, 1865. S. 187.
Bgwfd. XVIII, 118; XIX, 8.
Statt dieser veränderlichen Normallösungen hat Dehnes blaue Kobaltgläser angewandt, deren Farbenton mit ammoniakalischen Kupferlösungen von bestimmtem Gehalt übereinstimmt.
Dingl., Bd. 172. S. 440.
Da Nickel, Kobalt und arsensaures Eisenoxyd mit Ammoniak gefärbte Lösungen geben, so muss das Kupfer, wie bei den volumetrischen Proben (S. 197) durch Schwefelwasserstoffgas oder unterschwefligsaures Natron aus saurer Lösung ausgefällt und das ausgewaschene Schwefelkupfer behuf der colorimetrischen Prüfung wieder aufgelöst werden.
Auch führt ein solches Ausfällen des Kupfers durch Schwefelwasserstoffgas oder aus schwefelsaurer Lösung durch Eisen oder Zink zu genaueren Resultaten, wenn viel Eisen und Thonerde vorhanden, welche beim Fällen mit Ammoniak viel Kupfer zurückhalten.
Bgwfd. XVII, 409.
Bleireiche Substanzen mit geringen Kupfergehalten (Blei, Glätte etc.) werden in grösseren Mengen (bis 50 Grm. u. mehr) in Salpetersäure gelöst, mit Schwefelsäure zur Trockne gedampft und erst die Lösung davon mit Ammoniak behandelt, wenn kein grösserer Eisengehalt vorhanden, sonst fällt man das Kupfer durch Schwefelwasserstoff und titrirt das Eisen wohl mittelst Chamäleons.
Fresen. Ztschr. III, 490.
In Säuren unlösliche Substanzen, z. B. manche Schlacken, müssen aufgeschlossen und zur Abscheidung der Kieselsäure zur Trockne gedampft werden.
Kupferschiefer brennt man zur Entfernung des Bitumens zweckmässig vorher.
Es empfiehlt sich, die Proben immer unter gleichen Verhältnissen anzustellen, namentlich die Säure- und Ammoniakmengen nach C.C. zuzusetzen.
Am häufigsten von den colorimetrischen Proben wird die Heine’sche zur Bestimmung geringer Kupfergehalte unter ½ % angewandt, zuweilen für grössere Gehalte auch die Jacquelin-Hubert’sche. Müller’s Verfahren, obgleich sehr genau, erfordert einen für dokimastische Zwecke meist zu theuren Apparat.
Heine’s Probe.
§. 103. Heine’sche Probe für kupferarme Substanzen (Kupferschlacken, Kupferschiefer, Blei, Bleiglätte, Eisen, Eisensteine etc).
Zur Herstellung der Normallösungen (Musterflüssigkeiten) löst man (z. B. im chemischen Laboratorium zu Clausthal) zunächst ½ Pfd = 5 Loth (0,025 Grm.) chemisch reines (galvanisches) Kupfer in einer porzellanen Mensur von 4 Unzen (120 Grm. = 120 C.C.) Wasserinhalt in einigen Tropfen reiner Salpetersäure, übersättigt mit Ammoniak, verdünnt die Lösung mit destillirtem Wasser bis zur Marke, thut diese Lösung in ein oblonges Probeglas (Taf. VI. Fig. 107), verschliesst dasselbe dicht und bemerkt darauf 5 à 4, d. h. 5 Lth.
Kupfer in 4 Unzen Flüssigkeit.
Auf dieselbe Weise bereitet man weitere Normallösungen jedesmal von 4 Unzen Volumen mit 4, 3, 2, 1 und ½ Loth (0,0025 Grm.) Kupfer, thut dieselben in die Probegläser und signirt diese gehörig. (Le Play bereitet Musterflüssigkeiten mit einem Gehalte von 0,001, 0,002, 0,003 und 0,004 Gramm auf 25 C. C.; Percy nimmt den geringsten Gehalt zu 1/10 Grain = 0,0065 Gramm).
Herstellung der Normallösungen.
Nach Wagmeister muss man sich bei Bereitung der Normallösung chemisch reiner Reagentien bedienen, indem z. B ordinäres Ammoniak die Lösung meist etwas grünlich färbt.
Denselben Farbenton veranlasst ein Ueberschuss von Ammoniak, welcher dann durch einige Tropfen Salpetersäure wieder in reines Lasurblau umzuändern ist.
Bei häufigem Gebrauche muss die Normallösung öfters frisch bereitet werden, weil in der Wärme, so wie auch durch Verdunsten von Ammoniak die Farbe wechselt, indem geringe Mengen im Kupfer vorhandenes Eisen ausgefällt werden.
Die zum Lösen angewandte Säure übt nach demselben keinen Einfluss auf den Farbenton aus.
Oestr. Ztschr. 1865. S. 270
Das Probirgut (1 Probircentner und mehr) wird mittelst Salpetersäure oder Königswasser zersetzt (nöthigenfalls z. B. bei Schlacken vorher aufgeschlossen und das Kupfer durch Schwefelwasserstoffgas gefällt, die freie Säure etwas verdampft, die Lösung mit Ammoniak wenig übersättigt, in die 4 Unzen- Mensur filtrirt und der Rückstand gehörig ausgewaschen.
Herstellung der Probelösung.
Bei viel Eisen und Thonerde, welche beim Fällen mit Ammoniak Kupfer zurückhalten, (z. B. bei Proben unter 5 % Kupfer 0,2—1,0 %, bei kupferreicheren Proben mehrere Procent), muss der Niederschlag noch ein- oder zweimal aufgelöst, von Neuem mit Ammoniak gefällt und etwas erwärmt werden.
Auch bei Anwendung zu heissen oder kalkhaltigen Wassers zum Aussüssen des Niederschlages bleibt Kupfer in demselben zurück, indem unter Verflüchtigung von Ammoniak sich basisches Kupfersalz und Kupferoxydhydrat ausscheidet.
Man muss deshalb zuletzt mit schwach ammoniakalischem Wasser aussüssen.
Ist beim Auflösen ein Ueberschuss von Säure angewandt, so braucht man mehr Ammoniak zur Uebersättigung und das Kupfer geht vollständiger in Lösung.
Nimmt man zu viel Ammoniak, so entsteht, wie bemerkt, grünlicher Farbenton und beim Erhitzen scheidet sich ein unter Entstehung einer lasurblauen Lösung Eisenoxydhydrat aus.
Grünliche und schmutzige Farben entstehen auch bei Vorhandensein von Chrom, Nickel, Kobalt und Mangan, weshalb man in solchem Falle, sowie auch bei stark eisen- und thonerdehaltigen Proben besser das Kupfer aus saurer Lösung durch Schwefelwasserstoff ausfällt, aussüsst und wieder auflöst.
Lockeres, filziges Filtrirpapier giebt auch leicht unreine Lösungen.
Man misst jetzt das Filtrat in der in ¼ Unzen eingetheilten Mensur, thut dasselbe in ein oblonges Probeglas von denselben Dimensionen, wie das für die Musterflüssigkeiten, und vergleicht nun die Intensität seiner Farbe mit der der verschiedenen Musterflüssigkeiten, indem man beide nebeneinander gebrachte Gläser am Halse fasst und sie mit der schmalen Seite, so dass man die dickste Flüssigkeitssäule erhält, gegen weisses Papier beobachtet.
Stimmt die Farbenintensität der Probelösung mit einer der Musterlösungen überein, so kann man ohne Weiteres den Kupfergehalt in der angewandten Menge Probirgut aus dem Volumen der Probirgutflüssigkeit und dem Kupfergehalt der Musterflüssigkeit finden.
Erhielt man z. B. von 1 Probircentner Substanz 3,5 Unzen ammoniakalische Lösung und war deren Intensität gleich der Musterflüssigkeit mit 3 Loth Kupfer in 4 Unzen, so ergiebt sich der Kupfergehalt in 1 Ctr. Probirgut nach der Proportion 4 Unz.: 3 Loth = 3,5 Unz.: x = 2,6 Loth = 0,26 %.
War die Probeflüssigkeit intensiver, als die intensivste Musterflüssigkeit, so muss erstere in Mensuren von 8 und 16 Unzen Inhalt so weit verdünnt werden, bis ihre Intensität mit einer der Musterflüssigkeiten übereinstimmt, wo sich dann aus dem gemessenen Volum der ersteren und dem Gehalt der letzteren in vorhinniger Weise der Kupfergehalt der angewandten Probemenge durch Rechnung ergiebt.
Bei diesem Verdünnen kann die Lösung ihren Glanz etwas verlieren und in Folge einer geringen Zersetzung des ammoniakalischen Kupfersalzes durch Wasser grünlich werden.
Ein paar Tropfen Ammoniak stellen dann die Farbe wieder her und machen sie etwas dunkler, bei zu viel Ammoniakzusatz wird die Lösung wieder grünlich und nicht dunkler.
Durch Nichtbeachtung dieser Vorsichtsmassregel erhält man zu geringe Gehalte.
War die Probelösung so schwach gefärbt, dass sie der Intensität der schwächsten Musterflüssigkeit nicht gleich kommt, so muss man erstere entweder eindampfen oder besser eine neue Probe mit einer grösseren Menge Probirgut anstellen.
Um der Porzellanmensuren nicht zu bedürfen, kann man sich einen Glascylinder nach Unzen oder anderswie eintheilen.
Nach dieser Probe lässt sich noch ein Kupfergehalt von 0,05 % sicher ermitteln; bei den stärkeren Musterflüssigkeiten beträgt der Beobachtungsfehler bis 0,03 %, bei den schwächeren kaum 0,025 %.
Le Play fand in 1 Grm. Kupferschlacken vom englischen Flammofenprozess ½—1 Milligrm.
Kupfer.
Bei kupferreicheren Substanzen werden die Flüssigkeiten zu stark blau gefärbt und damit wachsen die Beobachtungsfehler bedeutend.
Wollte man diesem Uebelstande durch starke Verdünnung abhelfen, so würde ein kleiner Fehler bei Beobachtung der Intensität sich sehr stark multipliciren und das Resultat ebenfalls sehr ungenau machen.
Man bleibt deshalb bei der Kupferbestimmung nach dieser Probe im Ctr. Probirung unter 1 Pfd. (0,05 Grm). und wendet für höhere Kupfergehalte eine andere Probe an.
Genauigkeit.
§. 104. Jacquelin-Hubert’s Probe für kupferreichere und kupferärmere Substanzen.
Nach dieser von Jacquelin angegebenen, von v. Hubert weiter ausgebildeten und in seiner Schrift (S. 209) ausführlich beschriebenen Probe bereitet man die Normallösung unter den im vorigen § angegebenen Vorsichtsmassregeln auf die Weise, dass man 0,5 Gramm chemisch reines Kupfer in verdünnter Salpetersäure löst, Ammoniak im Ueberschuss zusetzt, mit destillirtem Wasser bei 12° C auf 1 Liter = 1000 C C. verdünnt und die nöthigenfalls filtrirte Lösung in einer Flasche mit eingeriebenem Stöpsel aufbewahrt.
Darstellung d. Normallösung.
Behuf Bereitung der Probeflüssigkeit bringt man bei Substanzen mit 1,5 % Kupfergehalt und darüber 2 Gramm, bei ärmeren 5 Gramm in ammoniakalische Lösung und verdünnt diese bei einem Gehalt über 5 % auf 200, bei 2—5 % auf 150, unter 2 % auf 100, 90, 80, 60 oder 50 C. C. je nach der Intensität der Farbe.
Bei sehr geringen Kupfermengen muss man die Lösung auf ein geringeres Volumen abdampfen.
Bereitung der Probelösung.
Man ermittelt zunächst, ob die Probeflüssigkeit dunkler oder heller ist als die Musterflüssigkeit, in der Weise, dass man von beiden einen Theil in je eine Glasröhre von 9 Mm. lichter Weite, 12 Cm. Länge und gleicher Wandstärke thut und beide Röhren so vor ein Stück weisses Papier hält, dass sie fest an demselben anliegen, gleiche parallele Lage haben, unter einem Winkel von 45° geneigt sind und directes Licht nicht Schatten, darauf fällt.
Vergleichung der Flüssigkeiten.
1) Die Probeflüssigkeit ist dunkler als die Musterflüssigkeit.
Mittelst einer Pipette bringt man 5 C. C. Musterflüssigkeit mit 0,0025 Gramm Kupfer in eine unten geschlossene Glasröhre von 7 Mm. lichter Weite und 12 Cm. Länge; dann nimmt man 5 C. C. Probelösung und verdünnt sie in einem Becherglase mit soviel Wasser, dass sie, in eine gleiche Röhre wie die Musterflüssigkeit gethan, genau deren Farbenintensität zeigt.
Bei kupferreicheren Substanzen erzielt man bei dieser Vergleichung grössere Genauigkeit, wenn man die Probeflüssigkeit so weit verdünnt, dass ihre Intensität noch um ein Minimum dunkler ist, als diejenige der Normallösung, dann behutsam tropfenweise Wasser zusetzt, bis ihre Intensität so wenig als möglich lichter, als die der Normallösung wird und dann den Durchschnitt beider Volumina nimmt:
Dann misst man das Volum der verdünnten Probeflüssigkeit nach C. C. in einer graduirten Röhre von 9 Mm. lichter Weite und 50 Cm. Länge.
Von ihrem untern geschlossenen Ende bis zu einem Striche enthält die Röhre gerade 5 C. C. und von da nach aufwärts ist sie noch in 28 C. C. und deren Zehntel getheilt.
Hat man nun z. B. von 2 Gramm Probesubstanz 200 C. C. Probelösung erhalten und sind 5 C. C. davon auf 8,2 C. C. verdünnt, bis dieselben gleiche Intensität wie die Musterflüssigkeit zeigen, so erhält man den procentischen Kupfergehalt nach folgendem Ansatze:
2)
Die Probeflüssigkeit ist heller, als die Musterflüssigkeit.
Man verdünnt 5 C. C. der Musterflüssigkeit, bis ihre Intensität der der auf ein bestimmtes Volum gemessenen Probeflüssigkeit gleich ist, wobei man sich zur Vergleichung etwas weiterer Röhren von 9 Mm. lichtem Durchmesser bedient.
Erfolgten z. B. von 2 Gramm Einwage 150 C. C. Probeflüssigkeit und mussten zur Erzielung gleicher Intensitäten 5 C. C. Musterflüssigkeit auf 8,4 C. C. verdünnt werden, so findet sich der procentale Kupfergehalt nach dem Ansatze
Man kann bei dieser, z. B. zu Agordo ausgeführten Probe nach v. Hubert noch 0,1 % Kupfer scharf bestimmen und nach dessen neuesten Untersuchungen giebt dieselbe von der genauen Gewichtsanalyse kaum abweichende Resultate.
Ann. d. min. 1855. VIII, 488.
Schemnitzer und Leobener Jahrb. 1865.
XIV, 187.
