Repository: HallerPatrick/nextflow-exercises

# nextflow-exercises

All exercises for the seminar Workflows for Scientific Data Analysis with Nextflow.


All workflow scripts are under the `workflow` directory, while the python scripts which are
actually doing the logic are under `lib`.

Results are written into `results`.

# Sample Project

## Overview

```mermaid

graph LR
    A{ Source Texts } --> Tokenization --> Kmers & Frequncy --> E[Merge Results]

```

## Results of running nextflow pipelines


| Pipeline   | URL                                       | Deployability | Docker | Reason                                      |

File: gesamt/kerl_metallurgische_1866.txt (part 14 of 27)
METALLURGISCHE PROBIRKUNST ZUM GEBRAUCHE BEI VORLESUNGEN UND ZUM SELBSTSTUDIUM. VON BRUNO KERL, PROFESSOR AN DER KÖNIGLICH HANNOVERSCHEN BERGAKADEMIE ZU CLAUSTHAL.
Nach Wagmeister wiegt man zweckmässig für die ärmsten Geschicke 5, für 1½—2½ procentige 3, für 2½—25 proc. 2, für 25—45 proc. 1½ und für Gehalte darüber 1 Gramm Probirgut ein und erhält je nach der Grösse der Einwage und je nachdem man das Kupfer durch Schwefelwasserstoff ausgefällt hat oder nicht, Lösungen von 30—300 C. C. Volum.
Intensiv gefärbte Lösungen, z. B. bei einer Einwage von 1 Grm. bei über 50 procentigen Erzen erhaltene, verdünnt man zweckmässig auf 500 C. C. und bringt dann bei der Vergleichung 5 C. C. auf die gleiche Intensität mit der Normallösung.
Auch geringe Volumina zu concentrirter Lösungen von minder reichen Substanzen sind ebenso zu behandeln.
Oestr. Ztschr. 1865. S. 270.
Wagmeister’s Erfahrungen.
Die Normallösung für die reichsten und ärmsten Substanzen enthält zweckmässig 0,5 Grm. Kupfer auf 1 Liter Flüssigkeit; man kann sich jedoch zur Controle und für sehr arme Proben einer solchen mit nur 0,3 Grm. Kupfer im Liter bedienen.
Behuf Vergleichung der Probeflüssigkeit mit der Normallösung bedient man sich 6—7 Mm. weiter Röhren von dünnem Glase, wenn erstere dunkler gefärbt ist, als letztere.
Ohne abdampfen zu müssen, lassen sich die lichtesten Lösungen mit Sicherheit in Röhren von 12—15 Mm. Weite und dünnem Glase bestimmen.
Zweckmässig benutzt man zur Controle mehrere Röhrenpaare von engerem und weiterem Durchmesser, so wie von dünnerem und stärkerem Glase.
Die runde Gestalt der Röhren stört bei richtiger Haltung derselben gegen das einfallende Licht wenig oder gar nicht, jedoch möchte das Vergleichen in oblongen Gläsern (S. 211) leichter und bequemer sein.
Hinsichtlich der Vorsichtsmassregeln beim Verdünnen ist das früher (S. 212) Bemerkte zu beobachten.
Bei hinreichender Uebung erlangt man mittelst dieser Probe Resultate, welche den Kupfergehalt mit Sicherheit bis auf nachstehende geringe Differenzen ergeben:
Heine’s Urtheil.
Heine zieht für ärmere Substanzen sein Verfahren dem v. Hubert’schen vor, weil man nach ersterem noch 0,03 %, nach letzterem nur bis 0,3 % Kupfer bestimmen kann; auch die oblonge Form der Gläser bietet Vortheile vor den Röhren dar, in welchen dünnere Schichten zu beobachten sind, leicht das Licht zerstreut und Schatten hervorgerufen wird.
Bgwfd. XVII. 405.
Eggertz’ Verfahren.
Eggertz wendet zur Bestimmung eines geringen Kupfergehaltes in Eisen, Stahl und Eisenerzen nachstehendes Verfahren an: 1 Gramm Eisen wird in 2 C. C. mit 10 C. C. Wasser verdünnter Schwefelsäure von 1,83 spec. Gew. gelöst, die Flüssigkeit auf 30 C. C. verdünnt und durch Schwefelwasserstoff oder in auf 50 C. C. verdünnter Lösung das Kupfer durch 2 C. C. gesättigter Lösung von unterschwefligsaurem Natron als Schwefelkupfer gefällt, dieses nach dem Auswaschen und Trocknen sammt Filter in einem Porzellantiegel geglüht, der oxydische Rückstand in ½—1 C. C. Königswasser gelöst, die Lösung auf dem Wasserbad fast zur Trockne gedampft, ein wenig Ammoniak zugesetzt, ein noch entstehender geringer Eisenniederschlag auf ein kleines Filter gebracht und dieses mit Wasser ausgewaschen, dem man ¼ Ammoniak zugesetzt hat.
Ist das Filtrat blauer, als die Normallösung, so filtrirt man dasselbe gleich nebst dem Waschwasser in die Bürette; schwach blau gefärbtes Filtrat wird zur Trockne gedampft, der Rückstand in ein wenig Ammoniak gelöst und die Lösung in die Bürette gethan.
B. u. h. Ztg. 1862. S. 218.
Von Eisenerzen löst man 1 Grm. in 10 C. C. Salzsäure und 5 C. C. Salpetersäure, dampft mit 3 C. C. Schwefelsäure zur Trockne, löst auf und verfährt weiter, wie eben angegeben.
Die Normallösung wird durch Auflösung von 0,1 Gramm Kupfer in 1 C. C. Salpetersäure von 1,2 spec. Gewicht und 2 C. C. Salzsäure von 1,12 spec. Gew. bereitet; dazu kommen 125 C. C. Ammoniak von 0,95 spec. Gew. und 372 C. C. Wasser von 15° C., so dass in 5 C. C. der Lösung 0,001 Grm. Kupfer enthalten sind.
Auch macht man wohl zum Probiren von Kupfererzen Normallösungen mit 0,001 Grm. Kupfer in 10 und in 2 C. C.
Diese Normallösung wird in eine zugeblasene Glasröhre eingeschlossen und die Probelösung in eine gleichweite und gleichwandige Bürette aus demselben Glase gethan.
Zeigt sich nun, wenn man beide Röhren auf ein weisses Papier legt, die Probelösung dunkler, als die Normallösung, so verdünnt man sie mit ammoniakalischem Wasser (3 Thle.
Wasser und 1 Thl. Ammoniak bei 15° C.) bis zu gleicher Farbenintensität und berechnet dann aus dem Volumen der Probeflüssigkeit und dem bekannten Kupfergehalt der Normalflüssigkeit die Kupfermenge in ersterer, wie vorhin angegeben.
Kupferärmere Substanzen geben genauere Resultate, als kupferreichere, indem sich bei letzteren die Beobachtungsfehler mit dem Volum der Lösung multipliciren.
Bei Eisen kommt selten ein Kupfergehalt über 0,6 % in 1 Gramm vor und entspricht dieser 30 C. C. der mit der Normallösung gleich gefärbten Probeflüssigkeit.
III. Nickel.
Probirmethoden.
§. 105. Allgemeines.
Zur Bestimmung des Nickels auf trocknem Wege hat Plattner ein Verfahren angegeben, welches bei sehr grosser Uebung des Probirers in kürzerer Zeit fast ebenso genaue Resultate, als die Gewichtsanalyse auf nassem Wege liefert.
Die Regelung der Temperatur ist nicht ohne Schwierigkeit und es bedarf eines scharfen Blickes zur Erkennung der Endreactionen.
Neuerdings aufgefundene massanalytische Proben sind noch difficiler Natur, geben aber bei einiger Geübtheit zufriedenstellende Resultate.
Plattnfr, Beitrag zur Erweiterung der Probirkunst.
Freiberg 1849.
1. Kapitel.
Plattner’s Probe auf trocknem Wege.
Umfang der Methode.
§. 106. Allgemeines.
Dieses Verfahren gestattet die gleichzeitige Bestimmung eines Nickel-, Kobalt-, Blei-, Wismuth- und geringen Kupfergehaltes, wird aber, wenn letzterer eine gewisse Grenze übersteigt, ungenau und bedarf der Zuhülfenahme des nassen Weges.
Bedingte Modificationen.
Die bei dieser Probe sonst noch vorkommenden Modificationen hängen hauptsächlich davon ab, ob das Nickel an Schwefel oder Arsen gebunden ist oder als Legirung vorkommt, ferner ob Kobalt, Blei, Wismuth und erdige Bestandtheile vorhanden sind.
Wesen der Probirmethode.
Sind sämmtliche angeführte Substanzen anwesend, so entfernt man zunächst den Schwefel durch Röstung, erhitzt das Röstgut mit Arsen (Arseniciren), um Arsenmetalle zu bilden, schmilzt die arsenicirte Masse mit Reductions- und Solvirungsmitteln und Eisen, wobei die Erden verschlackt, Blei und Wismuth durch das Eisen abgeschieden und die Arsenmetalle zu einem Korn zusammengeschmolzen werden.
Nachdem von letzterem Blei und Wismuth getrennt, scheidet man durch ein solvirendes und oxydirendes Schmelzen mit Borax Arseneisen ab, wobei sich auch Zink und Antimon verflüchtigen.
Dann verflüchtigt man durch Glühen des zurückbleibenden Kornes in Kohlenstaub alles überschüssige Arsen (Desarseniciren), wonach bestimmte Verbindungen von (Co, Ni)4 As oder (Co, Ni)4 As und Cu6 As zurückbleiben, welche in der später anzuführenden Weise durch oxydirende und solvirende Schmelzungen nach einander getrennt werden und zwar zuerst durch Borax Co4 As, hierauf unter Zusatz einer gewogenen Goldmenge Ni4 As, wo dann zuletzt eine Legirung von Kupfer und Gold erfolgt.
Von der Berechnung der Metallgehalte aus der zurückbleibenden Menge dieser Verbindungen wird später die Rede sein.
Ein geringer Antimongehalt verflüchtigt sich beim reducirend-solvirenden Schmelzen und beim Desarseniciren oder geht ins Blei oder Wismuth; ein grösserer Gehalt daran muss durch sorgfältiges Abrösten mit Kohle oder auf nassem Wege möglichst entfernt werden (z. B. bei Antimonnickel), indem man die Substanz durch Salpetersäure zersetzt, das abgeschiedene Antimonoxyd abfiltrirt, aus der Lösung die Oxyde des Nickels und Kobaltoxydes durch Aetzkali ausfällt, etwas auswäscht, trocknet, glüht und arsenicirt.
Ein Silbergehalt bleibt bei blei- und wismuthfreien Substanzen zuletzt im Ni4 As oder Au Cu zurück und kann darin durch Ansieden bestimmt werden; bei einem Blei- und Wismuthgehalt wird das Silber durch das zugesetzte Eisen neben diesen Metallen abgeschieden, sammelt sich in denselben an und lässt sich durch deren Abtreiben finden.
§. 107. Probe für kupferfreie Substanzen.
Bei Ausführung dieser Probe kommen nachstehende Operationen vor:
Manipulationen.
1) Einwägen.
Man wiegt soviel Probirgut ab, dass das Arsenmetallkorn nach Abscheidung des Eisens 10—15 Pfd. schwer bleibt, weil grössere Könige bei ihrer Strengflüssigkeit zum Einschmelzen längere Zeit erfordern und dadurch die nachfolgenden chemischen Reactionen alterirt werden.
Eine Vorprobe ist deshalb bei Substanzen mit ganz unbekanntem Gehalte anzustellen.
Einwägen.
Man wiegt von Nickellegirungen etwa 10, von Oxyden und reichen Erzen 20, von mittelreichen 30—50 und von armen 100 Pfd. ab.
Da Arsenkobalt (Co4 As) strengflüssiger, als Ni4 As ist, so muss bei kobaltreicheren Geschicken die Entstehung von höchstens 10 Pfd. schweren Arsenmetallkönigen angestrebt werden; auch setzt man dann wohl, um den König leichtschmelziger zu machen, demnächst beim reducirenden und solvirenden Schmelzen Arseneisen (Eisenfeile und Arsen) oder 3—4 % Gold oder Ni4 As (Körner von früheren Proben) zu, deren Metallgehalt demnächst wieder in Abrechnung gebracht wird.
Je reicher das Probirgut an Kobalt, um so schwieriger verläuft der ganze Prozess wegen der Strengflüssigkeit des Co4 As.
Rösten.
2) Rösten schwefelhaltiger Substanzen.
Damit richtig arsenicirte Kobalt- und Nickelkönige entstehen und diese (bei einem Schwefelgehalt) beim solvirenden Schmelzen (Verschlacken) nicht sprühen, müssen alle schwefelhaltigen Substanzen (auch antimonreichere) vollständig abgeröstet werden und zwar unterwirft man
Directes Rösten.
a) Schwefelmetalle und schwefelsaure Salze, welche durch Kohlenstaub zerlegt werden, einer directen Röstung in gewöhnlicher Weise (S. 28), indem man bei viel Schwefel das Röstgut einige Mal aufreibt und unter Zusatz von Holzkohlenpulver (nicht Graphit) glüht.
Bei Anwesenheit von Blei und Wismuth wird zur Zerlegung der damit gebildeten schwefelsauren Salze zuletzt 60—80 % kohlensaures Ammoniak eingemengt und bei bedecktem Röstscherben (S. 29) etwa 10 Min. geglüht, bis sich kein Ammoniak mehr verflüchtigt.
Unter Anderen bedürfen nachstehende hauptsächlichste Erze und Producte einer solchen Röstung:
Haarkies, Ni mit 64,4 Ni; Eisennickelkies Ni + 2 Fe mit 21,8 Ni und meist etwas Kupferkies; Nickelwismuthglanz Ni (Ni, Bi), mit 22—40 Ni, 10,4—14,1 Bi, 0,28— 11,73 Co, 1,7—11,6 Cu; Antimonnickelglanz Ni + Ni Sb mit 27,6 Ni und geringen Mengen von Co und Fe; Arsennickelglanz Ni + Ni As mit 30—35,2 Ni, zuweilen Co und Fe enthaltend; Antimonnickel Ni3 Sb mit 32,5 Ni, zuweilen mit geringen Mengen Fe, As und eingemengtem Bleiglanz; Kobaltnickelkies (Ni, Co, Fe) (Ni, Co, Fe) mit 29,5 —42,6 Ni und 11—25,6 Co; nickelhaltiger Schwefel-, Magnet- und Arsenkies; nickelhaltige Kobalt- und Wismutherze; Nickelspeise, hauptsächlich (Ni, Co, Fe)4 As oder R3 As zuweilen mit geringen Mengen von geschwefeltem Fe, Pb, Cu, Sb; Kobaltspeise aus Blaufarbenwerken, (Ni, Co)3 As, seltener (Ni, Co)4 As mit eingemengtem Wismuth, zuweilen mit Fen As und Ag, seltener Cu; Bleispeise, hauptsächlich (Fe, Ni, Co)4 As mit mehr oder weniger Schwefelmetallen von Cu, Pb, Fe, Ag, Zn, Sb; Raffinatspeise von der annähernden Zusammensetzung (Ni, Co)4 As; nickelhaltige Blei-, Kupfer- und Rohsteine etc.; ferner im Grossen geröstete Nickel- und nickelhaltige Kobalterze, Leche und Speisen.
b) Schwefelsaure Salze (Gyps, Schwerspath) oder Schwefelkalien enthaltende Substanzen (z. B. nickelhaltiges Gekrätz der Argentanfabriken), welche durch Röstung mit Kohlenstaubzusatz nicht zersetzt werden, schmilzt man zunächst auf Rohstein (§. 199), indem man 1 Ctr. Probirgut in eine Bleitute schüttet, darauf 2—3 Ctr. Borax, 1—2 Ctr. metallfreies Glas und 10 Pfd. Kolophonium thut, eine Salzdecke mit ein Stückchen Kohle giebt und die mit Deckel versehene Tute im Muffel- oder Windofen so lange (etwa ¾—1 Stunde) schmilzt, bis Alles in völligen Fluss gerathen ist.
Schmelzen a Rohstein un Rösten desselben.
Dabei werden Erdarten und fremde Metalloxyde verschlackt, die Schwefelmetalle zu einem spröden Lechkönig zusammengeschmolzen und die schwefelsauren Salze (Gyps, Schwerspath etc.) zu Schwefelmetallen reducirt, welche in den Lech eingehen.
In sofern Schwefel genug vorhanden, befindet sich alles Nickel in dem Lech; ist aber die Schwerspath und Gyps enthaltende Probesubstanz frei von Schwefel- und Arsenmetallen, so wird leicht Nickel verschlackt, weshalb man in solchem Falle das Probirgut mit 10—30 Pfd. metallischem Arsen zusammenreibt, obiger Beschickung hinzumengt und das Ganze bei einer Kochsalzdecke auf eine schwefelhaltige Speise verschmilzt.
Letztere oder der reinere Lech werden dann todtgeröstet, nachdem man im gepulverten Zustande zuvor das durch Einwirkung des Schwefels auf den Borax erzeugte Schwefelnatrium mit heissem Wasser auf einem Filter ausgelaugt hat, weil sich dieses beim directen Rösten in durch Kohlenstaub schwieriger zersetzbares schwefelsaures Natron verwandeln würde.
Das Röstgut kann die Oxyde von Nickel, Kobalt, Eisen, Zink, Antimon, Blei und Wismuth, so wie basisch arsensaures Nickel- und Kobaltoxydul (R9 As) nebst erdigen Bestandtheilen enthalten.
3) Arseniciren.
Diese Operation bezweckt die Umwandlung der im Probirgut enthaltenen Metalle, namentlich des Nickels, Kobalts und Eisens in Arsenmetalle, um dieselben als solche demnächst durch ein reducirendes und solvirendes Schmelzen von den übrigen Bestandtheilen trennen zu können.
Das Arseniciren geschieht bei schwefelfreiem Probirgut ohne vorherige Röstung desselben und ist gar nicht erforderlich, wenn dasselbe eine solche Menge Arsen enthält, dass sich Viertel-Arsennickel, Ni4 As, und Viertel-Arsenkobalt, Co4 As, bilden können (z. B. Rothnickelkies Ni2 As mit 43,5 Ni meist mit geringen Mengen von Co, Fe, Pb, auch wohl Cu, Bi und S; Weissnickelkies Ni As mit 27,8 Ni meist mit etwas Co und Fe, seltener Bi; nickelhaltiger Speiskobalt als R4 As3, R As und R3 As4 mit 3,3—23 Co, bis 25,9 Ni und 0,8—18,4 Fe; Nickelblüthe Ni3 As + 8 H mit 29,5 Ni; schwefelfreie Nickel- und Kobaltspeisen etc).
Obgleich auch Kobaltblüthe Co3 As + 8 H mit 29,5 Co und Kobaltbeschlag, ein Gemenge von Kobaltblüthe und arseniger Säure, namentlich erstere zuweilen mit einem geringen Nickelgehalt, eine hinreichende Menge Arsen besitzen, so geben sie demnächst beim reducirenden Schmelzen ein zu strengflüssiges Arsenkobalt und erfordern einen leichtflüssiger machenden Zuschlag von 15—20 % Eisenfeile und ebensoviel Arsen.
Arseniciren.
Substanzen mit hinreichendem Ar sengehalt.
rsenfreie od. u arsenarme Substanzen.
Des Arsenicirens bedürfen
a) Substanzen, welche gar kein Arsen enthalten, als Legirungen (Argentan, nickelhaltiges Schwarz- und Gaarkupfer, Würfelnickel); Mineralien, deren Nickel- und Kobaltgehalt an Kohlen- und Kieselsäure gebunden ist (Nickelsmaragd (Ni C + 4 H) + 2 Ni H mit 46,2 Ni; Smalte, Schlacken); im Wesentlichen Nickel- und Kobaltoxyde (geröstete Erze und Producte, auf nassem Wege S 219 erhaltene Gemenge von Nickel-, Kobalt und Eisenoxyd) u. a.
b) Substanzen, welche eine nicht hinreichende Menge Arsen enthalten, um Ni4 As und Co4 As zu bilden, als: im Grossen geröstete schwefelfreie Nickel- und Kobalterze oder Speisen.
Verfahren beim Arseniciren.
Spröde Substanzen, welche sich pulvern lassen, reibt man mit dem 1—1½ fachen metallischem Arsen (Fliegenstein) vorsichtig zusammen, thut das Gemenge in eine zu bedeckende Bleitute, setzt dieselbe hinten in die Muffel, legt zur Abhaltung der Luft Holzkohlen davor und versetzt die Tute bei geschlossener Muffelmündung so lange (6—10 Min.) in Gelbrothglühhitze, bis bei von Zeit zu Zeit abgenommenem Deckel Arsenflamme und Arsendämpfe sich nicht mehr zeigen.
Dann nimmt man die Tute heraus und lässt sie bedeckt erkalten.
Raucht die Tute beim Herausnehmen noch, so muss sie wieder eingesetzt werden.
Da sich kobaltoxydreichere Erze etc. schwieriger arseniciren, so muss dieser Prozess dabei nochmals wiederholt werden, was sich auch bei auf nassem Wege gefälltem Nickel- und Kobaltoxyd empfiehlt.
Kobaltreichen und an Eisen und Nickel armen Substanzen, welche ein zu strengflüssiges Arsenkobalt geben würden (z. B. Kobaltblüthe, Kobaltbeschlag, mit Kohle gerösteter Kobaltvitriol, im Grossen geröstetes Kobalterz, Smalte, manche Schlacken), fügt man beim Arseniciren 10—20 % Eisenfeile zu, wo dann das Arsenkobalt durch Arseneisen leichtschmelziger gemacht wird.
Geschmeidige Substanzen, z. B. Legirungen (Argentan, Würfelnickel, nickelhaltiges Schwarz- und Gaarkupfer) sucht man in möglichst dünne Blättchen zu verwandeln, arsenicirt 10 Pfd. davon mit 20 Pfd. Arsen, zerkleinert die geglühte Masse und glüht dieselbe nochmals mit 10 Pfd. Arsen.
Beim Arseniciren wirkt das Arsen reducirend auf die Metalloxyde und etwa vorhandene basisch arsensaure Metalloxyde unter Bildung von arseniger Säure und Arsensuboxyd und giebt mit denjenigen reducirten Metallen Arsenverbindungen, welche geneigt sind, sich damit zu verbinden, z. B. Ni2 As, Co2 As, Cu4 As, etc. Bi und Pb verbinden sich mit As in unbestimmten Verhältnissen; Fe geht theils in Fe2 As, theils in Fe Fe über, Pb S in Pb; Zn bleibt unverändert und wird erst demnächst beim reducirenden Schmelzen reducirt und dann beim Verschlacken des Arseneisens und beim Desarseniciren verflüchtigt.
Die Sauerstoffverbindungen des Antimons bilden Arsenantimon von unbestimmter Zusammensetzung, welches ebenfalls demnächst bei der Eisenverschlackung und beim Desarseniciren verflüchtigt wird.
Theorie.
Ueberwiegt der Nickelgehalt den Kobaltgehalt, so schmelzen beim Arseniciren die Arsenmetalle leicht zur Kugel zusammen, während die Masse bei vorwaltendem Kobaltgehalt oder Anwesenheit strengflüssiger Erden nur gesintert oder pulverförmig erscheint.
Auch kann Mangel an Arsen Strengflüssigkeit herbeiführen.
4) Reducirendes und solvirendes Schmelzen auf einen König.
Dieser Operation unterwirft man entweder die ursprüngliche Probesubstanz, wenn sie frei von Schwefel und hinreichend hoch arsenicirt ist (S. 221), oder vorher geröstete und arsenicirte Substanzen, um die erdigen Bestandtheile zu verschlacken und die Arsenmetalle zu einer Kugel zusammen zu schmelzen.
Giebt die zum Arseniciren verwandte Bleitute noch einen hellen Klang und ist somit ohne Risse, — widrigenfalls muss man eine neue Tute nehmen —, so fügt man zu der darin befindlichen arsenicirten Masse die Beschickung.
Letztere erhält eine abweichende Zusammensetzung, je nachdem im Probirgut Blei oder Wismuth oder beide vorhanden sind und ein Eisengehalt fehlt oder nicht.
Reduc. solv. Schmelzen.
Abwesenheit von Pb u. Bi.
a)
Bei blei- und wismuthfreiem Probirgut thut man zur arsenicirten Masse in der Tute 2—2½ Ctr. schwarzen Fluss oder Potasche und Mehl (S. 113), darauf 1 Probirlöffelchen voll Borax und 2 Löffelchen voll Glas, giebt eine Kochsalzdecke etwa von 3 Ctr., legt auf diese ein Stückchen Kohle, erhitzt die Tute in der Muffel anfangs langsam und versetzt sie nach dem Abflammen während 15—25 Min. in Gelbrothglühhitze (Kupferschmelztemperatur), indem man bei geschlossener Muffelmündung Holzkohlen vor die Tuten legt.
Bei einer gut gerathenen Probe findet sich dann beim vorsichtigen Aufschlagen der erkalteten Tute unter einer gut geflossenen grünen oder schwarzen, nicht blauen glasigen Schlacke ein spröder wohlgeflossener Regulus von Arsenmetallen.
Da derselbe einen hinreichenden Eisengehalt besitzen muss, um bei der nachfolgenden Operation eine zu frühe Verschlackung von Kobalt zu verhindern, so fügt man bei eisenarmen Substanzen zur Beschickung 1—2 und bei eisenfreien 3—4 Pfd. Eisenfeile.
Eine nach dem Rösten roth aussehende Probe enthält genug Eisen.
Ein Eisenzusatz von 10—15 % ist, wenn er nicht schon beim Arseniciren gegeben worden, auch bei sehr kobaltreichen und nickelarmen Substanzen nöthig, welche ein sehr strengflüssiges Arsenkobalt liefern würden (S. 222).
Bei sehr kobalt- und nickelarmen Körpern fügt man zur vollständigen Ansammlung der Arsenmetalle in einem wohlgeflossenen Regulus zur Beschickung ein Gemenge von 10—15 % Eisenfeile mit ebenso viel gediegen Arsen.
Anwesenheit von Pb u. Bi.
b) Blei und Wismuth enthaltende Substanzen werden wie vorhin beschickt, nur legt man auf die arsenicirte Masse noch ein Stückchen Eisendraht zur Abscheidung und quantitativen Bestimmung dieser Metalle.
Bei einem Gehalt an letzteren von 10—15 % genügen 5—10 Pfd. Eisen, bei bleireicheren Substanzen, z. B. nickelhaltigen Kupferverblaseschlacken, steigt man bis zu 25 Pfd. Eisen.
Ein Ueberschuss davon ist zu vermeiden, weil dadurch dem Arsenkobalt und Arsennickel zu viel Arsen entzogen wird und die Wiederabscheidung des Eisens durch Verschlackung demnächst sehr lange dauert.
Blei und Wismuth haften nach dem Schmelzen unten oder an der Seite des Speisekornes.
Ist nur Blei vorhanden, so wiegt man Speise und Blei zusammen, schneidet dann letzteres ab, wiegt wieder und findet aus der Differenz den Bleigehalt so genau, wie durch irgend welches andere dokimastische Verfahren.
Bei alleiniger Anwesenheit von Wismuth fügt man zur Beschickung behuf Erzielung eines hinreichend geschmeidigen Kornes 10—12 Pfd. Kornblei, bestimmt in eben angegebener Weise das Gewicht von Blei und Wismuth zusammen, zieht davon das des zugesetzten Bleies ab und nimmt dabei in Rücksicht, dass etwa 4 % des Bleizusatzes im Speisekönig als Arsenblei zurückbleiben.
Ohne Bleizusatz lässt sich das Wismuth dadurch hinreichend vom Speisekorn trennen, dass man dasselbe in der Pincette mit der Spiritusflamme erhitzt und, wie beim Abschlagen der Löthrohrperlen vom Platindraht, mit der Faust aufschlägt, wobei das flüssig gewordene Wismuth wegfliegt.
Bei gleichzeitiger Anwesenheit von Blei und Wismuth schneidet man die beide enthaltende Legirung von der Speise ab und trennt sie auf nassem Wege, indem man dieselbe in Salpetersäure löst, mit Schwefelsäure fast zur Trockne dampft, etwas Wasser hinzufügt, das schwefelsaure Bleioxyd abfiltrirt und entweder als solches wiegt oder auf metallisches Blei verschmilzt (S. 168).
Aus dem Filtrat wird das Wismuth durch kohlensaures Ammoniak gefällt und der abfiltrirte und getrocknete Niederschlag mit 1 Probircentner schwarzem Fluss bei einer Kochsalzdecke in einer Bleitute unter der Muffel etwa während einer Viertelstunde auf Wismuth verschmolzen.
Bei einem geringen Gehalt des Probirgutes an Blei oder Wismuth lässt man wohl den Eisenzusatz ganz weg, weil diese Metalle dann demnächst bei der Verschlackung des Arseneisens und beim Desarseniciren entfernt werden.
Ein Gehalt an Silber und Antimon im Probirgut sammelt sich grossentheils im Blei an und es bedarf bei einem bedeutenden Antimongehalte eines besonderen Bleizuschlages zur Entfernung desselben.
Ein Zinkgehalt wird bei dem Schmelzen zum Theil verflüchtigt, zum Theil verschlackt und nur zum geringen Theil geht er in die Speise.
Verschlacken d. Arseneisens.
5) Verschlackung des Arseneisens mittelst Borax auf dem Gaarscherben.
Zur Entfernung des Arseneisens aus dem Speisekorn setzt man dieses mittelst einer Backenzange (Taf. VII. Fig. 129) auf einen 25—30 Pfd. Boraxglas enthaltenden, mitten in der Muffel stehenden und von glühenden Holzkohlen an 3 Seiten umgebenen weissglühenden Gaarscherben (Taf. VI. Fig. 80); auch bringt man wohl den König mit dem Boraxglas in ein Skarnitzel gewickelt zusammen auf den Scherben.
Bei geschlossener Muffelmündung wird möglichst rasch eingeschmolzen, der Scherben, sobald der König ins Treiben gekommen, der Muffelmündung etwas näher gezogen und diese behuf Luftzutritts theilweise offen gelassen.
Es oxydirt sich bei richtig geleiteter Temperatur zunächst nur Arseneisen, welches als basisch arsensaures Eisenoxydul — unter Entweichen eines Theils des an Eisen und die übrigen Metalle gebundenen Arsens — sich im Boraxglas auflöst und demselben, was nach dem Ablöschen der Schlacke wahrzunehmen, eine dunkelgrüne oder schwarze Farbe ertheilt.
So lange noch Eisen vorhanden, zeigt sich bei richtiger Temperatur auf dem flüssigen Korn eine Kruste oder Schuppen von basisch arsensaurem Eisenoxydul, welche durch die rotirende Bewegung des Metalles dem Boraxglase zugeführt werden (das Schuppen).
Erst nachdem alles Eisen abgeschieden, wird der König blank; es zeigen sich bei fast völlig verschlacktem Eisengehalt am untern Rande blanke Stellen, während es oben noch schuppt, dann wird der König ganz blank.
Wendet man eine zu hohe Temperatur an, so bleibt der König selbst bei einem grösseren Eisengehalt blank und bei zu niedriger Temperatur kann das Arbeiten ganz aufhören, der König überzieht sich mit einer dicken Kruste, welche schon Kobalt enthalten kann, ohne dass sich ein Zucken wahrnehmen lässt.
Sobald der König blank geworden, nimmt man den Scherben heraus, wobei das Korn Arsendämpfe ausstösst, hält ihn erst auf kaltes Wasser und zieht ihn, sobald der König erstarrt ist, mehrere Male rasch durchs Wasser bis zur vollständigen Abkühlung.
Um sicher zu sein, dass alles Eisen entfernt ist, schmilzt man den entschlackten König wohl nochmals rasch mit Borax ein und nimmt ihn sofort nach dem Antreiben heraus, wo dann die Schlacke von beginnender Kobaltverschlackung einen Stich ins Bläuliche zeigen muss.
Sobald nämlich die letzten Antheile Eisen weggehen, verschlackt sich auch bereits eine geringe Menge Kobalt und es entsteht dadurch ein kleiner Verlust daran.
Das Eisen muss aber vollständig entfernt werden, weil sich sonst bei der nachfolgenden Operation das überschüssige Arsen nicht vollständig verflüchtigen lässt.
War die Speise eisenarm oder eisenfrei, so wird der König nach dem Einschmelzen gleich blank und es verschlackt sich Kobalt unter Entstehung einer dunkelblauen Schlacke.
Es musste in solchem Falle, wie bereits (S. 224) bemerkt, Eisenfeile beim reducirenden und solvirenden Schmelzen hinzugefügt werden.
Bei viel Eisen lässt sich dasselbe durch einmaliges Schmelzen nicht abscheiden; hat sich der Borax mit Eisen gesättigt, so wird er zähflüssiger (nicht zu verwechseln mit ähnlichen Erscheinungen in Folge zu sehr gesunkener Temperatur) und das Treiben verliert an Lebhaftigkeit.
Man muss dann den Scherben herausnehmen, ablöschen und das noch mit schwarzer Oxydhaut überzogene Korn so oft mit frischem Borax aufsetzen, bis der König blank geworden.
Eine übersättigte Boraxschlacke zeigt oberflächlich kupferrothe Schüppchen von basisch arsensaurem Eisenoxyd.
Waren beim reducirenden und solvirenden Schmelzen die Arsenmetalle nicht geschmolzen, so kann man bei Abwesenheit von Eisen und bei gleichem Verhältniss von Nickel und Kobalt die Verschlackung des Kobalts, wenn nur Nickel bestimmt werden soll, vornehmen, weil das leichtflüssigere Arsennickel früher schmilzt, als alles Kobalt verschlackt ist; dagegen lässt sich Eisen aus einer ungeschmolzenen Probe nicht abscheiden.
Sprüht der König beim Aufsetzen auf den Scherben, so deutet dies auf einen Schwefelgehalt im noch nicht völlig abgerösteten Erz oder im angewandten Fliegenstein.
Der im Vorstehenden beschriebenen Operation kann man auch ohne Weiteres hinlänglich arsenreiche Arsenmetalle unterwerfen, welche schwefelfrei sind und nicht zu viel Gangarten enthalten (S. 221), indem man sie mit Borax und etwas Eisen in einem Skarnitzel auf den Gaarscherben setzt.
6) Desarseniciren.
Das von Eisen befreite Speisekorn besteht aus Arsenkobalt und Arsennickel mit einem Ueberschuss von Arsen, nach dessen Entfernung constante Verbindungen von Co4 As und Ni4 As entstehen.
Man erreicht dies dadurch, dass man das Speisekorn in einem bedeckten kleinen Bleischerben (Taf. VI. Fig. 93) zwischen trocknem Holzkohlenpulver etwa ¼—½ Stunde in der gelbrothglühenden Muffel erhitzt, dann den erkalteten König wiegt und diese Glühung so oft wiederholt, bis die beiden letzten Wägungen übereinstimmende Resultate geben.
Man kann auch die Könige mit Kohlenpulver in Thontiegelchen thun, wie solche bei quantitativen Bleiproben vor dem Löthrohr angewandt werden, mehrere solcher Tiegelchen in einem grössern Tiegel auf eine Unterlage von Kokspulver setzen und dann den bedeckten Tiegel glühen.
Die nach dem fast völligen Erkalten des Tiegels mit einer Pincette aus dem Kohlenpulver herausgeholten Könige werden im Wasser abgelöscht.
Zweck.
Verfahren.
Verfahren.
7) Verschlacken des Viertel-Arsenkobalts, Co4 As.
Der genau gewogene, aus den constanten Verbindungen Co4 As und Ni4 As bestehende König wird mit etwa 25 Pfd. Borax wie vorhin bei der Eisenverschlackung auf dem Gaarscherben behandelt, wo dann bei Luftzutritt und richtiger Temperatur zunächst Co4 As in arsenige Säure und basisch arsensaures Kobaltoxydul übergeht, welches letztere sich im Borax bei blankbleibendem König mit blauer Farbe auflöst.
Die Temperatur muss höher gehalten werden, als bei der Verschlackung des Arseneisens.
Die Operation ist beendigt, sobald sich auf dem sonst blanken König apfelgrüne Schüppchen von basisch arsensaurem Nickeloxydul zeigen und die erkaltete Schlacke von dem Blau des Kobalts und dem Braun des Nickels einen Stich ins Violette erhält.
Bei zunehmender Nickelverschlackung werden die Schuppen grösser und unter dem Korn zeigt sich nach dem Erkalten eine starke grüne Färbung.
Schon bei einem deutlich grünen Anfluge ist die Nickelverschlackung nur unbedeutend.
Bei zu niedriger Temperatur erhält das Korn einen schwarzen Ueberzug und die Verschlackung wird verzögert, bei zu hoher Temperatur bleibt auch bei eingetretener Nickelverschlackung das Korn vollständig blank.
Die Verschlackung des Kobaltes geht viel langsamer, als die des Eisens, und bei einem grösseren Kobaltgehalt muss der König wiederholt mit frischem Borax behandelt werden, sobald eine Sättigung eingetreten ist.
Bei nur wenig Kobalt entsteht auf der kurze Zeit blank gewordenen Oberfläche sofort das grüne Häutchen bei einer bräunlichen Färbung der Schlacke.
So lange noch Kobalt vorhanden, zeigt das abgelöschte Korn eine schwarze Oxydhaut und wird erst mit dem Verschwinden des Kobaltes auch unter der Abkühlung blank.
Bei einiger Vorsicht ist der durch Verschlackung des Nickels entstehende Verlust nur gering.
Das kobaltfreie Korn enthält nur noch Ni4 As, aus dessen Menge sich direct der Nickelgehalt berechnen lässt, da dasselbe 60,7 % Nickel enthält.
Zieht man das Gewicht des Ni4 As von dem bekannten Gewichte des Co4 As + Ni4 As ab, so erhält man das Co4 As, welches 61,5 % Kobalt enthält.
§. 108. Probe für kupferhaltige Substanzen.
Man nimmt mit dem Probirgut die Operationen 1—7 §. 107 vor und erhält dann eine Speise, welche aus Ni4 As und Cu6 As besteht.
Unterwirft man diese einem Verschlacken mit Borax, so wird zwar zunächst auch nur Ni4 As in basisch arsensaures Nickeloxydul umgewandelt und dieses vom Borax mit brauner Farbe aufgelöst, aber es bleibt das Cu6 As nur so lange eine constante Verbindung, als dasselbe wenigstens mit einer eben so grossen Menge von Arsennickel noch in Verbindung ist.
Wird letzteres weiter verschlackt, so entlässt das Cu6 As einen Theil seines Arsens und die zurückbleibende Arsenkupferverbindung ist von variabler Zusammensetzung.
Je nachdem der Kupfergehalt den Nickelgehalt übersteigt oder nicht, wendet man folgendes Verfahren an:
Verfahren.
1) Proben mit den Nickelgehalt nicht übersteigendem Kupfergehalt.
Man schmilzt auf einem Gaarscherben statt Borax kräftiger solvirend wirkendes Phosphorsalz ein und setzt, sobald ruhiger Fluss eingetreten, auf den weissglühenden, wie vorhin angegeben mit Kohlen umstellten Scherben das aus Ni4 As + Cu6 As bestehende Korn nebst der 6—Sfachen Menge Gold, beide in ein Skarnitzel gewickelt.
Da, wie früher bemerkt (S. 219), die Grösse des Regulus nicht über eine gewisse Grenze gehen darf und durch den Goldzusatz dessen Gewicht beträchtlich vermehrt wird, so muss beim Abwägen des Probirgutes hierauf Rücksicht genommen und bei grösserem Kupfergehalt mit der Einwage wohl bis auf 6—5 Pfd. herabgegangen werden.
Kupferärmere Substanzen.
Man schmilzt bei geschlossener Muffelmündung möglichst rasch ein, öffnet letztere dann theilweise und lässt sich das Ni4 As als basisch arsensaures Nickeloxydul mit gelber Farbe im Phosphorsalz verschlacken, während welcher Zeit die Oberfläche des Königs von grünen Schüppchen oder Häutchen des basisch arsensauren Nickeloxyduls trübe erscheint.
Namentlich in der letzten Periode der langsamer als bei Kobalt gehenden Verschlackung des Nickels entweicht das ans Kupfer gebundene Arsen.
Das Nickel ist abgeschieden und eine Legirung von Kupfer und Gold gebildet, wenn der plattwerdende König blank erscheint, die sowohl dem schmelzenden Golde, als dem schmelzenden Kupfer eigenthümliche meergrüne Farbe angenommen hat und das Bestreben zeigt, in der Schlacke unterzusinken, ferner, wenn das Rauchen aufgehört hat und kurz vorher wohl erschienene Arsenikflämmchen verschwunden sind.
Die Farbe der Schlacke ist gelb bis braun und das Korn muss sich, ohne Risse zu bekommen, auf dem Ambos demnächst ausplatten lassen.
Man nimmt alsdann die Probe aus dem Ofen, löscht sie vorsichtig ab, wiegt die Kupfergoldlegirung, zieht von ihrem Gewicht die zugesetzte Goldmenge ab, findet somit direct den Kupfergehalt, berechnet diesen auf Cu6 As (Cu6 As enthält 71,7 % Cu und 100 Cu geben 139,3 Cu6 As), zieht die gefundene Zahl von dem Gewichte des ursprünglich angewandten Speisekönigs (Ni4 As und Cu6 As) ab und erfährt dadurch den Gehalt an Ni4 As, aus welchem dann die darin enthaltene Nickelmenge berechnet wird.
Bei einem grösseren Nickelgehalt muss man mehrmals frisches Phosphorsalz nehmen.
Zeigt dasselbe noch eben eine gelbe Farbe, deutet also noch auf einen geringen Nickelgehalt im König, so lässt man zuletzt nochmals rasch statt mit dem kräftiger lösenden und leichter eine Kupferverschlackung herbeiführenden Phosphorsalz mit Borax antreiben und nimmt dann die Probe heraus.
Phosphorsalz schmilzt zäher als Borax und erfordert, wenn es darin gehörig treiben soll, eine höhere Temperatur.
Bei nicht hinreichendem Goldzusatz ist das Kupfer weniger vor Verschlackung geschützt und statt, dass der König nach Abscheidung des Ni4 As blank wird, überzieht er sich mit einem rothen Häutchen von Kupferoxydul.
Aber auch bei grösserem Goldzusatz kann die Kupferverschlackung schon in der letzten Periode der Nickelabscheidung nicht vermieden werden, wenn der Kupfergehalt im Vergleich zum Nickelgehalt eine gewisse Grenze übersteigt, z. B. wenn beide nahezu gleich sind oder ersterer überwiegt.
Ein Zusatz von Silber statt Gold empfiehlt sich nicht; das Arsensilber ist flüchtig, schützt das Kupfer weniger vor Verschlackung und kann sich selbst verschlacken.
Das Phosphorsalz nimmt dann nach Entfernung des Nickels statt der braunen Farbe eine grüne von Kupferoxyd an und in diese mischt sich Emailweiss von verschlacktem Silber.
Winkler hat neuerdings durch Versuche nachgewiesen, dass bei einem Zusatz von Gold, Silber, Platin und Silicium beim Treiben der Arsenmetalle mit Phosphorsalz eine Kupferverschlackung niemals vermieden werden kann, weshalb zur genauen Bestimmung des Nickelgehaltes vorher das Kupfer nach einer der folgenden Methoden auf nassem Wege abgeschieden werden muss.
B. u. h. Ztg. 1863. S. 345.
2) Proben mit den Nickelgehalt übersteigendem Kupfergehalt (z. B. nickelhaltiges Schwarz- und Gaarkupfer, Kupferstein, Kupferspeise, dergleichen Schlacken, Neusilber etc.).
Aus eben angeführten Gründen scheidet man das Kupfer vor der Bestimmung des Nickels auf nassem Wege ab.
Man fällt das Kupfer in der von Winkler angegebenen Weise mittelst Eisenpulvers (S. 174) oder nach der schwedischen Probe mittelst Eisendrahtes (S. 200) aus, schlägt die im Filtrat vom Kupfer enthaltenden Metalle (hauptsächlich Nickel, Kobalt und Eisen) durch Aetzkali nieder, filtrirt, wäscht den Niederschlag etwas aus, trocknet und glüht ihn und arsenicirt die erhaltenen Metalloxyde in vorhinniger Weise (S. 222).
Kupferreiche Substanzen.
Bei einem grösseren Antimongehalte empfiehlt es sich, das Probirgut in Lösung zu bringen, aus dieser Antimon, Kupfer etc. durch Schwefelwasserstoff oder unterschwefligsaures Natron zu fällen, die Schwefelmetalle abzufiltriren, sie mit Schwefelwasserstoffwasser auszuwaschen, die Flüssigkeit bis zum Verschwinden des Schwefelwasserstoffgeruches abzudampfen, das Eisenoxydul in Kochhitze durch Salpetersäure oder chlorsaures Kali höher zu oxydiren, aus der Lösung Eisen, Nickel und Kobalt durch Aetzkali zu fällen und den Niederschlag, wie oben angegeben, weiter zu behandeln.
2. Kapitel.
Nasse Proben.
§. 109. Allgemeines.
Sowohl auf gewichtsanalytischem, als volumetrischem Wege ist die Bestimmung des Nickelgehaltes nicht ohne Schwierigkeiten.
Erst in neuerer Zeit hat man massanalytische Methoden aufgefunden, welche bei gehöriger Uebung im Manipuliren und genauer Bekanntschaft mit den chemischen Reactionen zufriedenstellende Resultate liefern.
Werth der Proben.
§. 110. Nasse Proben.
Hierher gehören:
A. Titrirproben.
1) Küntzel’s Titrirverfahren für Kupfer und Nickel.
.
Das in Königswasser gelöste Probirgut wird, wenn Kieselsäure vorhanden, zur Trockne gedampft, auf 120—150° C. erhitzt, um erstere unlöslich zu machen, Salzsäure hinzugefügt, das Eisen in der Kochhitze durch essigsaures Natron oder besser kohlensauren Baryt abgeschieden, filtrirt und Ammoniak im Ueberschuss hinzugefügt, in welchem sich Kupfer und Nickel mit blauer Farbe lösen.
Zu der in einem Kolben erhitzten Lösung fügt man so lange titrirte Schwefelnatriumlösung, bis alles Kupfer gefällt ist.
Das Reactionsende wird daran erkannt, wenn feuchtes weisses Schwefelzink von einem Tropfen herausgenommener Lösung nicht mehr schwarz gefärbt wird.
Ist noch Kupfer darin vorhanden, so giebt Schwefelzink Schwefel an dasselbe ab und färbt sich schwarz, und zwar reagirt eine ammoniakalische Lösung mit 1/10000 Kupfer noch auf Schwefelzink.
Titrirmethoden.
Küntzel’s Probe.
Erdm., J. f. pr. Chem. Bd. 88. S. 486.
Nach dem Eintritt des Reactionsendes bemerkt man die verbrauchte Menge Schwefelnatriumlösung und fällt mit derselben Normallösung das noch in Lösung befindliche Nickel aus, was geschehen ist, wenn eine ammoniakalische Silberlösung oder Nitroprussidnatrium von einem Tropfen Lösung nicht gefärbt wird, was schon bei einem Ueberschuss von 1/20000 Schwefelnatrium eintritt.
Bei den fast übereinstimmenden Atomgewichten von Nickel und Kobalt eignet sich diese Titrirmethode auch zur Bestimmung des Kobalts bei Abwesenheit des Nickels, sonst werden beide Metalle gleichzeitig durch Schwefelnatrium niedergeschlagen.
Das Schwefelzink bereitet man durch Auflösen von Zink in Salzsäure, Uebersättigen der Lösung mit Ammoniak, Abscheidung eines geringen Bleigehaltes durch Kochen mit ein wenig Schwefelzink, Filtriren, Zusatz von Schwefelnatrium bis zur nicht völligen Ausfällung des Zinks und Vertheilung des Breies von Schwefelzink und überschüssiger Zinklösung auf zusammengeschlagenem Filtrirpapier, wobei die Flüssigkeit angesogen wird und das feuchte Schwefelzink in passendem Zustande zurückbleibt.
Zur Feststellung des Titers der Schwefelnatriumlösung bedarfs eines reinen Nickelmetalles, dadurch erhalten, dass man kobaltfreies Nickelchlorür sublimirt und das Sublimat bei starker Hitze im Wasserstoffstrom reducirt.
Winkler’s Probe.
2) Winkler’s Titrirmethode für Nickel und Kobalt.
Dieselbe beruht darauf, dass man nach Küntzel’s Methode einmal Nickel und Kobalt mittelst titrirter Schwefelnatriumlösung zusammen bestimmt, dann das Kobalt mittelst Quecksilberoxydes und titrirten Chamäleons und aus der Differenz den Nickelgehalt findet.
Man bringt das Probirgut mittelst Salzsäure, weniger gut Schwefelsäure, in Lösung, fällt aus der sauren Lösung mittelst Schwefelwasserstoffs Cu, Pb, Bi, As, Sb, filtrirt, erhitzt das Filtrat zum Kochen behuf Austreibung des Schwefelwasserstoffs, oxydirt das Eisen durch chlorsaures Kali, treibt durch Erhitzen freies Chlor aus, fällt Thonerde und Eisenoxyd durch essigsaures Natron, wobei leicht etwas Nickel mit niedergeschlagen wird, filtrirt, verdünnt die Lösung auf ein gewisses Volumen und misst davon zwei gleiche Volumina ab, das eine zur Bestimmung des Nickels und Kobaltes zusammen, das andere zur Ermittlung des Kobaltgehaltes.
