Repository: HallerPatrick/nextflow-exercises

# nextflow-exercises

All exercises for the seminar Workflows for Scientific Data Analysis with Nextflow.


All workflow scripts are under the `workflow` directory, while the python scripts which are
actually doing the logic are under `lib`.

Results are written into `results`.

# Sample Project

## Overview

```mermaid

graph LR
    A{ Source Texts } --> Tokenization --> Kmers & Frequncy --> E[Merge Results]

```

## Results of running nextflow pipelines


| Pipeline   | URL                                       | Deployability | Docker | Reason                                      |

File: gesamt/kerl_metallurgische_1866.txt (part 15 of 27)
METALLURGISCHE PROBIRKUNST ZUM GEBRAUCHE BEI VORLESUNGEN UND ZUM SELBSTSTUDIUM. VON BRUNO KERL, PROFESSOR AN DER KÖNIGLICH HANNOVERSCHEN BERGAKADEMIE ZU CLAUSTHAL.
Die Flüssigkeit muss frei von Mangan sein und kann als unschädlich Erden und Alkalien enthalten.
Fresenius, Ztschr. f. analyt.
Chem. 3. Jahrg. 1864. S. 265, 420.
a) Bestimmung des Nickels und Kobaltes zusammen.
Man übersättigt die abgemessene Flüssigkeit mit Ammoniak, erhitzt sie in einem Kolben zum Kochen und fällt nach Küntzel’s Methode Nickel und Kobalt mit Schwefelnatriumlösung aus, wobei das die Beurtheilung des Reactionsendes erleichternde Klären der Flüssigkeit durch Zusatz von Salmiak und häufiges Schwenken des Kolbens befördert wird.
Man muss diesen Versuch wenigstens doppelt anstellen, um controlirende Resultate zu erhalten.
b) Bestimmung des Kobalts.
Die zweite Portion Lösung versetzt man zur Abscheidung eines etwaigen Schwefelsäuregehaltes mit etwas Chlorbarium und fügt, ohne den gebildeten schwefelsauren Baryt abzufiltriren, eine beliebige Menge nasses Quecksilberoxyd hinzu, welches durch Fällen von Quecksilberchloridlösung mit Aetzkali, Auswaschen des Niederschlages durch Decantiren und Aufbewahren als nasser Schlamm erhalten wird.
Zu der völlig abgekühlten Flüssigkeit lässt man unter stetem Umrühren titrirte Chamäleonlösung so lange eintröpfeln (nicht in grösserer Menge zufliessen, selbst wenn man den Titerverbrauch schon im Voraus kennt), bis die letzten Tropfen die Lösung bleibend zwiebelroth färben, worauf man die verbrauchten C.C. Normallösung abliest.
Nach einigem Stehen verbleicht die Farbe allmälig, was aber nicht weiter stört.
Hierbei verwandelt das Chamäleon das Kobaltoxydul in Oxyd und dieses wird vom Quecksilberoxyd niedergeschlagen, während Nickeloxydullösung von beiden Reagentien nicht verändert wird (6 Co Cl + 5 Hg + 11 H + K Mn = 3 Go H3 + 2 Mn H + 5 Hg Cl + K Cl).
Die Titerflüssigkeit erhält eine passende Stärke, wenn man 5—6 Grmm. übermangansaures Kali in 1 Liter Wasser löst, wo dann 1 C.C. 6—7 Milligr. Kobalt fällt.
Das niedergeschlagene Kobaltoxyd- und Mangansuperoxydhydrat bräunen das in der Flüssigkeit suspendirte gelbe Quecksilberoxyd und, indem man während des Titrirens eine frische Portion von letzterem zusetzt, reisst dasselbe die Oxydhydrate rascher zu Boden.
Man kann auf diese Weise im Nickel noch 1/1000 Kobalt nachweisen.
Als wesentliche Erfordernisse zum Gelingen dieser Probe haben sich die folgenden herausgestellt:
α)
Das Chamäleon muss als reines umkrystallisirtes Salz (§. 151. 1) angewandt werden, weil die rohe Schmelze kohlensaures Kali enthält, welches neben Kobaltoxyd auch Kobalt- und Nickeloxydul niederschlägt.
Letzteres würde durch mechanische Umhüllung einen Theil des Kobaltes der Einwirkung des Chamäleons entziehen, die Umsetzung. verlangsamen und das Reactionsende undeutlicher machen.
β)
Die Titerstellung des Chamäleons muss durch reines Kobalt, z. B. nicht durch Kleesäure, geschehen.
Es wird nämlich bei der Fällung ein Theil des Kobaltes mechanisch als Oxydul mit niedergerissen, welcher Fehler sich eliminirt und derselbe bleibt, wenn man die Titerbestimmung immer mit reinem Kobaltmetall vornimmt.
Letzteres wird dadurch erhalten, dass man mit öfters umkrystallisirtem nickelfreien Purpureokobaltchlorid (5 H3 N .
Co2Cl3) einen Porzellantiegel bis zu ein Drittel füllt, diesen in einen Platintiegel mit durchbohrtem Deckel und Gaszuführungsrohr stellt, einen raschen Strom gereinigtes Wasserstoffgas in den Tiegel leitet, denselben erst gelinde, dann nach Verdampfung des meisten Chlorammoniums stärker und zuletzt bis zum heftigsten Glühen so lange erhitzt, als noch salzsaures Gas entweicht, welches der herausbrennenden Gasflamme eine bläulichrothe Färbung ertheilt.
Unter fortwährendem Zuleiten von Wasserstoffgas lässt man den Tiegel erkalten, löst dann das an den Tiegelwänden als glänzendes dünnes Blech haftende metallische Kobalt ab und zur Titerbestimmung eine entsprechende Menge davon in warmer Salzsäure auf, verdünnt mit kaltem Wasser und titrirt das Kobalt mit Chamäleon und Quecksilberoxyd.
γ) Mangan verhält sich ebenso wie Kobalt; Manganchlorür wird durch das Chamäleon oxydirt und als Oxydhydrat vom Quecksilberoxyd niedergeschlagen, wodurch die Kobaltbestimmung falsch wird; dagegen lässt sich Mangan auf diese Weise neben Eisen, als Oxyd, Nickel und Zink bestimmen.
Eisenoxyd neben Kobalt in Lösung, wird durch Quecksilberoxyd gleich niedergeschlagen und stört nicht weiter; desgleichen ist Zink indifferent.
Dagegen verlangsamt die Gegenwart von Schwefelsäure die Reaction, Phosphorsäure, Arsensäure und die Sauerstoffsäuren des Chlors und Stickstoffs verhindern sie, auch nur in geringer Menge vorhanden, vollständig.
B. Gewichtsanalytisches Verfahren.
Ein solches kann, und man erhält befriedigende Resultate, darin bestehen, das Probirgut in Lösung zu bringen, durch Schwefelwasserstoff die aus saurer Lösung fällbaren Metalle zu entfernen, durch Erhitzen das überschüssige Gas auszutreiben, durch Erhitzen mit chlorsaurem Kali Eisenoxydul höher zu oxydiren, durch essigsaures Natron Eisenoxyd und Thonerde zu fällen, aus dem Nickel, Kobalt, Mangan und Zink enthaltenden Filtrat die Oxyde durch kohlensaures Natron niederzuschlagen, die ausgewässerten und geglühten Oxyde in einer Retorte mit der 1½fachen Menge Schwefel und einer geringen Menge Soda ½ Stunde zu glühen und die gebildeten Schwefelmetalle mit verdünnter Salzsäure zu behandeln, wobei sich Mangan und Zink lösen, die Schwefelungen von Kobalt und Nickel aber ungelöst bleiben.
Man löst dieselben in Königswasser, dampft zur Trockne, nimmt mit Salpetersäure wieder auf, neutralisirt die möglichst concentrirte Lösung mit Aetzkali, fügt eine concentrirte Lösung von salpetrigsaurem Kali bei, säuert mit Essigsäure wenig an und lässt etwa 24 Stunden lang stehen, wo sich dann das Kobalt als gelbes salpetrigsaures Kobaltoxydkali abgeschieden hat.
Man filtrirt, wäscht mit Chlorkaliumlösung aus, trocknet und glüht das Kobaltsalz, äschert das Filter ein, befeuchtet den gesammten Rückstand mit etwas Schwefelsäure, verjagt die überschüssige Schwefelsäure und wägt den aus 2 Co S + 3 K S bestehenden Rückstand, welcher 18,014 % Co enthält.
Aus dem nickelhaltigen Filtrat scheidet man das Nickeloxydul durch Aetzkali ab, wäscht das Oxydulhydrat gut aus, glüht und bestimmt das Nickel als Ni.
Strohmeyer’ Methode.
Fresenius, quant. Analyse.
1862. S. 227.
Geringe Mengen Nickel im Schwefelkies werden gefunden, wenn man denselben löst, zur neutralen Lösung etwas Schwefelammonium setzt, wobei zunächst Schwefeleisen fällt, und filtrirt, wo sich dann im Filtrat Nickel nebst Kobalt concentrirt, so dass man diese Metalle nach einer der im Vorhergehenden angegebenen Methoden bestimmen kann.
Nickel im Schwefelkies.
IV. Silber.
Probirmethoden.
§. 111. Allgemeines.
Zur dokimastischen Bestimmung des Silbers in reicheren und ärmeren Substanzen bedient man sich meist des trocknen Weges, nur für silberreichere Legirungen (Münzen, Barrensilber, Brandsilber etc.) zuweilen des nassen Weges (einer Titrirprobe).
rockne Proben.
Bei sämmtlichen Proben auf trocknem Wege sucht man das Silber, je nach seinem Verbindungszustande und seinen Begleitern, auf passende Weise an Blei zu binden und das silberhaltige Blei (Werkblei) in einem porösen Gefässe (Capelle, S. 89) einem oxydirenden Schmelzen (Abtreiben) auszusetzen, wobei die entstehenden Oxyde (Blei-, Kupferoxyd etc.) von der Capelle eingesogen werden, das Silber aber auf dessen Boden zurückbleibt.
Entstehung on Silberverlusten.
Trotzdem diese Probe zu den genauesten der Dokimasie gehört und noch Silbergehalte angiebt, welche sich auf keine andere Weise, namentlich nicht auf nassem Wege, bestimmen lassen, so findet man doch den Silbergehalt danach um eine variable Grösse zu gering.
Dies hat einestheils seinen Grund in der Flüchtigkeit des Silbers, welche durch andere leichtflüchtige Substanzen (Antimon, Arsen, Zink etc.) noch erhöht wird, anderntheils in der Oxydirbarkeit des Silbers beim Abtreiben durch einen Ueberschuss von Bleioxyd, in Folge dessen sich gebildetes Silberoxydul, Ag, in Verbindung mit Bleioxyd in die Capelle zieht (Silberverlust durch Capellenzug).
Weniger finden diese Verluste statt bei der Extraction des Silbers durch Blei (Ansieden), als beim Abtreiben und zwar nimmt die Silberverflüchtigung zu mit steigender Temperatur und Zeitdauer des Treibens, sowie der Anwesenheit von mehr oder weniger anderen flüchtigen Metallen, welche, schon unter dem Schmelzpunct des Silbers flüchtig, dasselbe zur Verdampfung disponiren.
Der Silberverlust durch Capellenzug wächst mit der Temperatur, der Porosität der Capellen, der Zeitdauer, also mit der Menge des abzutreibenden Bleies und mit der Abnahme des Silbergehaltes.
In letzterer Beziehung hat man die Erfahrung gemacht, dass der procentale Silberverlust mit abnehmenden Gehalten zunimmt, bei einem Gehalte von 1 % Silber im Probirgut aber auf der Wage kaum bemerklich ist, so dass man diesen Verlust bei silberärmerem Probirgut, namentlich bei merkantilischen Erzproben ganz ausser Berücksichtigung lässt, denselben aber bei silberreichen Legirungen (Münzen, Brandsilber, Blicksilber etc.) nach durch Versuche ermittelten, zu einer Tabelle formirten Zahlen in Anrechnung bringt, weil derselbe, dem Procentgehalt nach zwar geringer, als bei ärmeren Proben, doch bei höhern Gehalten auf das Resultat influirt.
Plattner hat für Löthrohrproben den Capellenzug für jeden wägbaren Silbergehalt unter 1 % bei verschiedenen Bleimengen festgestellt.
Plattner-Richter’s Probirkunst mit dem Löthrohre.
4. Aufl. 1865. S. 530.
Grösse der Silberverluste
Die umfangreichsten Versuche zur Ermittelung der Silberverluste bei der später zu erwähnenden hauptsächlichsten Probe, der Ansiedeprobe, sind von Klasek mit Przibramer Geschicken sowohl, als mit reinem Silber und Blei angestellt, wobei sich der Hauptsache nach Folgendes ergeben hat:
Oestr. Ztschr. 1857 S. 370.
a) der mit abnehmenden Gehalten zunehmende Silberverlust wird um so grösser, je mehr Blei vorhanden, ohne jedoch in gleichem Verhältniss mit der Bleimenge zu steigen.
b)
Am Ende des Abtreibens ist der Silberverlust am grössten, und es findet sich etwa die Hälfte des ganzen Silberabganges in dem kleinen Theil der Capellenmasse, auf welchem das Treiben beendigt wird.
c)
Unter sonst gleichen Umständen kann bei zu hoher Temperatur der Silberverlust bis 50 % grösser sein, als bei richtig geleiteter Temperatur, indem alsdann die Flüchtigkeit des Bleies und Silbers zunimmt und die in grösserer Hitze lockerer werdende Capelle mehr Blei- und Silberoxydul einsaugt.
Aehnlich verhalten sich gleich von vorn herein zu locker geschlagene Capellen.
d)
Je weiter man das Ansieden fortsetzt, um so kleiner wird zwar der abzutreibende Werkbleikönig und um so geringer der Capellenzug, aber um so grösser auch der Silbergehalt in den Ansiedeschlacken; es pflegt aber im Allgemeinen der totale Silberverlust bei Erzeugung kleinerer Werkbleikönige geringer zu sein, als bei grössern, indem wegen längerer Dauer des Treibens sich mehr Silber verflüchtigt und der Capellenzug wächst.
Je weiter man das Ansieden fortsetzt, um so leichter werden die Ansiedescherben durchgefressen.
e) Wurden 20—4 Loth reines Silber mit Villacher Blei angesotten, so gingen 4,34 % von ersterem verloren, und zwar durch Verschlackung und Capellenzug 3,94 %, also durch Verflüchtigung 0,40 %.
Da jedoch die erhaltenen Silberkörner nicht rein sind, sondern nur 99,5—99,7 % reines Silber enthalten, so steigt obiger Verlust noch um 0,4 %.
f) Beim currenten Probiren Przibramer Erze mit 20—1 Loth (S. 102) Silber im Ctr., wenn man 20—30 Proben auf einmal ansiedet und 20 auf einmal abtreibt, also nicht jeder einzelnen die erforderliche Aufmerksamkeit widmen kann, erhielt man folgende Verluste:
Im Ctr.
Zur St. Andreasberger Hütte auf dem Oberharze fand Seidensticker nachstehende Silberverluste:
Wurden 5 Grain (S. 103) Silber mit steigend 5—175 Grain Blei abgetrieben, so betrug der Silberverlust nach Hambly auf 1000 Thle. 5,5—18,8 Thle.
B. u. h. Ztg 1856. S. 361.
Man bringt im Grossen gegen die Probe meist mehr Silber (Plussilber) aus, was darin seinen Grund hat, dass man bei der Probe die in die Capellenmasse eingesogene Silbermenge ausser Rücksicht lässt, während im Grossen der bleiische Herd vom Abtreiben mit seinem Silbergehalt wieder in die Schmelzarbeiten kommt.
Die für silberreiche Legirungen übliche Probe auf nassem Wege von Gay-Lussac beruht auf der Fällung des Silbers durch eine titrirte Kochsalzlösung.
Silberproben auf nassem Wege.
Da Chlorsilber in salpetersaurem Natron, welches sich bei der Fällung aus salpetersaurer Silberlösung bildet, etwas löslich ist, so werden geringe Silbermengen gar nicht oder nur unvollständig angezeigt, während der trockene Weg die geringsten Silbermengen nachweist.
Bei silberreicheren Substanzen löst sich zwar auch ein entsprechender Theil des Chlorsilbers in der Natronsalpeterlösung auf, allein der dadurch entstehende Verlust, welcher sich wesentlich nach dem ganzen Volumen der Lösung richtet und bei gleichem Volumen in verschiedenen Silberlösungen fast gleich bleibt, ist gegen die zu bestimmende grosse Silbermenge verschwindend klein und wird es um so mehr, je silberreicher das Probirgut ist, so dass dann die nasse Probe genauer als die trockene wird.
Die gebräuchlichen Silberproben lassen sich wie folgt classificiren:
Eintheilung der Silberproben.
A. Substanzen, welche keine Legirungen sind.
1) Ansiede- oder Eintränkprobe für ärmere und reichere z. B. schwefel-, antimon-, arsen- und sauerstoffhaltige Substanzen jeder Art, als: Erze (Gediegen Silber mit 97—99,8, Antimonsilber Ag3 Sb, Ag4 Sb, Ag6 Sb u. a. mit resp.
73 bis 84, Arsensilber mit 65—12,7, Tellursilber Ag Te mit 62,7, Geschmeidig Glaserz Ag mit 87, Sprödglaserz Ag5 Sb mit 68,5, Miargyrit Ag Sb mit 36,9, Lichtes Rothgiltigerz Ag3 As mit 65,4, Dunkles Rothgiltigerz Ag3 Sb mit 60, Fahlerz (S. 170), Silberkupferglanz Ag Cu mit 53 Ag und 31 Cu, Polybasit (Ag, Cu)9 (Sb, As) mit 64—72, Chlorsilber Ag Cl mit 75, Bromsilber Ag Br mit 58, Jodsilber Ag J mit 46 Ag, ferner silberhaltige Blei-, Kupfer-, Zink-, Arsenerze, Schwefel- und Magnetkies), Leche, Speisen, Abzug, Abstrich, Herd, Schlacken, sonstige Hüttenabfälle etc.
2) Tiegelschmelzprobe mit Blei oder Glätte für schwefel-, antimon- und arsenfreie Erze und Producte (Silberkerate, gediegen Silber, Schlacken, metallisch Silber haltende Krätzen u. drgl.).
3) Combinirte Blei- und Silberprobe.
Für bleiische Erze und Producte (silberarmer und bleireicher Bleiglanz, Glätte, Abzug, Abstrich etc.).
B. Legirungen.
1) Proben auf trocknem Wege.
a) Directes Abtreiben ohne Bleizusatz für silberhaltiges Blei (Werkblei, Frischblei etc.) und Wismuth.
b) Directes Abtreiben mit Bleizusatz für silberreicheres und kupferhaltiges Silber (Münzproben oder Feinproben für Münzen, Brandsilber Blicksilber, Silberamalgam etc.).
c) Ansieden und Abtreiben für silberärmere Legirungen von Kupfer (Schwarzkupfer, Gaarkupfer, Kiehnstöcke, Messing, Tomback, Bronce, Argentan etc.) Eisen, (Eisensauen), Zinn, Zink etc.
2) Proben auf nassem Wege.
Gay-Lussac’s volumetrische Probe für kupferhaltiges Silber.
Zubereitung des Probirgutes.
Substanzen, welche keine Legirungen sind, müssen feingerieben und durch sehr feine Siebe geschlagen werden (S. 17); bleiben dabei geschmeidige Substanzen (Silber, Glaserz, Kupfer aus Kupferstein, Blei aus Schlacken und Abzügen etc.) auf dem Siebe zurück, so ist die Siebgröbe für sich zu probiren (S. 18).
Spröde Legirungen werden gröblich zerkleint, geschmeidige in Schnitzeln geschnitten (S. 21).
I. Abschnitt.
Proben für Substanzen, welche keine Legirungen sind.
Auswahl des Verfahrens.
§. 112. Allgemeines.
Die Auswahl der hierher gehörigen Proben hängt hauptsächlich von dem Zustande ab, in welchem sich das Silber im Probirgute befindet, namentlich, ob es gediegen, an Salzbilder, Schwefel, Antimon oder Arsen gebunden ist oder in bleihaltigen Substanzen vorkommt.
Man wählt danach die Ansiede-, Tiegelschmelz- oder eine Bleiprobe.
1. Kapitel.
Ansiede- oder Eintränkprobe.
§. 113. Allgemeines.
Diese Probe passt für Substanzen mit jedwedem Silbergehalt und der verschiedensten Verbindungsweise des Silbers und ist somit eine Generalprobe für alle silberhaltigen Substanzen.
Das Verfahren besteht im Allgemeinen darin, dass man das Probirgut mit metallischem Blei einem oxydirenden Schmelzen (Ansieden) unterwirft, wobei vorhandene Schwefel-, Antimon- und Arsenmetalle theils direct durch die Luft, theils durch das gebildete Bleioxyd oxydirt und von letzterem verschlackt oder verflüchtigt werden, während das überschüssige nicht oxydirte Blei das beim Rösten oder direct durch Umsetzen mit Blei aus seinen Verbindungen frei gemachte Silber aufnimmt und Werkblei zum Abtreiben bildet.
Anwendbarkeit der Probe
Theorie.
Vorhandene saure erdige Substanzen werden durch das Bleioxyd verschlackt, basische bedürfen eines Zuschlages von Borax oder Glas, desgleichen auch strengflüssige.
Die bei diesem Verfahren vorzunehmenden Modificationen werden hauptsächlich durch den verschiedenen Gehalt an Silber und die Qualität und Quantität der fremden Beimengungen veranlasst.
Modificationen.
1) Modificationen in Folge verschiedenen Silbergehaltes.
Einfluss der Reichhaltigk.
Die Grösse des Silbergehaltes ist von Einfluss auf:
a)
Die Grösse der Einwage.
Da grössere Silberkörner leichter spratzen, was zu Verlusten führt, einen auf der Wage merklichen Capellenzug (S. 237) erleiden etc., so wiegt man bei mittelreichen Substanzen, welche im Centner nicht unter 1 Pfdthl. Silber enthalten, ½—1 Ctr. Probirgut ein, je nach den fremden Beimengungen, welche einen grössern oder geringern Bleizusatz erfordern, den der Ansiedescherben aufnehmen muss.
Von reichen Substanzen, z. B. solchen mit über 1 % Silber, nimmt man nur ½—¼ Ctr., zuweilen nur 1—½ Gramm Einwage.
Arme Substanzen erfordern zur Erlangung eines auswägbaren Silberkornes (von ½ Pfdth. und darüber) die Anfertigung einer grösseren Anzahl Proben, (bei Probirblei mit 0,5 Pfdthl. Silber in 100 Ctrn. z. B. an 100 und mehr), deren jede man zu ½—1 Ctr. einwiegt, ansiedet, je 2—4 der erhaltenen Werkbleikönige abermals durch Ansieden verschlackt und diese Operation mit den erfolgenden Königen so oft wiederholt, bis man einen König erhält, der dann abgetrieben wird (Concentrationsprobe).
Man treibt auch wohl jeden der erhaltenen Könige direct theilweise ab und giesst dann das concentrirte Blei von mehreren Capellen in eine zusammen, treibt weiter, schüttet wieder zusammen u. s. f., bis man alles Blei in einer Capelle hat.
Bei diesem letzteren Verfahren bringt man mehr Silber aus, als bei dem ersteren, indem die Verschlackungsverluste vermindert werden.
Wo es angeht, z. B. bei leichtflüssigen, nicht zu armen und wenig Blei (das 4—8 fache) erfordernden Substanzen siedet man wohl 2 Ctr. zugleich an, treibt auch wohl 2 Könige auf einer Capelle ab, wenn sie nicht zu gross sind.
Einwage.
Probenzahl.
b)
Die Anzahl der einzuwägenden Proben.
Um stimmende Resultate zu erhalten, bedarfs um so weniger Proben, je gleichmässiger das Silber im Erze etc. vertheilt ist und je weniger flüchtige, dasselbe zum Verdampfen disponirende Substanzen vorhanden sind.
In durch Verwaschen erhaltenen Schliegen, sowie in Substanzen, in welchen sich spröde Silberverbindungen finden, lässt sich das Silber meist so gleichmässig vertheilen, dass 2 Proben genügen, wenn sie nahezu übereinstimmende Resultate geben.
Bei Stufferzen mit geschmeidigen Silbererzen entstehen die grössten Differenzen.
Je reicher die Erze werden, um so ungleichmässiger pflegt das Silber sich darin vertheilt vorzufinden und um so mehr Proben sind anzustellen, aus deren Resultaten man den Durchschnittsgehalt berechnet.
Letzteres ist besonders auch bei minder reichen Substanzen erforderlich, welche silberhaltige geschmeidige Bestandtheile mit spröden gemengt enthalten (z. B. Silbererze mit gediegen Silber, Glaserz und Rothgiltigerz; Krätzen mit gediegen Silber oder kupferhaltigem Silber im Gemenge mit Sand, wegen ungleicher Silbervertheilung und Strengflüssigkeit besonders schwierig zu probiren; ferner mit Blei gemengter Treibabzug etc.).
Man sucht dann die durch Sieben abgetrennte geschmeidige Gröbe auf einmal anzusieden, macht von dem Siebfeinen eine grössere Anzahl Proben, nimmt davon den Durchschnitt und berechnet den procentalen Silbergehalt aus dem.
Siebgroben und Feinen (S. 18).
Zuweilen ist ein richtiges Probenehmen bei sehr reichen Gemengen von spröden und geschmeidigen Silbererzen so schwierig, dass man vorhandene kleinere Erzposten in Tiegeln oder auf Ansiedescherben ganz aufarbeitet oder dieselben beim Abtreiben im Grossen eintränkt und aus dem Mehrausbringen gegen das im Werkblei enthaltene Silber den Silbergehalt des Erzes berechnet.
Es pflegen in den Bergwerkstaaten gewisse der Erfahrung entnommene Vorschriften zu existiren, welche die Anzahl der anzustellenden Proben je nach dem Silbergehalt des Probirgutes festsetzten; z. B. auf den Oberharzer Hütten macht man die Proben:
2 fach bei 1—39 Pfdthl. (Quint)
Ag im Ctr.
3 „ „ 40—79 „ . . . . . . „
4 „ „ 80—149 „ . . . . . . „
6 „ „ 150—299 „ . . . . . . „
8—10 „ „ 300 u. darüb.
„ . . . . . . „
c)
Die gestatteten Differenzen und die Schärfe des Auswägens der Silberkörner.
Gestattete Dif ferenzen.
Auch hierüber existiren auf den verschiedenen Hüttenwerken gewisse Bestimmungen.
In Freiberg z. B. wägt man die Silberkörner auf der Kornwage (S. 99) bis zu ½ Pfdthl. aus, ermittelt bei mehrfachen Proben den Durchschnittsgehalt und giebt den Gehalt an
bei 1—25 Pfdthl. im Ctr. von 0,5 zu 0,5 Pfdthl.
„ 25,5—200 „ „ „ „ 1 „ 1 „
„ 200,5 u. darüb.
„ „ „ „ 2 „ 2 „
Bei einer Differenz der Proben der einzelnen Probirer von 1 Pfdthl. und darüber werden Schiedsproben erforderlich.
Auf den Oberharzer Hütten wiegt man bis auf ½ Quint (Pfdthl) aus, giebt den wirklich gefundenen Gehalt an und hat folgende Differenzen nachgelassen:
bei bis 25 Qt. Ag im Ctr. von 0,5 Qt.
„ 26—200 „ „ „ „ „ 1 „
„ über 200 „ „ „ „ „ 2 „
d)
Die Bleimenge.
Dieselbe kommt weniger in Rücksicht, obgleich sie bei silberreichen Substanzen grösser sein muss, als bei silberärmeren, zur Verminderung der Silberverluste.
Je mehr Silber im Verhältniss zum Blei, um so mehr Silber verdampft.
Bleimenge.
2) Modificationen in Folge der Anwesenheit fremder Beimengungen der Qualität und Quantität nach.
Einfluss frem der Beimen gungen.
Sowohl erdige Substanzen basischer (Kalkspath, Flussspath, Braunspath, Schwerspath etc.) und saurer Natur (Quarz, Silicate, Aluminate etc.), als auch metallische Beimengungen (Zinkblende, Schwefelkies, Magnetkies, Kupferkies, Bleiglanz, Arsenkies, Nickel- und Kobalterze etc.) üben einen Einfluss namentlich auf die anzuwendende Menge Blei und Borax, sowie auf die Temperatur aus.
Um sich von der Anwesenheit solcher Substanzen der Qualität und Quantität nach ungefähr zu überzeugen, schlämmt man eine gewisse Menge des Probirgutes auf einem kleinen Sichertroge (S. 19) und betrachtet das Zurückgebliebene mittelst der Loupe oder untersucht dasselbe mittelst des Löthrohrs.
Bleimenge.
a) Bleimenge.
Von dem Kornblei, welches das Silber aufnehmen, Bleioxyd bilden und als solches Schwefel-, Antimon- und Arsenmetalle oxydiren und sich mit den gebildeten Oxyden sowohl, als auch mit erdigen Bestandtheilen verschlacken soll, — ist um so mehr anzuwenden, je schwerer sich die Schwefel- etc. Metalle durch Bleioxyd zerlegen lassen, je mehr Schwefel und saure Erden vorhanden und je länger, was eine grössere Verdampfung zur Folge hat, wegen der mehr oder weniger schwierigen Zersetzung der Schwefelmetalle etc. die Verschlackung dauert.
Nach den Versuchen von Berthier (S. 119) erfordern die geringste Bleimenge bleiische Erze, dann folgen zinkische, kupferhaltige arme und reichere, und das meiste Blei (das 20 fache) bedürfen nickel- und kobalthaltige Substanzen, deren Oxyde sehr strengflüssig sind.
Wegen der schwierigeren Oxydirbarkeit dieser letzteren Metalle, namentlich des Nickels, bedürfen sie, wenn ihr Gehalt über 4—5 % steigt, einer wiederholten Verschlackung mit Blei, weil sich sonst beim Abtreiben des nickel- und kobalthaltigen Werkbleies eine nicht in die Capelle ziehende strengflüssige oxydische Kruste bildet.
Kupfer, zur Ueberführung in die Capelle das 16fache Blei erfordernd, giebt beim Abtreiben eine strengflüssigere Verbindung von Kupferoxydul und Bleioxyd und auch eine strengflüssigere Legirung, welche beim Erkalten der Capelle leicht erstarrt und sich überall schwieriger trennen lässt.
Zinnhaltige Erze müssen wiederholt mit Blei und Borax angesotten werden, weil sonst beim Abtreiben unter Ausblühen von Zinnoxyd die Proben leicht erfrieren.
Da ein grösserer Kieselsäuregehalt viel Bleioxyd verschlackt und dieses auf die Schwefelmetalle unwirksam macht, so muss in diesem Falle ein grosser Ueberschuss von Blei gegeben werden.
Bei einem vorherigen Rösten schwefelreicher Substanzen entstehen meist grössere Silberverluste, als durch directes Ansieden, indem einestheils Silber bei Anwesenheit von andern flüchtigen Substanzen (Arsen, Antimon, Zink etc.) beim Rösten zur Verdampfung disponirt wird, anderntheils dabei gebildeter Silbervitriol an den Poren des Röstscherbens adhärirt.
Eine solche Röstung würde auch bei zink- und eisenreichen Substanzen zur Bildung sehr zähflüssiger Schlacken beim Ansieden führen.
Markus, in Oestr. Ztschr. 1856 S. 105.
Nach der später mitgetheilten Beschickungstabelle (S. 247) können silberhaltige Substanzen das 4—20fache Blei erfordern.
Fehlt es an Blei, so wachsen die Silberverluste und es kann ein so unreiner Bleikönig erfolgen, dass sich derselbe nicht abtreiben lässt, indem die gebildeten fremden Oxyde nicht in der Capelle aufgenommen werden.
Als Probirbleies bedient man sich am zweckmässigsten eines durch Pattinsoniren soweit entsilberten gekörnten Bleies (S. 131), dass dasselbe in 100 Ctr. nicht über 0,5 Pfdthl. Silber enthält.
Man braucht dann das nicht zu grob gesiebte Kornblei für alle einzelnen Proben nicht abzuwägen, sondern man wägt das erforderliche Quantum mehrmals ab und taxirt dann die Menge nach dem Augenmasse, oder man wendet verschieden grosse Löffel (S. 108) an, welche das nöthige Bleiquantum etwa fassen.
Hat man silberhaltiges Blei (Frischblei) zu verwenden, so muss die davon für die Ansiedeprobe angewandte Menge (Bleischwere) für sich verschlackt und abgetrieben und das erfolgende Silberkorn demnächst beim Auswägen zu den Gewichten gelegt und so von den Probekörnern in Abzug gebracht werden.
Zu Schemnitz fügt man beim Ansieden kupferhaltiger und schwefelreicher Geschicke ausser metallischem Blei noch Glätte zu.
b) Boraxzusatz.
Durch diesen sollen basische Erden und durch die Oxydation von Schwefelmetallen erhaltene Metalloxyde neben Bleioxyd verschlackt, auch bei Anwesenheit strengflüssiger Substanzen (Zinkblende, Kobalt- und Nickelerze) die Schlacken leichtflüssiger gemacht werden.
Danach können z. B. an Kalkspath und Zinkblende reiche Erze bis 100 % Borax und mehr erfordern, desgleichen zinnhaltige Substanzen, indem sich Zinnoxyd nur langsam in Borax, leichter in Kali löst.
Da zudem das Zinnoxyd, vom Bleioxyd mechanisch aufgenommen, damit eine strengflüssige Masse giebt, so bedarf es später eines grössern Borax- oder Kalizusatzes.
Erze mit sauren Erden bedürfen gar keines Boraxzusatzes, jedoch befördern einige Procent davon den Fluss.
Man darf, namentlich bei an Schwefel, Antimon und Arsen reichen Erzen, nicht zu viel Borax auf einmal zusetzen, weil sonst gleich zu Anfang des Ansiedens die ganze Oberfläche des Schmelzgutes von Schlacke überdeckt wird.
Es kann sich dann nicht die zur Zerlegung der Schwefel-, Antimon- und Arsenmetalle erforderliche Menge Bleioxyd bilden und es entstehen Silber zurückhaltende Oxysulphurete.
Man giebt deshalb, wenn viel Borax nöthig, bis 20 Pfd. gleich anfangs zu und setzt die übrige Menge in einem Skarnitzel nach der Verschlackungsperiode vor dem letzten Heissthun nach.
Boraxmenge
Manche Probirer wenden statt des Borax oder im Gemenge damit Glas oder Quarz oder einen aus gleichen Theilen Bleiglas und Boraxglas vorher zusammengeschmolzenen Fluss an (Schemnitz).
Zu dünne Ansiedescherben oder solche, die zum leichten Durchgehen (S. 78) geneigt sind, überzieht man wohl mit einer Lage Glaspulver, bevor man die Beschickung hineinthut.
Temperaturgrad.
c) Höhe der Temperatur.
Diese richtet sich nach der Anwesenheit gewisser Substanzen, und zwar erfordern beim Einschmelzen eine sehr hohe Temperatur:
α) Zinkische Erze, um möglichst viel Zink dabei zu verflüchtigen, welches sonst beim Verschlacken in Oxyd übergehen und dieses eine sehr strengflüssige Schlacke oder eine Sauerstoff abhaltende Kruste geben würde.
Letzteres tritt auch in minderem Grade ein, wenn bei dem Einschmelzen eine Röstung stattfindet, weshalb man sie durch möglichst rasches Einschmelzen zu verhindern sucht.
Sollte die Schlacke bei sehr hoher Temperatur dennoch einen grösseren Zinkoxydgehalt aufgenommen haben, so legt man ein Stückchen ausgeglühte Kohle auf die Probe, wobei sich Zink reducirt und verbrennt, dann das Metallbad blank wird und die Glättebildung in gehörigem Masse stattfindet.
Fügt man keine Kohle hinzu, so bildet sich leicht ein Silber zurückhaltendes Oxysulphuret.
Zinkische Erze verschmilzt man auch wohl zur genauen Silberbestimmung auf einen Lech und siedet diesen an.
β) Arsenikalische Erze.
Bei nicht hinreichend hoher Temperatur hinterlassen dieselben einen nicht völlig geschmolzenen Rand, den man dann wohl durch Aufstreuen von etwas Kohlenstaub oder Glätte zu entfernen sucht.
Auch trägt man wohl Borax nach.
γ) Eisenreiche Substanzen, z. B. Rohsteine, schmilzt man zur Vermeidung einer Röstung und in Folge dessen der gleich anfänglichen Entstehung einer eisenreichen dickflüssigen Schlacke in möglichst hoher Temperatur ein und setzt später Borax nach.
δ) Kobalt- und nickelhaltige Erze erfordern wegen Bildung strengflüssiger Oxyde beim Einschmelzen und Verschlacken eine hohe Temperatur und später ein Nachsetzen von Borax.
Strengflüssige Proben setzt man hinten, leichtflüssige vorn in die Muffel.
Nachstehende Zusammenstellung ergiebt die Beschickungsverhältnisse für häufiger vorkommende Erze und Hüttenproducte, einschliesslich der später noch näher zu erwähnenden Legirungen:
Beispiele für Beschickungen
Nach den in vorstehender Tabelle angegebenen Verhältnissen werden im Allgemeinen Erze und Hüttenproducte in Freiberg und auf den Oberharzer Werken beschickt.
Sonstige Beispiele sind nachfolgende:
Sonstige Beispiele.
Schemnitz.
Bleihaltige Silbererze: ½ Ctr. (5 Grm.)
Erz, ½ Ctr. Bleiglasfluss (S. 246), 6 Ctr. Villacher Blei, wovon ⅓ mit dem Erz gemengt wird und ⅔ als Decke dienen; dürre schwefelarme Erze und Schliege: wie die vorigen, nur noch 6—8 Pfd. Borax; schwefelreiche Geschicke: ½ Ctr. Erz, ½ Ctr. Bleiglasfluss, 6—8 Pfd. Borax und 7 Ctr. Blei; kupfer- und schwefelreiche Geschicke: ½ Ctr. Erz, 8 Ctr. Blei, ½ Ctr. Glätte und 8—10 Pfd. Borax.
Przibram.
Bleiglanz: ½ Ctr. Erz, 2½ Ctr. Blei; Bleiglanz mit Erden und Zinkblende: 3½ Ctr. Blei auf ½ Ctr. (5 Gramm)
Erz, 10—30 Pfd. Boraxglas.
Müsen. ½ Ctr. Erz mit 8 Ctr. Blei, bei einem Thonschiefer- und Schwerspathgehalt auch Borax; strengflüssige Kupferkiese und Fahlerze kommen hinten, leichtflüssige Erze vorn in die Muffel.
§. 114. Verfahren beim Ansieden und Abtreiben.
Die abgewogene oder gemessene Menge Kornblei (S. 245) wird in zwei Ansiedescherben (Taf. VI. Fig. 75—78) getheilt, zur einen Hälfte das auf einer Vorwage (S. 101) abgewogene Probirgut (¼—1 Ctr. oder mehr oder weniger, S. 241) hinzugefügt, beides sorgfältig gemengt, die andere Hälfte Blei darüber gestreut und oben darauf der nöthige Boraxzusatz (höchstens bis 20 Pfd.) gegeben.
Bei dieser Art des Mengens von Blei mit dem Probirgute tritt namentlich bei specifisch leichten Probemehlen eine vollständigere Entsilberung ein, als beim Vermengen der letzteren mit dem ganzen Bleiquantum.
In Schemnitz mengt man ⅓ Blei mit dem Erz und deckt die übrigen ⅔ darüber.
Man setzt gewöhnlich 20—25 Proben auf einmal ein.
Beschicken.
Oestr. Ztschr. 1856. S. 362.
Erstes Heissthun.
Mittelst der gewöhnlichen Kluft (Taf. VII. Fig. 127) werden die Ansiedescherben in die hellrothglühende Muffel eingetragen, abgeäthmete Kohlen vor erstere gelegt und bei geschlossener Muffelmündung in Gelbrothglühhitze, bei zinkischen und arsenikalischen Proben in möglichst hoher Temperatur (S. 246) eingeschmolzen.
Zeigt die flüssige Masse (nach 15—20 Min. und mehr) eine völlig glatte Oberfläche ohne ungeschmolzene Partien, welche namentlich bei arsenikalischen Erzen am Rande haften, und ist das weissglühende stark dampfende Metallbad am Rande mit einem dunkleren, schmalen, nicht dampfenden glatten Schlackenring umgeben, so ist diese Periode beendigt.
Zu Anfang derselben schmilzt das Blei in der Masse nieder und nimmt dabei schon einen Theil des Silbers aus gediegen Silber, Schwefel-, Arsen- und Antimonsilber auf; Erden und fremde Schwefelmetalle gehen an die Oberfläche, erstere werden durch Borax verschlackt, letztere oxydiren sich bei dem nicht völligen Ausschluss der Luft zum Theil und die daraus entstandenen Oxyde, sowie gebildetes Bleioxyd nehmen an der Verschlackung durch Borax Theil.
Der grösste Theil der Schwefel-, Antimon- und Arsenmetalle bleibt aber im geschmolzenen Zustande als Oxysulphuret theils in der Schlacke, theils in dem Blei aufgelöst.
Höhere Schwefel- und Arsenmetalle entlassen Schwefel und Arsen als solche und Zink verdampft mit schön weiss brennender Flamme, während gleichzeitig schweflige, arsenige und antimonige Säure entweichen.
Während sich Zink ziemlich leicht verflüchtigt, so bleiben die letzten Antheile Antimon stets beim Blei demnächst zurück.
Tellur lässt sich nur zum Theil verflüchtigen und verlangt zur Oxydation viel Blei.
Verbindungen des Silbers mit Jod, Chlor und Brom geben zur Bildung von Dämpfen von Chlor-, Brom- und Jodblei Veranlassung.
Ein Rösten vor dem Zusammenschmelzen giebt kein grösseres Silberausbringen (S. 245) und ist unnöthig, da in der nachfolgenden Periode das gebildete Bleioxyd kräftig oxydirend wirkt.
Zu Arany-Idka in Ungarn findet z. B. ein solches Rösten statt.
Man beschickt ½ Ctr. Erz mit 8 Ctr. granulirtem Villacher Blei und 15—20 Pfd. Borax, setzt 20—30 Proben in die Muffel, giebt so starke Hitze, dass das Blei schmilzt und die Erztheile auf die Oberfläche gehen, öffnet bei etwas geschlossenem Register die Muffelmündung, lässt 15—20 Min. abrösten und steigert dann während 20—30 Min. die Hitze bis zum Eintritt des völligen Fluss, wo sich dann um das weissglühende stark dampfende Metallbad ein glatter Schlackenring gebildet hat.
Zur Zerlegung der noch vorhandenen silberhaltigen Antimon-, Arsen- und Schwefelmetalle wird jetzt unter Erniedrigung der Temperatur der Luft Zutritt zum Schmelzgut gestattet, indem man die Muffel öffnet, die Kohlen vor den Scherben wegnimmt und nur in der Muffelmündung eine niedrige Kohle liegen lässt, damit die vorderen Scherben nicht zu stark abgekühlt werden.
Hierbei bildet sich zunächst Bleioxyd, welches kräftiger als die zutretende Luft die Schwefel-, Antimon- und Arsenmetalle oxydirt und im Ueberschuss vorhanden sich mit den gebildeten Metalloxyden und der bereits vorhandenen Schlacke verbindet (S. 128), während das metallisch ausgeschiedene Silber sich im überschüssigen Blei ansammelt.
Man nimmt die Zersetzung als beendigt an, wenn das Metallbad ganz oder nahezu mit Schlacke bedeckt ist (nach 20—30 Min.), wo dann keine oxydirende Einwirkung der Luft mehr stattfinden kann.
Dieser Fall tritt zu früh ein und führt zu Silberverlusten, wenn man von vorn herein zu viel Borax anwendet, welcher gleich die Oberfläche zuschlackt, ohne dass die Oxysulphurete schon zerlegt sind.
Bedarfs eines grösseren Zusatzes von Borax, so nimmt man, wie bereits bemerkt (S. 246), anfangs nur wenig, lässt die Verschlackungsperiode in gewöhnlicher Weise verlaufen und setzt dann erst zur Auflösung im Ueberschuss gebildeter Oxyde, vorhandener basischer Erden oder Zinkoxyd etc.
Borax nach.
Die sich bei Nickelerzen nicht selten bildende strengflüssige Kruste schiebt man von Zeit zu Zeit zurück.
Wird bei zinkischen Erzen die Schlacke zu steif, so legt man eine abgeäthmete Kohle auf die Probe, bis das Metallbad unter Verbrennen von Zink blank geworden ist und die Glättebildung beginnt.
Bleibt bei arsenikalischen Erzen ein nicht völlig geschmolzener Rand, so streut man etwas Kohlenstaub oder Glätte auf denselben.
Kaltthun oder Verschlacken.
Je verwandter die Metalle zum Sauerstoff sind, um so leichter häufen sie sich zu Anfang im oxydirten Zustande an und können ein Erfrieren der Probe herbeiführen, z. B. Eisen, Zinn, Zink etc.
Wie oben angeführt (S. 237), setzt man zur Erzielung minderer Silberverluste lieber das Ansieden weiter fort und treibt einen kleineren Bleikönig ab, als einen grösseren bei abgekürztem Ansieden, wenn nur die Beschaffenheit der Scherben solches zulässt, indem dieselben zuletzt leichter durchgehen (S. 79).
Letztes Heissthun.
Auf das Kaltgehen folgt nun ein etwa 5 Min. langes Heissthun der Proben bei geschlossener Muffelmündung und verstärktem Feuer, damit sich Metall und Schlacke gehörig trennen.
Dann nimmt man die Proben mit der Gabelkluft (Taf. VII. Fig. 128) heraus und lässt sie entweder auf dem Probenblech erkalten oder man giesst zur raschern Abkühlung den vollständig dünnflüssigen Scherbeninhalt in die mit Kreide oder Röthel ausgestrichenen Vertiefungen eines angewärmten eisernen oder kupfernen Giessbleches (S. 110) aus.
Beim Entschlacken schlägt man die Bleikönige zu an den Kanten und Ecken abgestumpften Würfeln und untersucht die Schlacke durch Zerkleinern auf etwa noch eingemengte Bleikörner.
Die Schlacke ist um so reicher an Silber, je weiter das Ansieden fortgesetzt worden.
In der Schlacke ausgeschiedene weisse Partien sind seltener unzersetzter Quarz, als schwefelsaures Natron, durch den Schwefel der Erze und das Natron des Borax gebildet.
Zeigen sich die Könige beim Hämmern spröde, so hat entweder die Verschlackung nicht lange genug gedauert oder es hat an Blei gefehlt oder in Folge fehlender Hitze beim letzten Heissthun ist Glätte oder Schlacke mechanisch im Blei eingeschlossen geblieben.
Bei einem Kupfergehalt des Probirgutes geht immer ein Theil des Kupfers ins Blei und es bedarf dann der 16—17 fachen Menge Blei, um dasselbe in die Capelle zu führen.
Der ganze Prozess des Ansiedens dauert ¾—1¼ Stunde und mehr je nach der Strengflüssigkeit und Zersetzbarkeit des Probirgutes.
Man stellt in das vordere Drittel der nöthigenfalls ausgethonten Muffel (S. 51) 12 Capellen in 2 Reihen, in jede 6, auf, nachdem dieselben bei dem vorhergehenden Treiben bereits vor der Muffel auf dem heissen Stein f (Taf. II. Fig. 20) allmälig erhitzt sind, versetzt dieselben zur völligen Austrocknung (Abäthmen) und zum demnächstigen raschen Einschmelzen des Bleies bei geschlossener Muffelmündung innerhalb 15—20 Min. in helle Rothgluth und trägt dann die mit der Backenkluft (Taf. VII. Fig. 129) gefassten Könige von der rechten zur linken Seite zuerst in die vorderste, dann in die hinterste Capellenreihe, wobei ein gleichmässigeres Einschmelzen des Bleies stattfindet, als wenn man die heissere hintere Reihe früher, als die vordere kühlere besetzen wollte.
Man thut auch wohl die Capellen Abends in den glühenden Ofen, nimmt sie andern Morgens heraus, bläst sie aus, wischt sie nach dem Erkalten mit dem Finger aus, setzt sie kurz vor dem Abtreiben wieder ein, macht sie rasch heiss und setzt dann die Bleikönige auf (Freiberg).
Abtreiben.
Stellt man mehr Capellen in eine Reihe, als 6 oder bildet man noch mehrere Reihen, wie dies zuweilen auf Hüttenwerken geschieht, wo viele Proben zu machen sind, so lässt sich den einzelnen Capellen keine so gleichmässige Temperatur ertheilen, was auf das Silberausbringen influirt (S. 236).
Nach dem Besetzen der Capellen giebt man bei geschlossener Muffelmündung eine starke Hitze, damit die Proben möglichst rasch antreiben, das heisst, das anfangs mit einer dunklen Haut überzogene Blei bei blanker Oberfläche raucht.
