Repository: HallerPatrick/nextflow-exercises

# nextflow-exercises

All exercises for the seminar Workflows for Scientific Data Analysis with Nextflow.


All workflow scripts are under the `workflow` directory, while the python scripts which are
actually doing the logic are under `lib`.

Results are written into `results`.

# Sample Project

## Overview

```mermaid

graph LR
    A{ Source Texts } --> Tokenization --> Kmers & Frequncy --> E[Merge Results]

```

## Results of running nextflow pipelines


| Pipeline   | URL                                       | Deployability | Docker | Reason                                      |

File: gesamt/kerl_metallurgische_1866.txt (part 16 of 27)
METALLURGISCHE PROBIRKUNST ZUM GEBRAUCHE BEI VORLESUNGEN UND ZUM SELBSTSTUDIUM. VON BRUNO KERL, PROFESSOR AN DER KÖNIGLICH HANNOVERSCHEN BERGAKADEMIE ZU CLAUSTHAL.
Man gewinnt durch dieses starke Erhitzen an Zeit und verhütet, dass am oberen Capellenrande Bleitheilchen hängen bleiben, was bei zu langsamem Einschmelzen leicht eintritt.
Ein starkes Erhitzen ist dann besonders erforderlich, wenn die Legirung viel unedle Metalle enthält, namentlich Zinn.
Letzteres giebt beim langsamen Einschmelzen viel Zinnoxyd und um dieses in die Capelle zu führen, bedarfs dann eines Zusatzes von Glätte.
Nach dem Antreiben erniedrigt man zur Verminderung der Silberverflüchtigung rasch die Temperatur durch Schliessen der Zuglöcher bei Holzkohlen- und Koksöfen und durch Unterlassung der Feuerung und Abstellung des Zuges bei Steinkohlenöfen (S. 50), öffnet die Muffelmündung, legt in dieselbe eine kleine Kohle und lässt Luft zu den Capellen treten, wobei sich zunächst das Blei oxydirt, das Bleioxyd an noch vorhandene fremde Metalle Sauerstoff abgiebt und deren Oxyde gemeinschaftlich mit dem Bleioxyd sich in die Capelle ziehen, während das Silber im metallischen Zustande demnächst grösstentheils zurückbleibt und nur ein geringer Theil durch Bleioxyd oxydirt mit demselben in die Capelle geht, wodurch der Capellenzug veranlasst wird (S. 236).
Der Schmelzpunct des Bleies liegt bei 322°, der der Glätte bei etwa 980° C.
Um anfangs die hohe Temperatur herabzustimmen, stellt man wohl kalte Ansiedescherben in mehreren Reihen neben und übereinander hinter die Capellen und nimmt sie später bei hinreichend gesunkener Temperatur wieder heraus oder man fährt mit einem Kühleisen (Taf. VII. Fig. 132) über den Proben langsam hin und her, indem man dasselbe ab und an in Wasser abkühlt.
Bei richtiger Temperatur, in welcher die geringste Silberverflüchtigung (S. 237) und der mindeste Capellenzug (S. 237) stattfindet, entsteigt der röthlichbraun glühenden Capelle lebhaft wirbelnder Bleirauch, das gelbrothglühende Metall ist von einem schmalen dunkleren Glätterand umgeben und es bildet sich am Capellenrand Federglätte in nach dem Erkalten gelben dünnen Blättchen, die sich im Feuer dem geübten Probirer an ihrem Glanze deutlich zu erkennen geben.
Die Federglätte setzt sich leichter an der dem kühlen Luftzuge, also der Muffelmündung mehr zugekehrten Seite an, kann aber auch nahe zu ringsum entstehen, wenn man durch Einsetzen von kalten Scherben hinter die Capellen deren hintere Seite abkühlt.
— Bei zu hoher Temperatur steigt der kaum sichtbare Bleirauch gerade in die Höhe und wirbelt nicht, die Capelle ist weiss und weder Glätterand, noch Federglätte wahrzunehmen.
Sinkt die Temperatur zu sehr, so zieht sich der Bleirauch langsam über die dunkelbraunen Capellen hin, der Glätterand wird bei dunkler Farbe zu stark und es ist dann Gefahr vorhanden, dass die Masse starr wird (die Probe erfriert), was namentlich bei einem grössern Kupfergehalt des Bleies leichter eintritt.
Bei zu sehr gesunkener Temperatur legt man kleine Kohlen vor die Capellen oder schiebt diese mehr nach hinten, sehliesst auch wohl kurze Zeit die Muffel und verstärkt die Feuerung. Dieselben Mittel wendet man auch an, um eine bereits erfrorne Probe wieder zum Treiben zu bringen, bedeckt sie auch wohl mit einem Holzspan, dessen Flamme die Temperatur steigert, allein solche Proben sind, namentlich wenn die Legirung schon silberreicher geworden, wegen grösseren Silberverlusts zu verwerfen.
Man sucht die richtige Regulirung der nach dem Antreiben zu hohen Temperatur dadurch am besten zu erzielen, dass man ohne zu schüren hinter die Capellen leere Scherben setzt.
Sinkt die Temperatur zu sehr, so legt man kleine Kohlen bis zur Capellenhöhe vor, wirkt dies nicht genügend, so nimmt man die leeren Scherben wieder heraus und nur, wenn alles Dieses nicht helfen will, schürt man etwas bei Steinkohlenöfen.
Bei Holzkohlenöfen wendet man zum Kühlen wohl ein Kühleisen an.
Gegen Ende des Treibens, wenn die Glätteaugen grösser sind und das Metallkorn kleiner und strengflüssiger wird, erhöht man, ohne dass jedoch dadurch die Federglätte zum Schmelzen kommt und nicht der obere, sondern nur der untere Glätterand eingesogen wird, die Temperatur, damit die Körner hinreichend rein abblicken, d. h. an ihrer Unterseite kein metallisches Blei (Bleisack) oder Glätte haften bleibt, desgleichen letztere nicht oberflächlich, wo dann das Korn nicht den Glanz und die reine Farbe des Silbers hat, sondern gelblich und trübe erscheint.
Nach Hollunder I, 268 pflegen die praktischen Probirer sprüchwörtlich zu sagen:
Kühle getrieben und heisser Blick Ist der Probirkunst Meisterstück.
Gleich nach dem Einschmelzen ist die Masse in der Capelle mehr flach und zeigt oberflächlich nur kleine Pünktchen von Glätte; diese gestalten sich bei weiterem Fortgange des Prozesses auf der convexer werdenden Metallmasse zu an ihrem minderen Glanze deutlich wahrnehmbaren Schüppchen, welche nach dem Rande zu getrieben und von der Capellenmasse aufgenommen werden, indem die von Innen nach Aussen stattfindende treibende Bewegung dadurch entsteht, dass die oberflächlich abgekühlten Partien zu Boden gehen und aufsteigenden heisseren Platz machen.
Gegen das Ende des Treibens werden, was man namentlich bei grösseren Körnern deutlich gewahrt, die Glättaugen grösser, erscheinen netzartig verbunden (Blumen) und verschwinden zuletzt unter wiederholtem Kommen und Weggehen eines Regenbogenfarbenspiels, mit dessen völligem Auf hören (Blicken) das Korn ruhig wird.
Dieses Farbenspiel entsteht dadurch, dass sich in der dünnen Glättehaut das Licht bricht und reflectirt wird.
Da bei der convexen Oberfläche des geschmolzenen Silbers dieser Ueberzug nach dem Rande zu immer stärker wird, so treten durch Lichtbrechung in den verschieden dicken Glätteschichten verschiedene Farben in einer gewissen Reihenfolge wiederholt hervor, bis alle Glätte eingesogen ist.
Bei kleinen Silberkörnern gewahrt man diese Erscheinungen weniger deutlich, und man erkennt das Ende des Treibens daran, dass das beim Neigen der Capelle mittelst eines Hakens sichtbare Korn bei dunklerer Farbe ruhig erscheint.
Nach dem Blicken nimmt man die Capellen, wenn die darin enthaltenen Silberkörner klein sind, sofort heraus und setzt erstere in ihrer Reihenfolge auf das Probenblech; bei grösseren Körnern muss man die Capellen durch Vorziehen in der Muffel allmälig abkühlen, damit erstere nicht spratzen, was zu mechanischen Silberverlusten führt.
Das Spratzen rührt davon her, dass flüssiges Silber Sauerstoff absorbirt und diesen bei plötzlicher Abkühlung und wenn es völlig fein geworden ist, rapide entlässt, wobei blumenkohlförmige Auswüchse auf der Oberfläche des Silbers entstehn, während der Sauerstoff bei langsamer Abkühlung und nicht völlig erstarrter Oberfläche entweicht, ohne ein Spratzen hervor zu bringen.
Durch einen Blei- und Kupfergehalt im Silber tritt diese Erscheinung nicht ein, dagegen verhindert ein Goldgehalt das Spratzen nicht, wenn er nicht zu bedeutend ist.
Von der Einwirkung eines Nickel-, Kobalt- und Kupfergehaltes beim Abtreiben war S. 244 die Rede.
Aus den noch heissen Capellen werden die Silberkörner mittelst einer Kornzange (S. 110) ausgestochen, mit der Kornbürste (S. 110) sorgfältig gereinigt, in ein mit Vertiefungen versehenes Blei- oder Stahlblech (S. 110) gelegt und auf der Kornwage (S. 100) auf ganze Tausendthle. oder ¼—⅛ Grän ausgewogen (aufgezogen), wobei man nöthigenfalls das Silberkorn von der Bleischwere zu den Gewichten legt.
Die Silberkörner, halbkugelförmig oder fast rund, müssen nach dem Abbürsten die reine Silberfarbe haben, sowie oberflächlich völlig blank sein, während sie unterwärts matt erscheinen.
Gelbliche Farbe, wenn sie nicht von einem grösseren Goldgehalt herrührt, bei nicht völligem Glanze zeigt eine dünne Glättehaut an.
Nach dem Blicken noch längere Zeit forterhitzte Körner erleiden einen Verlust durch Silberverflüchtigung und auf der blanken Oberfläche des flüssigen Kornes zeigen sich hier und da matte Erhabenheiten, welche sich immer mehr an einander reihend, die Oberfläche des erstarrten Kornes matt erscheinen lassen und nach Plattner eine Verbindung von metallischem Silber mit Silberoxyd zu sein scheinen.
Bei einem Kupfergehalt breitet sich das Korn während des Blickens gewöhnlich etwas aus, kann aber oberflächlich eine ganz weisse Farbe zeigen.
Ein geringer Tellurgehalt ertheilt dem Silberkorn eine gestrickte, graulich weisse matte Oberfläche.
Körner mit Wurzeln von Rissen in der Capelle pflegen an diesen bleihaltig zu sein.
Das Silber ist nicht chemisch rein, sondern nur brandfein und enthält etwa 997—998 Tausendthle. reines Silber.
Die Verunreinigungen im Silber, nach der Qualität des Probirgutes verschieden, compensiren in Etwas den Verlust durch Capellenzug (S. 236) und werden nicht weiter in Rücksicht gezogen.
Ein durch Erhitzen des Korns mit Salpetersäure zu erkennender Goldgehalt (§. 128) ist in Abzug zu bringen.
Die von Metalloxyden mehr oder weniger vollgesogenen Capellen sind je nach den fremden Beimengungen verschieden gefärbt, z. B. bei reinem Blei gelb, bei kupferhaltigem mehr oder weniger schwarzgrün.
Antimon bringt die Capelle leicht zum Bersten.
Die in der Hitze rothe, unter der Abkühlung gelbe Federglätte erscheint darin in dünnen, elastisch biegsamen, stark glänzenden halbdurchsichtigen Blättchen, welche in lockerer Zusammenhäufung zuweilen schöne Gruppirungen bilden.
Risse in den Capellen deuten auf unvollständige Trocknung oder mangelhaftes Capellenmaterial (S. 89) oder einen grösseren Antimongehalt des Werkbleies.
An ihrem tiefsten Puncte zeigen sie da, wo das Silberkorn gelegen hat, einen schwarzen Fleck, welcher vielleicht von Silberoxyd herrührt, da hier die Capellenmasse am silberreichsten ist (S. 237).
Capellen aus Knochenmehl (oder statt dessen aus Fischgräten) nehmen etwa ein gleiches Gewicht Blei, in Glätte verwandelt, auf, solche aus Knochenmehl und Asche (S. 91) aber können das Doppelte Blei anziehen.
Letztere leiten auch die Wärme weniger, brauchen deshalb minder heiss gehalten zu werden und setzen leichter Federglätte an.
Sättigt sich eine zu kleine Capelle mit Bleioxyd, ohne dass schon alles Blei abgetrieben ist, so stellt man sie auf eine umgekehrte abgeäthmete leere Capelle, welche dann das übrige Bleioxyd einsaugt.
2. Kapitel.
Tiegelschmelzprobe mit Blei oder Bleiglätte.
Anwendbareit der Probe.
§. 115. Tiegelprobe.
Dieses Verfahren, bei welchem eine geringere oder grössere Menge Probirgut mit Kornblei oder Bleiglätte, Reductions- und Solvirungsmitteln auf Schlacke und Werkblei in Thontiegeln verschmolzen wird, eignet sich besonders für Substanzen, welche das Silber im metallischen (gediegen Silber, silber- und goldhaltige Krätzen) und oxydirten Zustande (Schlacken) oder als Kerat (Chlor-, Brom-, Jodsilber) enthalten.
Weniger geeignet, obgleich auch dafür empfohlen, z. B. von Malaguti und Durocher , Pettenkofer u. A., ist das Verfahren für Erze und Producte, in welchen Silber an Schwefel, Antimon oder Arsen gebunden ist, namentlich bei einem Eisengehalt, weil sich in der Schlacke Schwefelmetalle bilden, welche Silber zurückhalten.
Durch einen Zusatz von Salpeter sucht man letztere zwar zu zersetzen, aber sicherer findet aus solchen Verbindungen, wie auch die Versuche von Markus dargethan haben, die Ausscheidung des Silbers beim Ansieden statt, während dagegen bei erstgenannten Substanzen das Tiegelschmelzen, namentlich bei geringeren Silbergehalten, schneller ausführbar ist und auch genauer sein kann, weil sich grössere Mengen Probirgut (25—50 Grmm. u. m.) auf einmal in Arbeit nehmen lassen.
Dies empfiehlt sich besonders bei einem Material, welches das Silber in ungleicher Vertheilung enthält (gold- und silberhaltige Krätzen mit weniger als ½ % Metall; reichere Krätzen geben nach der Ansiedeprobe genauere Resultate).
Malaguti und Durocher, über das Vorkommen u. die Gewinnung des Silbers.
Deutsch von Hartmann.
Quedlinburg 1851.
Bgwfd. XI, 49.
Oestr. Ztschr. 1856. S. 105.
Die als Ansammlungsmittel für das Silber dienenden bleihaltigen Substanzen (Kornblei S. 131, Bleiglätte S. 132, Mennige S. 128, Bleizucker S. 132) sind entweder silberfrei oder silberhaltig.
In letzterem Falle wird eine gleiche Menge davon, wie zur Probe genommen, ebenso wie diese mit Reductions- und Flussmittel geschmolzen, das erfolgende Blei abgetrieben und das Silberkorn davon beim Verwägen der Probenkörner zu den Gewichten gelegt.
Für verschiedene Substanzen lassen sich nachstehende Probirmethoden anwenden:
Probirverfahren.
1) Silber und Gold enthaltende Krätzen mit einem Metallgehalt unter ½ %.
Man thut nach Salomon 10 Gramm Borax und 10 Gramm Weinstein in einen hessischen Tiegel (Viertelschoppentiegel S. 84) und darauf 20 Gramm Glätte, befeuchtet dann die Tiegelwände durch sanftes Anhauchen und dreht den Tiegel so lange, bis derselbe auf ⅔ Höhe einen Ueberzug von Glätte erhalten hat, um demnächst ein Hängenbleiben von Gold- und Silbertheilchen an den Wänden zu ver meiden.
Sodann fügt man 15 Gramm Potasche und 25 Gramm der gehörig vorbereiteten Krätze (aus welcher das besonders zu probirende Siebgrobe mittelst eines sehr feinen Siebes ausgeschieden, S. 250) hinzu, mengt das Ganze gehörig mit einem breiten Spatel und giebt eine Decke von 10 Gramm Soda und darauf eine etwa 12 Mm. starke Lage Kochsalz.
Zuletzt streut man noch ringsum an die Tiegelwände 5 Gramm Glätte.
Man wiegt nur Krätze und Glätte ab und giebt die andern Ingredienzien dem Volum nach zu, nachdem man dessen Grösse nach vorangegangener einmaliger Abwage ungefähr bestimmt hat.
Wiegt man nur 20 Gramm Krätze ab, so nimmt man kleinere Tiegel (kleine Fünfter S. 250).
Der Windofen (S. 56) wird mit wallnussgrossen, am besten leichten Gaskoks gefüllt, diese, wenn sie durchgeglüht sind, festgestampft und 6—8 Tiegel — mittelst einer Tiegelzange (Taf. VII. Fig. 130d) zwischen deren gekrümmten Backen gefasst — so in die glühenden Koks eingesetzt, dass der Tiegelrand nur wenig aus denselben hervorragt.
Die gekrümmten Backen der Zange müssen so lang sein, dass beim Aufdrücken der Rundung auf die Tiegelränder erstere nicht in die Schmelzmasse hineinragt.
Nachdem der Ofen bedeckt, erhöht man die Temperatur allmälig, bis das Aufblähen der Masse vorüber ist, dann steigert man die Hitze 15—20 Min. möglichst rasch und hoch, damit die Proben dünn, blank und gleichmässig fliessen und im Ganzen etwa nach ½ Stunde fertig sind.
Nach dem Erkalten des herausgenommenen Tiegels wird der Bleikönig entschlackt und abgetrieben, nöthigenfalls zuvor noch bei einem Antimon- oder Arsengehalt verschlackt.
Kommt es auf sehr grosse Genauigkeit an oder liegen grosse Krätzposten vor, so stellt man eine Probe 5fach an, treibt die erhaltenen Könige (gewöhnlich gegen 22 Gramm schwer) ab, wiegt die Metallkörner und untersucht am besten im Gewichte stimmende 4 Körner mittelst Salpetersäure auf Gold, dessen Menge demnach in 100 Gramm Probirgut bestimmt wird.
Man findet auf diese Weise in Krätzen das Gold genauer, als durch jede andere Probe.
Probe für Krätzen.
Als sehr zweckmässige Beschickungen werden auch folgende empfohlen:
a) 25 Gramm Krätze,
25 „ Mennige,
35 „ Fluss (bestehend aus 600 Grmm.
Potasche, 200 Grmm.
Borax, 100 Grmm.
Glasgalle, 100 Grmm.
Soda, 30 Grmm.
Salpeter und 30 Grmm.
Kohlenpulver).
Keine Kochsalzdecke.
b) Pariser Fluss, bestehend aus
25 Grmm.
Krätze,
20 „ Kochsalz,
20 „ Soda,
20 „ Potasche,
25 „ Glätte,
10 „ Weinstein,
10 „ Glaspulver.
Probe für arme erdige Substanzen.
2) Erdige Substanzen (Fluthafter, Schlacken etc.) können ähnlich behandelt werden, wie die Krätzen, und zwar in grösseren Mengen.
Sollten die Bleikönige Antimon oder Arsen enthalten, so werden sie vor dem Abtreiben nochmals verschlackt.
Bei einem Schwefelgehalt des Probirgutes giebt man zur Beschickung ein Stückchen Eisendraht.
— Zu Przibram wiegt man von Schlacken zweimal 1 Ctr. (10 Grmm.) ab, beschickt mit 16—17 Ctr. Glätte, 25 Pfd. Quarz und 2 Pfd. Kohlenstaub, schmilzt in einer Bleitute und treibt das erfolgende Blei (90— 100 Pfd. von jedem Centner Schlacke) ab.
Man giebt beim Schmelzen erst stärkere Hitze, wenn die Tuten rothglühend geworden sind, und nimmt sie heraus, wenn die Gasentwicklung völlig aufgehört hat (nach etwa 20 Min.).
— In Freiberg mengt man 2 Ctr. Schlacken in einer Bleitute mit 3—4 Ctr. Potasche und Mehl, streut 5—8 Ctr. Kornblei darüber und giebt ein 3stündiges Windofenfeuer.
— In ähnlicher Weise behandelt man auf den Oberharzer Hütten Fluthabgänge, indem man 2 Ctr. mit dem 3—4fachen Potasche und Mehl und je nach der Strengflüssigkeit mit 50—100 % Borax mengt, 2—3 Ctr. Kornblei darüber breitet, eine Kochsalzdecke giebt und bei allmälig gesteigerter Hitze 1½—2 Stunden im Muffelofen in einem Bleischerben (S. 83) schmilzt, bis vollständig dünner Fluss eingetreten.
Die von den mehrfach angestellten Proben erhaltenen Bleikönige können durch Verschlacken zu einem König concentrirt werden.
3. Kapitel.
Combinirte Blei- und Silberprobe.
§. 116. Allgemeines.
Man untersucht das Probirgut nach einer der früher angegebenen Bleiproben auf Blei und treibt dieses ab.
Dieses Verfahren eignet sich besonders zur Bestimmung des Silbergehaltes in Bleiglätte, Mennige und reinerem Abstrich, giebt dagegen ungenauere Resultate bei geschwefelten Verbindungen, indem beim Verschmelzen derselben auf Blei Schwefelungen in der Schlacke bleiben, welche Silber zurückhalten.
Aus diesem Grunde ist die Probe mit schwarzem Fluss und Eisen (S. 155) völlig zu verwerfen, dagegen giebt die Oberharzer Potaschenprobe (S. 152) bei bleireichen und nicht zu silberreichen erdenhaltigen Bleiglanzen (mit wenigstens 30—40 % Blei und nicht über 12 Pfdthl. Silber im Ctr.) Resultate, welche von denen der Ansiedeprobe nur unmerklich abweichen. Dieselben werden um so ungenauer, je mehr der Gehalt des Erzes an Blende, Schwefelkies, Kupferkies, Arsen-, Antimon-, Nickel- und Kobaltverbindungen zunimmt, wo dann aber auch die Potaschenprobe für die Bleibestimmung an Werth verliert.
Anwendbarkeit der Probe.
§. 117. Verfahren zur Untersuchung von Glätte, Mennige, Abstrich etc.
Zu Przibram beschickt man 8 Ctr. (à 10 Gramm) Glätte mit 130—140 Pfd. Quarz und 10 Pfd. Kohlenstaub, bedeckt mit Kochsalz, schmilzt ein, treibt die Körner von 2 Proben, jedes etwa 100—110 Pfd. schwer, auf einer Capelle ab und erhält so das Silber aus 16 Ctr. Glätte.
Die Proben werden in den mässig rothglühenden Steinkohlenmuffelofen eingesetzt und die Hitze erst allmälig gesteigert, wenn die Tuten rothglühend geworden.
Nach dem Aufhören der Gasentwicklung, wovon man sich durch Herausnehmen einer Tute überzeugen kann, nimmt man die Proben (etwa nach 20 Min.) aus dem Ofen, weil sich sonst die Glätte leicht durchfrisst. —
Verfahren für oxydische Producte.
In Freiberg schmilzt man 4 Ctr. Glätte mit 3 Ctr. Potasche und Mehl und 5—6% Kohlenstaub unter einer Kochsalzdecke und treibt den König ab, verschlackt auch wohl zuvor mehrere Könige.
Die von Abstrich oder Abzug auf diese Weise erhaltenen Bleikönige können so unrein sein, dass sie sich nicht direct abtreiben lassen, in welchem Falle man sie zuvor mit dem 4—8fachen Kornblei verschlackt.
Verfahren für Bleiglanz.
Von Bleiglanz mit Spuren von Silber und Gold empfehlen Berthier und Percy , 20 Grmm. mit 60 Grmm.
Soda und 6 Grmm. Salpeter (S. 114) bei einer Kochsalzdecke zu schmelzen, wo dann bei reinem Bleiglanz statt 86,6 nur 75—78 % Blei ausgebracht werden, in dem Könige sich aber alles Gold und Silber findet.
Erdm., J. f. pr. Chem. Bd. 61. S. 435.
II. Abschnitt.
Proben für silberhaltige Legirungen.
Allgemeines Probirverfahren.
§. 118. Allgemeines.
Silberhaltige Legirungen können entweder direct ohne Zusatz (silberhaltiges Blei und Wismuth) oder mit Zusatz von Blei (silberreicheres Kupfer, Amalgam etc.) abgetrieben werden, oder sie bedürfen eines vorherigen Ansiedens mit Blei, wovon um so mehr zu nehmen, je schwerer oxydirbar die mit dem Silber verbundenen Metalle sind.
So nöthigt, wie bereits bemerkt, silberhaltiges Kupfer der wenigstens 16fachen Menge Blei, um abtreibbar zu sein.
Das Blei spielt hierbei dieselbe oxydirende Rolle, wie bei den vorhergehenden Proben, oxydirt die fremden Metalle und zieht sich mit den gebildeten Oxyden in die Capelle.
Je nach der Strengflüssigkeit der beim Verschlacken (Ansieden) erzeugten Oxyde bedarfs auch eines grösseren oder geringeren Zuschlages von Borax und der Anwendung verschieden hoher Temperaturen.
Manche Legirungen lassen sich nicht direct ansieden, sondern sie müssen zuvor erst oxydirt werden (silberhaltiges Zinn, Eisen etc.).
Beschickungsverhältnisse.
Die Beschickungsverhältnisse für silberhaltiges Blei (Frischblei, Probirblei, Werkblei, pattinsonirtes Blei etc.), silberhaltiges Zinn, Zink und Eisen, für Amalgame, silberarmes Kupfer (Schwarzkupfer, Gaarkupfer, Darrlinge, Kiehnstöcke) und dessen Legirungen (Messing, Tomback, Bronze, Kanonenmetall, Argentan etc.) sind in der S. 247 mitgetheilten Tabelle angegeben; es bedarf deshalb im Folgenden nur noch einer näheren Beschreibung der auf trocknem und nassem Wege (S. 239) ausgeführten Proben für silberreicheres Kupfer (Billonprobe) oder kupferhaltiges Silber.
1. Kapitel.
Probe für kupferhaltiges Silber auf trocknem Wege (Münz-, Fein-, Barren-, Billonprobe).
§. 119. Allgemeines.
Die hierher gehörigen Substanzen (Brand-, Blick-, Amalgamir-, Extractionssilber, Münzen mit über 500 fein und darunter, welche letzteren ärmeren aus Scheidemünzsilber oder Billon hergestellt werden etc.) werden direct mit Blei auf der Capelle abgetrieben.
Verfahren.
Zur möglichst genauen Ermittelung des Silbergehaltes kommen folgende Puncte in Rücksicht:
Hauptmomente.
1)
Die Temperatur (S. 236).
Um diese hinreichend in der Gewalt zu haben, wendet man einen kleineren Probirofen (Münzofen, Taf. I. Fig. 1—3, 8 u. 9) an und besetzt denselben jedesmal nur mit 2, höchstens 4 Capellen.
Regelung der Temperatur.
2) Die Bleimenge.
Da bei zu wenig Blei nicht alles Kupfer beseitigt wird und bei zu viel der Silberverlust (S. 236) steigt, so muss durch eine Vorprobe der Silbergehalt ungefähr ermittelt und dann aus durch die Erfahrung sanctionirten Tabellen ersehen werden, wie viel Blei bei dem gefundenen Silbergehalt anzuwenden ist.
Bleimenge.
Nachstehende Tabelle von d’Arcet wird hierbei meist zum Anhalten genommen:
Bleimengen- Tabelle.
Auf einzelne Lothe berechnet, sind folgende Bleimengen zu nehmen:
Varrentrapp bedient sich folgender Bleimengen: Gehalt der Legirung
Aus diesen Tabellen geht hervor, dass man zur Abscheidung des Kupfers um so mehr Blei anwenden muss, je grösser der Silbergehalt der Legirung.
Je niedriger man die Temperatur beim Treiben hält, um so mehr Blei ist zu nehmen.
Um ein reines Silberkorn zu erhalten, empfiehlt es sich des geringeren Silberverlustes wegen, lieber etwas mehr Blei zu verwenden und namentlich zu Anfang kühl zu treiben, als mit weniger Blei bei höherer Temperatur.
Form des Bleies.
Das Blei wird nicht als Kornblei, sondern für jede Probe in einem Stücke angewandt, indem man entweder von einer Stange möglichst silberfreien Bleies ein Stück von der erforderlichen Schwere abwiegt und die übrigen Stücke dann von gleicher Länge von der Bleistange abschneidet oder in kugel- oder halbkugelförmigen Formen mit Nummern im Innern Bleistücke von verschiedenem Gewicht presst oder giesst, z. B. bei Anwendung von ½ Grmm. Legirung von 1—16fach.
Da Münzen einen gesetzlich bestimmten Gehalt besitzen, so bedarfs zur Ermittelung der erforderlichen Bleimenge keiner besondern Vorprobe.
Man nennt bei Münzen den Feingehalt das Korn, das Gewicht Schrot, die Abweichungen, welche Münzen in Schrot und Korn zeigen dürfen, ohne unrichtig zu sein, Remedium und endlich Münzfuss (Währung) die Anzahl Münzstücke, welche 1 Münzpfund (500 Grmm.) Feinsilber enthalten (30-Thalerfuss, 45-Guldenfuss in Oesterreich und 52½-Guldenfuss in Süddeutschland).
Es gehen 27 Thlr auf das beschickte und 30 Thlr. auf das feine Pfund; 1 Thlr. wiegt 18,518 Grmm. und enthält 16,666 Grmm.
Feinsilber.
Bei Scheidemünzen sind 1 Pfd. Feinsilber enthalten in 34½ Thlr., 51¾ österr. und 60⅜ süddeutschen Gulden.
Bei Kupfermünzen darf aus 1 Ctr. Kupfer ein Nennwerth von 112 Thlr. oder 168 österr. oder 196 süddeutschen Gulden geschlagen werden.
Courant unterscheidet sich von Scheidemünze dadurch, dass ersteres den wirklichen Gehalt an Feinsilber, der angegeben ist, enthält, während Scheidemünzen (Legirungen unter 0,500 fein) nicht den wirklich angegebenen, sondern wegen grösserer Münzkosten einen geringeren Gehalt besitzen, als angegeben ist, somit mehr Nennwerth als Realwerth besitzen.
Dieser in den einzelnen Ländern verschiedene Gehalt variirt.
Während Courant in allen den Ländern gilt, welche dafür gleichen Münzfuss besitzen, so gilt Scheidemünze nur in dem Lande, wo sie ausgeprägt ist.
Karmarsch, mechan. Technologie.
1866. I, 564; Graham-Otto’s Chemie, 2. Bd. 3. Abthlg. S. 859 (1863).
Gehalt der Münzen.
Die Feingehalte einiger Münzen ergeben sich aus nachstehender Zusammenstellung:
Das zu Silberarbeiten verwandte legirte Silber (Probesilber) muss folgende Feingehalte haben: Tausendstel
in Frankreich und Belgien . . . . . . . . . . . . 800 u. 900
„ England . . . . . . . . . . . . . . . . . . . . 925
„ Oesterreich, Baiern, Kurhessen, Frankfurt a. M. . . . . . 812
„ Preussen, Sachsen, Hannover, Braunschweig, Bremen, Hamburg 750.
Das Remedium bei Vereinsthalern im Feingehalte darf nicht mehr als 3/1000 und im Gewichte 4/1000, bei Zweithalerstücken 3/1000 des Gewichtes betragen; bei ⅙ Thaler-Stücken resp. 5/1000 und 10/1000 für jedes Stück.
Capellenzug.
3) Der Capellenzug (S. 236).
Dieser, je nach der Höhe der Temperatur, der Dichtigkeit der Capellen, der Menge des angewandten Bleies und dem Gehalte der Legirung variabel, ist namentlich bei reicheren Substanzen auf der Wage wahrnehmbar, wächst mit der Menge der unedlen Metalle, bis diese etwa die Hälfte des Silbers betragen, und nimmt dann wieder ab.
Der Silberverlust beim Cupelliren würde noch grösser gefunden werden, wenn nicht das resultirende Silberkorn stets mindestens 1—2 Tausendtheile Blei und Spuren von Kupfer enthielte.
Dieser Silberverlust muss nun für die Art und Weise, wie der Probirer arbeitet, ermittelt und der gefundene Feingehalt nach aufgestellten Correctionstabellen corrigirt werden.
Solche erhält man auf die Weise, dass man chemisch reines Silber für sich, dann mit verschiedenen Mengen Kupfer und dem erforderlichen Blei abtreibt und den jedesmaligen Verlust ermittelt, den ersteres dabei erleidet.
Derselbe wird alsdann dem gleichwerthigen Proberesultat hinzugerechnet.
Soll diese Correction Vertrauen verdienen, so muss derselbe Probirer die Proben stets auf gleichen Capellen und bei nahezu derselben Ofentemperatur ausführen, was viel Uebung erfordert.
Aendert sich etwas in den Verhältnissen, werden z. B. neue Capellen genommen, so muss man die Correctionstabelle auf ihre Richtigkeit prüfen, wenigstens durch Abtreiben einer bestimmten Menge von chemisch reinem Silber mit Blei.
In dem Probirlaboratorium der Münz- und Medaillencommission zu Paris ist nachstehende Correctionstabelle angenommen, welche im Wesentlichen auch in Deutschland zum Anhalten dient:
Corrections- Tabellen.
Graham-Otto’s Chemie.
1863. Bd. 2. Abthl. 3. S. 867.
Bei Versuchen in Freiberg fand man, abweichend von den Angaben obiger Tabelle, bei Brandsilber den Verlust zu 0,0015—0,002 und in den mittleren Gehalten höher, als in der Tabelle, z. B. bei 750 Tausendthln.
Gehalt und 16 Bleischweren zu 5,55 Taus., während die Tabelle 4,52 Taus. bei 11 Bleischweren nachweist.
Nach Plattner giebt Feinsilber mit dem 5fachen Blei oft bis 0,009 Verlust, Brandsilber mit 937 Taus.
Feine und dem 5fachen Blei 0,0042—0,0059, Raffinatsilber mit 687—750 Taus.
Feine und dem 14—16fachen Blei 0,0073— 0,0083 Verlust.
Sonstige Erfahrungen.
Zu Arany-Idka in Ungarn rechnet man bei Amalgamationsrohsilber mit 600—700 Taus.
Feine 7—10 Taus.
Verlust wegen des Capellenzuges.
Oberharzer Brandsilber zeigte in der Ober- und Unterprobe, sowie in der Granalienprobe nachstehende Gehalte:
In der Berliner Münze ergab die Gay-Lussac’sche Titrirprobe gegen die trockne Münzprobe nachstehende Anzahl Tausendtheile mehr:
Bei 1000 — 950 Taus.
Silbergehalt = 3 ½ Taus. Differenz.
„ 949—850 „ „ = 4 „ „
„ 849—750 „ „ = 5 „ „
„ 749—600 „ „ = 6 „ „
„ 599—500 „ „ = 5 „ „
„ 499—400 „ „ = 4 „ „
„ 399—200 „ „ = 3 „ „
„ 199—100 „ „ = 2 „ „
„ 99— 0 „ „ = 1 „ „
Das Silberkorn enthält etwa 2 Taus. Blei.
Capellenbeschaffenheit.
4) Die Beschaffenheit der Capellen (S. 89).
Diese müssen höchst sorgfältig und möglichst gleichmässig hergestellt werden, indem man eine grosse Anzahl davon auf einmal aus demselben Material schlägt oder besser presst.
Von ausgezeichneter Qualität sind die Capellen der Pariser Münze.
Probenehmen.
§. 120. Probirverfahren.
Behuf Probenahme schmilzt man entweder die Legirung ein, nimmt eine Granalienprobe (S. 14) und wählt die getrockneten Granalien bis etwa zur Linsengrösse aus (gröbere Granalien plattet man wohl aus und trocknet das Zerschnittene, wenn ein mechanischer Wassergehalt darin vermuthet wird), oder man macht eine Aushiebprobe (S. 13), indem man mittelst eines Hohlmeissels etwa 3 Gramm von zwei entgegengesetzten Seiten des Barrens, z. B. oben und unten, herausnimmt, beide Proben ausplattet, mittelst einer Schere in Schnitzeln schneidet, die man in eine Porzellan- oder Kupferschale fallen lässt, jede Probe für sich probirt und die erfolgenden Silberkörner zusammen verwiegt.
Durch die Granalienprobe wird ein richtigerer Durchschnittsgehalt erzielt (S. 272).
Man wiegt gewöhnlich von Legirungen mit von 800 ‒ 1000 Tausendthln.
Silbergehalt 1 Gramm und von solchen mit unter 800 Tausendthln.
Gehalt, der erforderlichen grösseren Bleimengen wegen, nur ½ Gramm Legirung auf einer völlig richtigen, genau gehenden Wage (S. 100) ab.
Am häufigsten nimmt man ½ Gramm als Einheit an, theilt dieses in 1000 Theile, wiegt 500 Taus. doppelt unter Umschalen unter den S. 21 angegebenen Vorsichtsmassregeln ab, wiegt die erfolgenden beiden Körner erst einzeln, dann zusammen und ertährt so den Silbergehalt in 1000 Theilen.
Zur Aufnahme des Abgewogenen dienen aus sehr feinem Briefpapier (quadratische Stücken von etwa 25—30 Mm. Seite) hergestellte Tütchen (Skarnitzel), deren Spitzen so zusammengelegt oder zusammengedreht werden, dass man das Skarnitzel mit der Probirkluft daran fassen und auf die Capelle setzen kann.
Grösse der Einwage.
Das Probirverfahren zerfällt in
Verfahren beim Probiren.
Vorprobe.
1) die Vorprobe zur Ermittelung des ungefähren Silbergehaltes behuf Normirung der Grösse des Bleizusatzes.
Je reicher die Legirung an Silber, um so weisser ist ihre Farbe, um so grösser das specifische Gewicht und die Geschmeidigkeit und um so geringer der Klang.
Es kommen zur Anwendung:
a) die Strichprobe.
Mittelst Probirnadeln, kleiner Stäbchen Legirungen von bestimmtem Gehalt an Silber und Kupfer, macht man auf einem schwarzen, harten, glatt geschliffenen Probirstein (Kieselschiefer, Basalt etc.) Striche, daneben solche von der zu untersuchenden Legirung und sieht zu, mit welcher Farbennüance der ersteren der Strich der letzteren übereinstimmt.
Man hat gewöhnlich solche Probirnadeln mit 16, 15, 14 etc. bis 1 Loth Silbergehalt pro Mark und kann bei hinreichender Uebung auf die angegebene Weise die Gehalte bis auf ganze, ja selbst halbe Lothe abschätzen.
Ein Gehalt der Legirung an Arsen, Zink oder Nickel lässt dieselbe fälschlich reicher erscheinen, auch ist bei Münzen und verarbeiteten Silberwaaren die Oberfläche silberreicher geworden, als das Innere.
Die Striche von unedlen weissen Metallgemischen geben mit einem Tropfen reiner Salpetersäure eine Lösung, welche bei Zusatz von Salzsäure klar bleibt, während bei einem Silbergehalt Trübung eintritt.
Die Striche lassen sich von dem Probirstein mittelst Oels und Kohle oder mittelst eines auf Holz gezogenen Leders und Bimsteins abreiben.
Mulder, die Silberprobirmethode.
1859. S. 302. — Hartmann’s Probirkunst nach Chaudet.
1838 S. 140.
Strichprobe.
Spec. Gew.
b) das specifische Gewicht, weniger sicher als die Strichprobe, weil dasselbe nicht genau im Verhältniss zur Zusammensetzung der Legirung steht.
Nach Karmarsch ist die Probe am sichersten für Legirungen mit 375—875 Taus.
Feingehalt, welche stark gehämmert oder öfters gewalzt sind.
Man findet dann den Feingehalt in Tausendsteln bis auf 1—1⅓ % der Gesammtmasse genau nach der Formel [Formel] , worin L = dem specifischen Gewicht der Legirung.
Mulder c. l. S. 302. —
Dingl., Bd. 108. S. 278. — Karmarsch, mechan. Technologie.
1866. I, 69. Bischoff, das Kupfer.
1865. S. 278.
Glüheprobe.
c) die Glüheprobe.
Eine breit gehämmerte oder ausgewalzte Probe der Legirung wird auf einem Ansiedescherben unter der Muffel bei niedriger Temperatur ein wenig geglüht.
Die Farbe bei 1000 Feingehalt ist alsdann mattweiss, bei 950 gleichförmig graulichweiss, bei 900 mattgraulichweiss mit schwarzen Streifen an den Rändern, bei 880 fast grauschwarz, desgl. bei 860, bei 840 und darunter gänzlich schwarz.
Abtreiben
d) die Cupellir- oder Abtreibeprobe.
Man treibt etwa ¼ Gramm Legirung direct mit dem 16—17fachen Blei ab, was von allen Vorproben am sichersten zum Ziele führt.
Hauptprobe.
2) Hauptprobe.
Nachdem der Ofen (S. 42) gehörig mit Kohlen gefüllt und in eine möglichst hohe Temperatur gebracht, zieht man zwei der im hintern Theil der Muffel (6—8 übereinander gestellten) abgeäthmeten Capellen (S. 94) bis in die Mitte derselben vor (nur bei Proben, welche einen nahezu gleichen Bleizusatz erfordern, macht man wohl 4 Capellen zurecht), besetzt sie rasch mit den Bleischweren (S. 268), lässt bei geöffneten Luftzügen und mit einer Kohle geschlossener Muffelmündung möglichst rasch antreiben und setzt dann mit einer Backenkluft sofort das in einem möglichst kleinen Skarnitzel befindliche Probirgut in das hellglühende, stark dampfende Blei mit der Vorsicht, dass nichts auf dem Capellenrand liegen bleiben kann.
(Um dieses noch sicherer zu vermeiden, setzt man wohl erst die Hälfte Blei auf, nach dem Antreiben das Skarnitzel und wenn das Papier verbrannt ist, die andere Hälfte Blei) Nachdem bei mit Kohle geschlossener Muffelmündung das Papier des Skarnitzels verbrannt ist, zieht man die hellglühenden Capellen mittelst eines Hakens nach der Muffelmündung vor, schliesst die Luftzüge, legt in die Muffelmündung eine niedrige Kohle und kühlt die Proben anfangs mit einem Kühleisen (S. 109) zur Hervorbringung der für das Treiben richtigen Temperatur.
Eine solche ist vorhanden und man hört dann mit dem Kühlen auf, wenn bei lebhaft wirbelndem Bleirauche und rothbraunem Capellenrande sich ein schmaler dunklerer Glättrand zeigt, dessen Stärkerwerden oder Verschwinden resp. auf zu niedrige oder zu hohe Temperatur deutet.
(Manche Probirer wenden gar kein Kühleisen an, sondern reguliren die Temperatur nur mit den Luftzuführungsschiebern, indem sie die Capellen auf ihrem Platze stehen lassen oder vorziehen und vor die Muffelmündung eine Blechthür lose stellen).
Aermere Legirungen können anfangs etwas heisser gehen, als reiche, und bedürfen auch zum Abblicken einer höheren Temperatur.
Gegen das Ende steigert man durch theilweises Oeffnen der Züge und allmäliges Zurückschieben der Capellen die Temperatur so hoch, dass beim Blicken (S. 259) der Glätterand völlig verschwunden ist und wohl nur in einiger Entfernung vom Korne sich etwas Federglätte zeigt.
Je mehr sich die Probe dem Blicke nähert, um so kugelförmiger wird sie und um so grösser die Glätteaugen.
Kurz vor dem Starrwerden des Silbers, wenn die letzten grossen Puncte rasch nach dem Rande zu geeilt sind, rotirt das Korn plötzlich einen Augenblick rasch, glänzt stärker, erscheint hitziger, es zeigt sich wiederholtes Farbenspiel (Abblicken), dann hört jede Bewegung auf, das Korn steht, wird matt, erglüht noch einmal heller auf, als zuvor und wird dann starr, womit die Erscheinung des Blickens eingetreten ist.
Behuf allmäliger Abkühlung der abgeblickten Proben zur Vermeidung des Spratzens (S. 260) zieht man die Capellen bis nahe an die Muffelmündung, hierauf in dieselbe und setzt dann erst dieselben auf ein kleines Probenblech.
Da das Silber gerade in der Zeit, wo es blicken will, am meisten Sauerstoff absorbirt und dann leichter spratzt, so schliesst man wohl in diesem Augenblicke die Muffelmündung zur Hälfte mit einem Vorsetzstein zur Abhaltung des Luftzutrittes.
Gut gerathene Proben haben nahezu gleichzeitig geblickt, die Körner sind ohne Spratz, halbkugelförmig, silberglänzend, mit Andeutung von krystallinischer Beschaffenheit auf der Oberfläche, lösen sich ziemlich leicht von der Capelle los, sind unterwärts blasig und mattsilberglänzend ohne anhaftende Glättespuren, auch ist die Capelle am Boden trocken und glänzt nicht von bei zu niedriger Temperatur erstarrter Glätte.
Bei einem Bleigehalt sind die Körner mehr kugelförmig, als halbkugelig, lösen sich ganz leicht von der Capelle ab, die Oberfläche ist mit einem dunkeln Häutchen überzogen und die Unterfläche glatt glänzend.
Fehlt es an Blei beim Abtreiben, so blicken die Proben schlecht, das flache kupferhaltige Silberkorn hat scharfe Ränder, haftet fester an der Capelle und zeigt oberflächlich graue oder schwarze Flecken von Kupferoxyd.
Auch kann ein festes Anhaften an der Capelle dadurch eintreten, dass diese Risse oder Sprünge hat, in welche Metall eingedrungen ist (das Korn hat gewurzelt).
Bei zu starkem Erkalten der Capelle haftet das Korn zuweilen durch erstarrte Glätte fest.
Lässt man ein abgeblicktes Korn noch einige Zeit bei höherer Temperatur im Ofen, so entstehen auf dessen Oberfläche unter Verflüchtigung von Silber einzelne Erhabenheiten, und das Silberkorn erscheint nach dem Erkalten oberflächlich mattweiss, nach Plattner vielleicht von einer Verbindung von metallischem Silber mit Silberoxyd (überfeinem Silber).
Nach Chaudet darf der Blick nach dem Aufhören des Regenbogenfarbenspiels weder zu rasch, noch zu langsam eintreten.
Ist ersteres der Fall, so erscheint das Korn stellenweise matt und polirt, hängt an der Capelle fester an und ist unten häufig löcherig; in letzterem Falle zeigen sich auf der metallweissen Oberfläche des Kornes mehr oder weniger grosse Eindrücke, auch wohl Flecken von Kupferoxyd und dasselbe haftet stark an der Capelle.
Die beiden Körner werden mit einer Kornzange aus den Capellen ausgestochen, zur Entfernung etwa anhaftender Capellenmasse schwach gedrückt, so dass sie eine quadratische Grundfläche bekommen, mit der Kornbürste abgebürstet und erst einzeln, dann zusammen gewogen und der Capellenzug (S. 271) in Rücksicht gebracht.
Gut gerathene Proben müssen bei gleichmässiger Beschaffenheit des Probirgutes kaum merklich differirende Resultate geben; sind die Proben von verschiedenen Stellen eines Barrens genommen, so können die beiden Körner um einige Tausendtheile differiren (S. 272).
In der Hannover’schen Münze äthmet man 8 Capellen, aus Holzasche und Knochenmehl bestehend, ab, zieht dann 2 abgeäthmete Capellen bis etwa 9 Cm. von der Muffelmündung entfernt vor, setzt die grössere Hälfte des Bleies ein, lässt antreiben, fügt die Legirung nach, setzt nach dem Verbrennen des Skarnitzels die andere Hälfte Blei auf, lässt wieder antreiben, legt hierauf eine kleine Kohle in die Muffelmündung, schliesst den untern Zug bis auf etwa 2,5 Cm. und überlässt sich die Probe selbst, ohne zu kühlen und sie vorzuziehen.
Während des Treibens hält man die mit Zuglöchern versehene Stubenthür geschlossen.
Mit fortschreitendem Abtreiben öffnet man den Zugschieber immer mehr und mehr, bis derselbe zuletzt ganz offen ist, wo dann auch behuf des Abblickens die Capelle etwas zurückgeschoben wird.
Das Wirbeln des Bleirauches ist das Hauptkennzeichen für die richtige Temperatur.
Zeigt sich gegen das Ende ein Glättrand, so legt man die Muffelmündung etwas zu.
Gut getriebene Proben haben Federglätte.
Während eine Probe treibt, wird eine andere abgewogen.
Bei einem Platingehalt im Silber nimmt das Treiben, wenn nicht mehr als 5 % davon vorhanden sind, fast seinen gewöhnlichen Verlauf, nur sind die Regenbogenfarben etwas weniger lebhaft und es blickt nicht ganz so vollständig.
