Repository: HallerPatrick/nextflow-exercises

# nextflow-exercises

All exercises for the seminar Workflows for Scientific Data Analysis with Nextflow.


All workflow scripts are under the `workflow` directory, while the python scripts which are
actually doing the logic are under `lib`.

Results are written into `results`.

# Sample Project

## Overview

```mermaid

graph LR
    A{ Source Texts } --> Tokenization --> Kmers & Frequncy --> E[Merge Results]

```

## Results of running nextflow pipelines


| Pipeline   | URL                                       | Deployability | Docker | Reason                                      |

File: gesamt/kerl_metallurgische_1866.txt (part 17 of 27)
METALLURGISCHE PROBIRKUNST ZUM GEBRAUCHE BEI VORLESUNGEN UND ZUM SELBSTSTUDIUM. VON BRUNO KERL, PROFESSOR AN DER KÖNIGLICH HANNOVERSCHEN BERGAKADEMIE ZU CLAUSTHAL.
Bei mehr Platin, z. B. 1/10 vom Silbergehalt, erfolgt kein Blick mehr, das Korn wird krystallinisch bei abgerundeten Rändern und mattweisser ins Gelbe ziehender Farbe.
Kommt auf 3 Silber 1 Platin, so treibt die Probe bei dem sonst für Silber angewandten Feuergrade nicht mehr, das Treiben hört vor noch vollständiger Abscheidung des Bleies auf und das flache Korn wird höckerig und zeigt Auswüchse.
Von der Scheidung des Silbers und Platins wird bei den Platinproben die Rede sein.
Platingehalt im Silber.
2. Kapitel.
Nasse Probe für kupferhaltiges Silber (Gay-Lussac’sche Probe).
§. 121. Allgemeines.
Aus bereits hervorgehobenen Gründen (S. 239) giebt für reichere Legirungen des Silbers mit Kupfer die volumetrische Silberprobe von Gay-Lussac genauere Resultate, als der trockene Weg (S. 272), und sie ist deshalb in vielen Münzwerkstätten und zwar nahezu in derselben Weise eingeführt, wie die Probe schon 1830 von Gay-Lussac beschrieben.
Erst neuerdings sind allerdings billigere, aber nicht immer zweckmässigere Apparate, bei denen z. B. die Silberhähne und Silberröhren resp. durch Kautschukquetschhähne und Glasröhren ersetzt worden, in Vorschlag gebracht, z. B. von Mulder, Mohr, Lill v. Lilienbach, Zippe u. A.
Die Lill’schen Abänderungen sind zweckmässig.
Mulder hat in dem unten citirten Werke auch sehr wichtige theoretische Erläuterungen zu dieser Probe gegeben und die Mittel kennen gelehrt, dieselbe bis auf 1/20000 genau auszuführen.
Werth der Probe.
Vollständiger Unterricht über das Verfahren Gay-Lussac’s, Silber auf nassem Wege zu probiren, bearbeitet von J. Liebig.
Braunschweig 1833.
— Liebig u. Poggendorf’s Handwörterb. d. Chem. 1859.
VII, 911. — Graham- Otto’s Chemie.
1863. Bd. 2. Abth. 3. S. 867.
Geschichtliches.
Die Silberprobirmethode, chemisch untersucht von Mulder, übersetzt von Grimm.
Leipzig 1859.
B. u. h. Ztg. 1859. S. 275.
Mohr, Lehrb. d. Titrirmethode.
1862. S. 339.
Rittinger’s Erfahrungen.
1860. S. 37.
Neuerdings empfohlene volumetrische Proben, z. B. von Schoffka, Pisani, Vogel u. A. haben das alte Gay- Lussac’sche Verfahren nicht verdrängt.
Polyt. Centr.
1855. S. 1272.
B. u. h. Ztg. 1857. No. 15.
Pogg., Ann. Bd. 124. S. 347; Dingl., Bd. 177. S. 250.
Theorie.
Die Gay-Lussac’sche Probe beruht darauf, dass das Silber aus salpetersaurer Lösung durch Kochsalzlösung als Chlorsilber niedergeschlagen wird.
Man beginnt die Fällung des Silbers mit einer Normalkochsalzlösung, von welcher 100 C. C. bei 15° C. genau 1 Gramm chemisch reines Silber fällen, schüttelt klar und beendigt die Reaction mit einer 10 fach verdünnteren Lösung (Zehntkochsalzlösung).
Um einen etwaigen zu grossen Zusatz von letzterer wieder in Abrechnung zu bringen oder sonstige, unten näher bezeichnete Modificationen bei der Probe vornehmen zu können, bedient man sich einer der Zehntkochsalzlösung entsprechenden Zehntsilberlösung, welche 1 Milligr. Silber im C.C. enthält.
Aus der Menge der verbrauchten Normalkochsalzlösung und der Zehntlösungen bei einer zu untersuchenden Legirung berechnet man alsdann den Silbergehalt derselben.
Die Klärung der Flüssigkeit beim Schütteln des Chlorsilbers erfolgt rasch, so lange noch Silbersalz in nicht zu geringer Menge vorhanden ist, und um so schwieriger, je geringer dieselbe; überschreitet man den Punct der vollständigen Fällung, so dass Kochsalz selbst in höchst geringem Ueberschuss vorhanden, so bleibt die Flüssigkeit längere Zeit opalisirend.
Von Einfluss auf das Proberesultat und deshalb in Rücksicht zu ziehen sind:
Modificirende Einflüsse.
1) die Löslichkeit des gefällten Chlorsilbers in salpetersaurer Natronlösung.
Bei Fällung des Silbers aus salpetersaurer Lösung durch Kochsalz entsteht eine geringe Menge von salpetersaurem Natron, in welchem Chlorsilber etwas löslich ist und zwar steigert sich die Löslichkeit mit der Temperatur, weshalb das Fällen bei einer von 15° C. nicht viel abweichenden Temperatur vorgenommen werden muss.
Zur Ausfällung von 1 Gramm Silber braucht man danach mehr, als die äquivalente Menge Kochsalz.
Wenn man nur letztere anwendet, so bleiben nach Mulder bei 15° C. etwa 0,5 Tausendthl.
Silber in Lösung und theilt man die geklärte Flüssigkeit in zwei Theile, so giebt in dem eine Zehntsilberlösung, in dem anderen Zehntkochsalzlösung einen Niederschlag (Mulder’s neutraler Punct).
Zur vollständigen Ausfällung von 1000 Milligr. Silber bei 15° C. braucht man also 1000,5 C.C. einer Kochsalzlösung, deren Titer durch Auflösen von 0,5414 Gramm Kochsalz zu 1 Liter Flüssigkeit bei 15° C. hergestellt ist, und findet also den Silbergehalt zu hoch Man hat somit, wenn alles Silber gerade vollständig ausgefällt worden, in Bezug aufs Aequivalent zu viel Kochsalz angewandt, so dass zugesetzte Silberlösung einen Niederschlag giebt, und es bedarf zur Zerlegung des überschüssigen Kochsalzes einer grössern als der gleichen Menge Zehntsilberlösung, nämlich gerade der doppelten (1 C. C.), wovon 0,5 C. C. auf das beim neutraen Punct noch unzersetzte und 0,5 C. C. auf die mehr hinzugefügten 0,5 C. C. Kochsalz kommen.
Um nun in der Praxis die aus den Löslichkeitsverhältnissen des Chlorsilbers entspringenden Fehler zu vermeiden, so stellt man neben den Hauptproben unter gleichen Umständen mit denselben eine Controlprobe mit chemisch reinem Silber in der später anzuführenden Weise an, wodurch der beregte Fehler, welcher durch die Löslichkeit des Chlorsilbers in salpetersaurem Natron in der Nähe des neutralen Punctes entsteht, eliminirt wird, indem man bei der Controlprobe ebensoviel Kochsalz zu viel braucht, als bei der Hauptprobe.
Wesentlich dabei ist aber, dass man Haupt- und Controlprobe entweder immer mit Zehntkochsalz- oder mit Zehntsilberlösung beendigt.
Man zieht Zehntkochsalzlösung in dieser Beziehung vor, weil bei Beendigung der Reaction durch Zehntsilberlösung der Niederschlag weniger schnell erscheint und die Flüssigkeit beim Schütteln schwieriger klar wird (S. 279).
Wäre z. B. bei der Controlprobe der Versuch mit Zehntkochsalzlösung beendigt und es ergäbe sich bei der Hauptprobe ein Ueberschuss von Zehntkochsalzlösung, so dass die Reaction mit Zehntsilberlösung beendigt werden müsste, so setzt man einen Ueberschuss von letzterer mit bestimmtem Silbergehalt, der demnächst in Abzug gebracht wird, hinzu und hört mit Zehntkochsalzlösung auf oder man wiegt eine entsprechend grössere Menge einer neuen Probe ein, deren grösserer Silbergehalt zuletzt einen Zehntkochsalzlösungszusatz erfordert.
2) Die Temperatur.
War die Normallösung bei 15° C. titrirt und besitzt sie zur Zeit des Versuches eine höhere oder niedrigere Temperatur, so bedarfs einer Correction des Resultates, indem bei Temperaturen unter 15° C. das Proberesultat einen Zusatz und bei über 15° C. einen Abzug erhält.
Die Grösse desselben ersieht man aus Tabellen und zwar verdienen die Mulder’schen vor den Gay-Lussac’schen wegen grösserer Genauigkeit den Vorzug.
Man umgeht aber jegliche Correction durch Anstellung der erwähnten Controlprobe, welche Differenzen in der Temperatur der Normallösung und auch der Probenflaschen unschädlich macht, wenn die Hauptproben gleich hinter den Controlproben her angefertigt werden.
3) Das Licht.
Chlorsilber wird vom Licht rasch violett und dann schwarz gefärbt, wobei sich Chlor entwickelt und in wässriger Lösung Salzsäure entsteht, welche Silber niederschlagen kann.
Man schützt deshalb die Probeflaschen mit dem Chlorsilberniederschlag thunlichst gegen das Licht, indem man sie in Vertiefungen eines Schrankes stellt oder beim Schütteln in eine Büchse steckt.
Man braucht jedoch in Betreff der Einwirkung des Lichtes nicht zu ängstlich zu sein, wenn man die Proben rasch ausführt.
§. 122. Verfahren beim Probiren.
Hierbei kommen nachstehende Operationen vor:
Normallösungen.
Normalkochsalzlösung.
1) die Bereitung der Normallösungen und zwar:
a) Normalkochsalzlösung.
100 C. C. derselben müssen bei 15° C. (oder 17,5° C.) 1 Gramm chemisch reines Silber fällen und dieses ist der Fall, wenn 100 C.C. Lösung die 1 Grmm.
Silber äquivalente Menge Chlornatrium = 0,541666 Grmm enthalten.
Man stellt aus reinem Steinsalz oder gereinigtem Kochsalz (S. 135) eine in der Kälte gesättigte Lösung dar, wovon 100 C.C. zwischen 10 und 20° C. 31,84 Grmm.
Chlornatrium enthalten.
Diese 31,84 Grmm.
Chlornatrium fällen 58,7815 Grmm.
Silber, wonach 100 C. C. gesättigter Salzlösung mit 5778,15 C. C. Wasser versetzt werden müssen, um 5,87815 Liter Flüssigkeit zu geben, von welcher 100 C. C. 1 Grmm. Silber fällen.
Um wegen des mühsamen Herstellens der Normallösung gleich für eine grössere Anzahl Proben, z. B. 500, eine hinreichende Menge Lösung zu bereiten, thut man in einen Schwefelsäureballon 50 Liter destillirtes Wasser, dazu 1 Liter gesättigte Kochsalzlösung und spült die Literflasche und den Trichter mit 7¾ Liter Wasser nach.
Nachdem die Ballonmündung mit einem kautschuküberzogenen Kork geschlossen, schüttelt man vorsichtig, aber tüchtig um und prüft nun die noch unrectificirte Probelösung in nachstehender Weise auf ihren Titer, nachdem man sich dadurch eine vorläufige Zehntkochsalzlösung bereitet hat, dass man 1 C. C. obiger Lösung mit 9 C. C. destillirtem Wasser verdünnt.
Man löst unter den später anzugebenden Vorsichtsmassregeln in 2 Probeflaschen (Taf. VIII. Fig. 156) jedesmal 1 Grmm. chemisch reines Silber in 6—8 C. C. chemisch reiner Salpetersäure (S. 137) von 30—32 B. (1,26—1,28 spec. Gew.) bei etwa 100° C. auf, treibt mittelst eines kleinen Blasbalges die salpetrige Säure aus, lässt die Temperatur der Lösung bis zur Normaltemperatur, 15° C., sinken und fügt aus einer Pipette 100 C. C. der noch unrectificirten Kochsalzlösung von ebenfalls 15° Temperatur in jedes der beiden Probirgläser zu.
Nach dem Schütteln und Klären der Flüssigkeit thut man in die eine Flasche mittelst einer in halbe C C. eingetheilten Pipette ½ C. C. der vorläufigen Zehntkochsalzlösung, in die andere ½ C. C. Zehntsilberlösung, durch Auflösen von 1 Grmm. chemisch reinem Silber in wenig Salpetersäure und Verdünnen bis zum Liter entstanden, so dass jedes C. C. davon einer 1 Milligr. Silber äquivalenten Menge Kochsalz entspricht.
Entsteht mit ersterer eine Trübung von Chlorsilber, so ist die Normalkochsalzlösung noch zu schwach; wenn mit der Silberlösung, so ist die Normalkochsalzlösung zu stark.
Die getrübte Flüssigkeit wird jetzt klar geschüttelt und abermals ½ C. C. der betreffenden Zehntlösung hinzugefügt und mit dem abwechselnden Schütteln und Zuthun von Zehntlösung fortgefahren, bis sich mit letzterer kein Niederschlag mehr zeigt.
Musste man z. B. ausser den 100 C. C. Normallösung noch 2,5 C. C. Zehntsilberlösung zusetzen, so ist die Normallösung zu stark und noch mit Wasser zu verdünnen, dessen Menge sich wie folgt berechnet: 100 C. C. der Kochsalzlösung fällen 1,0025 Grmm.
Silber oder 1 Grmm.
Silber wird von 99,7507 C.C. Kochsalzlösung präcipitirt.
Man muss deshalb auf je 99,7507 C. C. Lösung 0,2493 C. C. oder auf die ganze im Ballon befindliche Flüssigkeit von 58750 C. C. 146,8 C. C. Wasser zusetzen.
In ähnlicher Weise wird ein etwa erforderlicher Zusatz von concentrirter Kochsalzlösung berechnet, wenn die vorläufige Normallösung zu schwach war und beim Versuch ein Zusatz von Zehntkochsalzlösung erfordert wurde.
Man muss nun diese Correction mit der adjustirten Lösung so oft, zuletzt bei Zusätzen von 1/10 C. C. der Zehntlösungen wiederholen, bis erstere nur noch 1—1½ Tausendstel unter der Normalstärke angiebt.
Es ist besser, dass die Lösung etwas zu schwach (etwa 1—1½ Tausendstel), als zu stark bleibt, damit man demnächst die Hauptprobe mit Zehntkochsalzlösung und nicht mit Zehntsilberlösung zu beendigen hat (S. 280).
Man richtet es beim Adjustiren der Normallösung zweckmässig so ein, dass man Wasser und nicht gesättigte Kochsalzlösung zusetzen muss, weil sich sehr geringe Mengen der letzteren nicht mit Genauigkeit abmessen und ohne Verlust schwieriger einfüllen, auch weniger gut vermischen lassen.
Man bewahrt eine grössere Menge Normallösung besser in einer Anzahl mit Kautschukkapseln gut verschlossener, ganz damit gefüllter kleiner Flaschen auf, als in einem grossen Behälter, weil in letzterem, wenn er nicht gefüllt bleibt, verdunstendes Wasser sich an dem oberen Theil der Gefässwände in Tropfen absetzt und die Lösung concentrirter wird.
Man muss in solchem Falle den Gefässinhalt stark umschütteln.
Zehntkochsalzlösung.
b) Zehntkochsalzlösung.
100 C C. rectificirte Normalkochsalzlösung bringt man bei 15° C. in eine Literflasche, füllt diese bis an die Marke mit destillirtem Wasser und schüttelt tüchtig um. 1 C.C. derselben fällt 1 Milligr. Silber.
Man bewahrt dieselbe in einem Glase auf, durch dessen Kork die in halbe C. C. getheilte Pipette hindurchgeht (Taf. VIII. Fig. 157.)
c) Zehntsilberlösung. 1 Grmm. chemisch reines Silber wird in 5 C. C. Salpetersäure gelöst, die Lösung mit destillirtem Wasser verdünnt, bei 15° C. in die Literflasche gebracht, das Lösegefäss wiederholt mit Wasser ausgespült, dieses in die Literflasche gethan, letztere bis zur Marke mit destillirtem Wasser gefüllt und tüchtig geschüttelt. 1 C.C. dieser Lösung entspricht der 1 Milligr. Silber äquivalenten Menge Kochsalz.
Die Lösung wird wie die Zehntkochsalzlösung angewandt und muss gegen das Licht geschützt werden, namentlich wenn sie wenig. freie Säure enthält.
Zehntsilberlösung.
2) Die Vorprobe.
Um das richtige Gewicht von der Probesubstanz nehmen zu können, bestimmt man deren Gehalt, wenn er nicht ungefähr bekannt ist, bis auf 5 oder 6 Tausendstel durch eine der S. 273 angegebenen Vorproben, meist durch die Cupellationsprobe unter Anrechnung des Capellenzuges.
Auch kann man sich des gewöhnlichen Titrirverfahrens bedienen, indem man 1 Grmm. der Legirung in Salpetersäure löst, so lange Normalkochsalzlösung aus einer in 10tel C. C. getheilten Bürette zuletzt tropfenweise zufliessen lässt, als noch eine deutliche Fällung entsteht.
Die verbrauchte Flüssigkeitsmenge giebt Tausendtheile Silber an, wenn man 10tel C. C. abliest.
Auch kann man mit halben C. C. Normalkochsalzlösung voran- und etwas über die Grenze gehen und dann mit Tropfen einer Silberlösung zurücktitriren, welche in 1 Liter 10 Grmm.
Silber enthält.
Vorprobe.
3) Berechnung und Abwägen der anzuwendenden Probemenge.
Während man bei dem gewöhnlichen Titrirverfahren beliebige Mengen Substanz mit der Normallösung aus einer Bürette bis zum Eintreten der Endreaction versetzt, operirt man bei der Gay-Lussac’schen Probe mit constanten Mengen, mit 1 Gramm Silber in der anzuwendenden Menge Legirung.
Letzteres Verfahren gewährt grössere Schärfe, weil man in einer gewöhnlichen Bürette mit grossem Durchmesser nicht so genau ablesen kann, als in dem engen Halse einer Pipette von grossem Volum.
Erhehung der Probe auf 1000.
Für die Hauptprobe nimmt man eine solche Menge Legirung, dass sie 1 Gramm oder 1—2 Tausendstel mehr reines Silber enthält, was sich nach den Resultaten der Vorprobe leicht berechnen lässt.
Zur Ersparung der Rechnung hat Gay-Lussac Tabellen mitgetheilt, aus denen bei ungefähr bekanntem Silbergehalt die zu nehmende Probemenge zu ersehen ist.
Enthielt die Substanz nach der Vorprobe z. B. 920 Tausendtheile Silber, so würden für die Hauptprobe 1000 : 920 = x : 1000; x = 1,087 Gramm Legirung abzuwägen sein, welche 1 Gramm Silber enthalten.
Da es aus angeführten Gründen (S. 280) besser ist, das Ende der Hauptprobe durch Zehntkochsalz-, als durch Zehntsilberlösung herbeizuführen, so wiegt man einige Tausendtheile, etwa 1—2, von der Legirung mehr ab, in vorliegendem Falle z. B. 1,089 Gramm, wenn die Kochsalzlösung aus diesem Grunde nicht auch schon etwas schwächer hergestellt ist (S. 282).
Das Abwägen der richtig genommenen (S. 14) und gehörig vorbereiteten Probe (S. 12) geschieht auf einer sehr empfindlichen Wage (S. 100) unter den früher angegebenen Vorsichtsmassregeln (S. 21).
Auflösen der Probe.
4) Auflösen des Probirgutes.
Die abgewogene Probesubstanz thut man in ein numerirtes cylindrisches Schüttelglas (Taf. VIII. Fig. 156) von 170—200 C. C. Inhalt (von etwa 10—15 Cm. Höhe und 5—5½ Cm. Weite) mit kurzem Hals und gut eingeschliffenem kugelförmigen und mit einer Nummer versehenen Glasstöpsel, der sich nach unten stark zuspitzt, fügt aus einer Pipette 6—7 C. C. reine Salpetersäure von 30° B. (1,26 spec. Gew.) hinzu und bringt bei etwa 100° C. im Wasserbade oder auf einem Sandbade die Legirung zur Lösung, wobei man nöthigenfalls, wenn die Gasentwicklung zu rapide sein sollte, das Glas schief stellt.
Nachdem nun zur Austreibung der salpetrigen Säure mittelst eines kleinen Blasebalgs mit umgebogener Glasröhre am Kopfe ein gelinder Luftstrom in das Glas geblasen worden, stellt man die Flasche zur Abkühlung auf eine Holzunterlage und taucht sie, wenn dies nicht an der Luft geschieht, zur rascheren Abkühlung nach einiger Zeit in Wasser von der Temperatur der umgebenden Luft.
Hat die Flasche h (Taf. VIII. Fig. 158) letztere angenommen, so wird sie trocken abgewischt und in die auf einem angeschrobenen Schlitten D hin und her bewegliche Blechhülse g gestellt.
Behuf der Controlprobe bringt man in ganz ähnlicher Weise 1 Gramm chemisch reines Silber in 5 C. C. Salpetersäure zur Auflösung.
Titriren.
5) Titriren der silberhaltigen Lösungen.
Hierzu dient der von Gay-Lussac construirte Apparat (Taf. VIII. Fig. 158—160).
Das mit einer Kapsel a lose überstülpte und mit einer Luftzuführungsröhre n versehene gläserne Standgefäss A von etwa 40—45 Cm. Höhe und 25—30 Cm. Weite oder grösser, wohl mit einer Skala äusserlich versehen, enthält die Normalkochsalzlösung.
Behuf Füllung der 100 C. C. enthaltenden Pipette B öffnet man, indem man die Spitze k derselben mit dem Finger schliesst, die in silbernen Röhren befindlichen Hähne c und d, sowie den Lufthahn e, welcher die in der Pipette enthaltene Luft seitlich nach aussen entlässt, während sich erstere füllt.
Damit kein Schaum in derselben entsteht, lässt man das Ende der silbernen Röhre etwas in die Pipette und nach deren Wand hin gezogen einragen (Fig. 160 bei y), wo dann der Strahl am Glase niederläuft.
Sobald die mittelst des an der Wand befestigten Stativs C festgehaltene Pipette sich bis etwas über die Marke b gefüllt hat, verschliesst man die Hähne d und e und nimmt den Finger bei k weg, wo dann keine Flüssigkeit ausläuft.
Jetzt lässt man durch ganz allmäliges Oeffnen einer durch die Schraube f verschliessbaren Oeffnung Luft über die Kochsalzlösung in der Pipette, bis der dadurch sinkende Flüssigkeitsspiegel mit dem tiefsten Puncte der Krümmung sich genau an der Marke b befindet, worauf man f rasch schliesst.
Dabei liegt die Spitze k der Pipette an dem Schwämmchen w des auf dem mit Fett bestrichenen Schlitten D vorgezogenen Wischers an, welcher in einem Blechgefässe E zur Aufnahme abtröpfelnder Flüssigkeit steht.
Sobald der Flüssigkeitsspiegel bis zur Marke gesunken ist, schiebt man das in dem Blechgehäuse g befindliche offene Probeglas sofort unter k (Fig. 158), ohne dass die Pipette den Glashals berührt, öffnet den Lufthahn e (an dem Apparat fehlt zuweilen der Lufthahn e ganz und es muss dann f seine Function vertreten) momentan ganz und lässt die 100 C. C. Kochsalzlösung aus der Pipette in einem Strahle in das Glasgefäss h laufen.
Nach dem Aufhören des Strahles schiebt man das Glas zurück, ohne abzuwarten, ob später noch ein Tropfen fällt.
Die Pipette B, welche mittelst der Zwinge p gehalten wird und an deren Stäben q in den horizontalen Armen r des Stativs C hin- und hergeschoben werden kann, muss vollständig rein und vorher mit Normallösung ausgewaschen sein.
Netzt sie sich nicht überall gleichmässig, indem sich vielleicht zum Schmieren der Hähne verwandtes Fett (Gemisch von Wachs und Unschlitt) herabgezogen hat, so muss sie auf die S. 97 angegebene Weise gereinigt werden.
Man setzt jetzt auf das herausgenommene Glas h den mit destillirtem Wasser befeuchteten Stöpsel (Fig. 156) und schüttelt die trübe Flüssigkeit, indem man den Zeigefinger über den Stöpsel legt, in kurzen Stössen kräftig gegen den oberen platten Glasrand unter dem Halse, damit sich das Chlorsilber rasch zusammenballt und die Flüssigkeit darüber sich völlig klärt.
Dies wird befördert, wenn die Wölbung des Glases unter dem Halse möglichst flach ist, wo dann das Chlorsilber fester dagegen schlägt.
Zur Abhaltung des Lichtes thut man das Glas wohl in eine Blechbüchse und schüttelt sie; bei rascher Ausführung der Probe ist aber diese Vorsichtsmassregel kaum nöthig.
Sind mehrere Proben auf einmal anzustellen, so bedient man sich eines Schüttelapparates von Gay-Lussac oder Mulder.
Bei Mulder’s Apparat (Taf. VIII. Fig. 163, 164) ist auf einem nach oben zugespitzten 0,2 Met. hohen, auf einem Tische befestigten Holzblock a ein 1 M. langes und 0,15 M. breites Brett b im Mittelpuncte durch ein Charnier c schaukelartig beweglich gemacht.
An dem einen Ende des Brettes befindet sich eine Handhabe d, auf dem anderen schraubt man zu beiden Seiten quer über das Brett je einen hölzernen Kasten fest.
Jeder der beiden Kästen nimmt in 6 mit Tuch ausgefütterten Fächern 6 Flaschen auf.
Nachdem letztere eingesetzt, spannt man einen dicken, schwarzen, oben mit einem Streifen von vulkanisirtem Kautschuk versehenen Tuchlappen über dem Kasten aus und befestigt letzteren mittelst Schrauben, um ein Abspringen der Stöpsel zu vermeiden, oder man setzt auf die Kästen e ausgefütterte Holzdeckel f mit Leitstäben h in Leitungen des Kastens, welche erstere dann durch Schrauben festgeklemmt werden.
Der Apparat erhält mit der Hand bei d eine kräftige stossweisse Bewegung, worauf sich die Flüssigkeit in den Gläsern alsbald klärt.
Unter den Kästen befindet sich auf dem Tische k eine Feder.
Der complicirtere, wenig kräftiger wirkende Gay-Lussacsche Schüttelapparat (Taf. VIII. Fig. 162) von Blech enthält an einer Handhabe a 10 cylindrische Fächer b, hängt an einer Schwungfeder c und wird durch Anfassen mit beiden Händen bei a heftig auf- und nieder bewegt.
Man befördert wohl die Bewegung durch eine gewundene Schwungfeder d, welche am Boden und am Schüttelapparat befestigt ist.
Die Flaschen werden mit Keilen in den Fächern befestigt, auch wohl zum Festhalten der Stöpsel mit einer Kautschukplatte überspannt.
Nachdem sich die Flüssigkeit über dem Chlorsilber völlig geklärt hat, beendigt man sowohl bei der Control-, als bei der Hauptprobe, welch erstere man der letzteren vorangehn lässt, das Titriren mit Zehntlösungen.
Bevor dasselbe näher beschrieben wird, möge noch eines einfacheren, leichter und billiger herzustellenden Apparates, als des Gay-Lussac’schen, hier Erwähnung geschehen, welcher in der Praxis mehrfach angewandt wird.
Die Buchstaben in der Fig. 161 Taf. VIII. haben dieselbe Bedeutung, wie in Fig. 158. Statt des Tubulus m am Boden der Flasche A (Fig. 158) ist ein Schwefelsäureballon A (Fig. 161) mit Kautschukpfropfen zu verwenden, welcher ein Wasserventil a und eine heberförmige Abflussröhre n enthält.
Die silbernen Röhren F und theilweise auch G und die Hähne c und d (Fig. 158) sind zum Theil resp. durch solche aus Kautschuk und Quetschhähne d (Fig. 161, 161 a) versehen, dagegen bewegen sich die Hähne f und e in Silber oder Messing.
Wie Fig. 160 a zeigt, wird die Röhre i mittelst Kautschukrohres k und Quetschhahnes d mit einem kurzen Stück Glasrohr w verbunden, dessen ausgezogenes enges gekrümmtes Ende y in die Pipette B hineinragt und den Flüssigkeitsstrahl gegen deren Wand entlässt. e weiter Lufthahn und f enger Lufthahn in Silber- oder Messingfassung.
Um die Kochsalzlösung im Standgefäss A (Fig. 158, 161) auf der Normaltemperatur von 15° C. zu erhalten, wendet man als solches wohl eine dreihalsige Flasche an; durch die eine Oeffnung geht die Heberröhre n bis auf deren Boden; in der zweiten Röhre steckt ein Thermometer und in der dritten ein Wasserverschluss a (Fig. 161).
Die Flasche ist in einem grösseren Wasserbehälter festgestellt, in welchen man je nach Erforderniss durch Hähne wärmeres oder kälteres Wasser ab- und zulassen und so eine Temperatur von 15° erhalten kann.
a) Fertigtitriren der Controlprobe (S. 284).
Da man die Normalkochsalzlösung absichtlich etwas zu schwach gelassen hat (S. 282), so bedarfs, wenn die Temperatur derselben von der Normaltemperatur nicht wesentlich abweicht, zur vollständigen Ausfällung des in Lösung gebrachten 1 Grammes chemisch reinen Silbers eines Zusatzes von Zehntkochsalzlösung und zwar fügt man, — nachdem durch passendes Schwenken der Flüssigkeit an den Wänden des Probeglases und am Stöpsel anhaftende Chlorsilbertheilchen niedergespült sind und der abgenommene Stöpsel an seiner schmalsten Stelle in eine Zwinge b (Fig. 155) geschoben ist, — zunächst mittelst einer bis an die Marke a (Taf. VIII. Fig. 157) 1 C. C. fassenden und in einem Korke in dem Zehntkochsalzlösungsglase befindlichen Pipette b 1 C. C. Zehntlösung zur Silberlösung, indem man die Pipettenspitze innen an den Hals des Glases anlegt.
War noch Silber vorhanden, so entsteht auf der Oberfläche der gegen nicht directes Sonnenlicht betrachteten Flüssigkeit eine schwache milchige Trübung, bei gelindem Umschwenken als weisse Wolke sichtbar.
In solchem Falle schüttelt man, nachdem der Hals des Glases mit destillirtem Wasser nachgespritzt und der Stöpsel aufgesetzt worden, so lange bis sich die Flüssigkeit über dem Kochsalz wieder geklärt hat und fügt in vorhinniger Weise so oft jedesmal 1 C. C. Zehntkochsalzlösung zu, bis keine Trübung mehr erfolgt.
Man rechnet dann das letzte C. C., welches keine Trübung mehr erzeugte, als überschüssig zugesetzt ab und das vorhergehende nur halb an.
Waren z. B. 3 C. C. Zehntkochsalzlösung im Ganzen zugesetzt, so bringt man nur 1,5 in Anrechnung, d. h. 1000 Silber werden durch 1001,5 Zehntkochsalzlösung bei der derzeitigen Temperatur ausgefällt.
Diese Berechnung gründet sich auf Folgendes.
Erzeugte das zweite C. C. noch eine Trübung, nicht aber das dritte, so beweist dies, dass nach Fällung von 1 Gramm Silber durch 100 C. C. Normallösung noch mindestens 1/1000 Grm. Silber in der Flüssigkeit zurückgeblieben sind Da auch das zweite C. C. Zehntlösung noch eine Trübung hervorgebracht hat, nicht aber das dritte, so ergiebt sich, dass höchst wahrscheinlich die Flüssigkeit nicht völlig 2/1000 Grm. Silber enthielt und dass man der Wahrheit bis auf ½ Tausendstel nahe kommt, wenn man 1½ Tausendstel Grm. Silber in der Flüssigkeit annimmt, so dass der wirkliche Feingehalt 1000 + 1,5 beträgt.
War die Kochsalzlösung ursprünglich zu stark oder hat dieselbe bei richtiger, etwas zu schwacher Beschaffenheit während des Versuches eine mehrere Grade unter der Normaltemperatur von 15° C. liegende Temperatur, während sie bei 15° C. bereitet war, und ist sie also dichter geworden, so würde es zum Fertigtitriren statt eines Zusatzes von Zehntkochsalz- eines solchen von Zehntsilberlösung bedürfen.
Da man dies aus angegebenen Gründen (S. 280) zu vermeiden sucht, so fügt man zu der Lösung von 1 Grm. Silber einige C. C. Zehntsilberlösung und beendigt dann den Versuch in vorhinniger Weise mit Zehntkochsalzlösung.
Fügte man z. B. zur Lösung von 1 Grm. (1000 Thln.) Silber 3 C. C. Zehntsilberlösung und verbrauchte zur Hervorbringung des Reactionsendes nach Abrechnung des letzten ganzen und des vorhergehenden halben Zehntels 4 C. C. Zehntkochsalzlösung, so entsprechen 1003 Silber 1004 verbrauchter Salzlösung.
Wie aus Vorstehendem hervorgeht, kommt man am einfachsten zum Ziele, wenn man die Normallösung um 1—1½ Tausendtheil zu schwach macht, um gerade 1000 Silber zu fällen, und den Versuch bei einer von der Normaltemperatur nicht viel abweichenden Temperatur ausführt.
Durch nochmalige Wiederholung der Controlprobe mit einer neuen Menge (1 Grm.) Silber überzeugt man sich nöthigenfalls von der Richtigkeit des beim ersten Versuche gefundenen Titers der Normallösung.
Das in der Glasröhre i (Taf. VIII. Fig. 158, 161) eingeschlossene Thermometer dient zur Bestimmung der Temperatur der Normalkochsalzlösung, um nach derselben den Coefficienten aus Tabellen (S. 280) zu ersehen, welcher zu- oder abgerechnet werden muss.
Wird eine Controlprobe gemacht, so ist dies nicht nöthig, wie bereits bemerkt.
b) Fertigtitriren der Hauptproben.
Sofort nach Beendigung der Controlprobe, also unter möglichst gleichen Verhältnissen hinsichtlich der Temperatur der Probelösung und der Probeflaschen, nimmt man die Hauptproben in Angriff, lässt zunächst in dieselben der Reihe nach 100 C. C. Normalkochsalzlösung aus der Pipette B (Fig. 158) einlaufen, stellt die Gläser zur Abhaltung des Lichtes der Nummernfolge nach in Vertiefungen a (Taf. VIII. Fig. 155) eines Schrankes A, setzt die Stöpsel auf, schüttelt klar, schwenkt anhaftende Chlorsilbertheilchen von den Wänden und dem Stöpsel los, nimmt die Stöpsel ab, setzt die Gläser in die Vertiefungen des Schrankes, schiebt die zugehörigen Stöpsel in die entsprechenden Zwingen b an dem Brette c ein, fügt zu jeder Probe 1 C. C. Zehntkochsalzlösung, schüttelt bei aufgesetztem Stöpsel klar und verfährt sonst, wie bei der Controlprobe, bis das letztzugesetzte C. C. keine Trübung mehr giebt.
Man rechnet dieses dann ebenfalls gar nicht und das vorhergehende halb.
Zum Notiren der gebrauchten C. C. Zehntlösung durch Kreidestriche dient eine schwarze Tafel d, deren Abtheilungen den Löchern a entsprechen.
Die fertig titrirten Proben stellt man der Reihenfolge nach auf das Brett c.
Statt einer nur 1 C. C. haltenden Pipette (Taf. VIII. Fig. 157) wendet man wohl eine solche mit 2 einzelnen C. C. Inhalt an und versieht dann mittelst derselben sogleich 2 Proben mit je 1 C. C.
Wie bereits (S. 283) bemerkt, hat man von der Probesubstanz selbst bei richtiger, etwas zu schwacher Normalkochsalzlösung so viel abgewogen, dass sie 1—2 Tausendtheile mehr, als 1 Grm. chemisch reines Silber enthält, damit das Titriren mit Zehntkochsalzlösung beendigt wird.
Sollte, etwa in Folge einer ungenauen Vorprobe, ein Zusatz von Zehntsilber- statt Zehntkochsalzlösung erforderlich sein, so fügt man einige C. C. von ersterer zur Silberlösung, titrirt mit Zehntkochsalzlösung fertig und bringt die hinzugefügten C. C. Zehntsilberlösung wieder in Abzug, insofern man nicht überall vorzieht, eine neue etwas grössere Probemenge mit grösserem Silbergehalt einzuwägen.
Damit sich die Fehler wegen Löslichkeit des Chlorsilbers eliminiren, muss bei Control- und Hauptprobe die Beendigung des Titrirens gleichmässig geschehen (S. 280), entweder bei beiden mit Zehntkochsalz- oder bei beiden mit Zehntsilberlösung, am besten mit ersterer.
Sonstige Fehler, welche aber bei Wiederholung der Probe leicht gefunden werden, können entstehen, wenn die Normallösung aus der Pipette nicht in einem Strahle oder sonst unvollständig ausfliesst, wenn sich letztere nicht immer gleichmässig benetzt (S. 285), wenn man am Theilstrich der Pipette nicht genau abliest oder wenn Luftbläschen in derselben bleiben.
Da bei aller Aufmerksamkeit nicht zu vermeiden ist, dass der nach dem Ausfliessen der Normallösung aus der Pipette in deren Spitze zurückbleibende Tropfen bald grösser, bald kleiner ausfällt, so werden hieraus geringe Differenzen entstehen, deren Einfluss dadurch umgangen wird, dass man den Feingehalt nur nach ganzen Tausendtheilen angiebt.
Berechnung der Probe.
Ein Brandsilber enthalte nach der Vorprobe (Abtreibeprobe 993 und incl. des Capellenzuges 996 Tausendstel Silber, so würde man zur Gay-Lussac’schen Hauptprobe 1004 Milligr. Brandsilber einwägen müssen, in welchen gerade 1 Grm. chemisch reines Silber ist (1000 : 996 = x : 1000, x = 1004).
Man verbrauche nun zur völligen Ausfällung des Silbers 100 C. C. Normalkochsalzlösung (= 1000 C. C. Zehntkochsalzlösung) aus der Hauptpipette und 3 C. C. Zehntkochsalzlösung aus der kleinen Pipette, bis das letzte C. C. keine Trübung mehr giebt, — so sind zur Fällung des Silbers in 1004 Milligr. Legirung, da man das letzte C. C. gar nicht und das vorhergehende. nur halb rechnet, 1001,5 C. C. Zehntkochsalzlösung, von welchen jedes 1 Milligr. Silber entspricht, verbraucht.
Ergiebt sich nun, dass bei der Controlprobe zur Ausfällung von 1 Grm. chemisch reinem Silber 1000,5 C. C. Zehntkochsalzlösung erforderlich waren, so müssen zunächst von den bei der Hauptprobe gefundenen 1001,5 C. C. Zehntkochsalzlösung 0,5 C. C. abgezogen werden, (so dass man also nur 1001 C. C. zur Rechnung bringt), weil diese 0,5 C. C. auch bei der Hauptprobe zuviel zugesetzt sind, um gerade 1000 Milligr. Silber zu fällen.
Nach der Proportion 1004 : 1001 = 1000 : x = 997 hält sonach das Brandsilber 997 Tausendstel Feinsilber.
Usancemässig giebt man immer nur ganze Tausendtheile (Millièmes) an.
Sollte man zum Fertigtitriren der Hauptprobe Zehntsilberlösung nöthig haben, so wiegt man am besten gleich eine neue grössere Probe (z. B. 1006 Milligr.) Legirung ein.
Blei und Zinn im Probirgut erfordern ein Auflösen in Schwefelsäure, wo dann die gebildeten schwefelsauren Salze derselben vom Kochsalz nicht zersetzt werden; immer aber klärt sich die Flüssigkeit schwerer, als sonst, beim Schütteln.
Bei einer geringen Bleimenge kann die Auflösung in Salpetersäure geschehen.
— Antimon und Wismuth bedingen einen Zusatz von Weinsteinsäure zur salpetersauren Lösung.
— Platin löst sich theilweise mit dem Silber auf und ist unschädlich, desgleichen ein geringer Goldgehalt, welcher ungelöst zurückbleibt.
In grösserer Menge, als zu ⅙ vorhanden, bedarfs, damit das Gold kein Silber zurückhält, eines Zusammenschmelzens der Legirung mit reinem Silber (siehe Goldprobe), dessen Menge wieder in Abzug gebracht wird.
Quecksilber ist am schädlichsten, indem dasselbe eine vollständige Ausfällung des Silbers verhindert und einen Zusatz von essigsaurem Natron und Essigsäure erfordert, weil Chlorsilber in essigsaurem Quecksilberoxyd unlöslich ist.
Mascazzini hat das Verfahren für Zinn, Zink, Blei, Antimon und Gold enthaltendes Silber dahin modificirt, dass man mit möglichst wenig Salpetersäure bis zum Aufhören der rothen Dämpfe digerirt, dann mit Schwefelsäure so lange kocht, bis sich das Gold mit charakteristisch gelber Farbe in compacter Form am Boden absetzt.
Nach erfolgter Abkühlung wird vorsichtig destillirtes Wasser zugesetzt und dann wie gewöhnlich mit Kochsalz gefällt.
Einfluss fremder Beimengungen.
Oestr. Ztschr. 1857. Nr. 5; Polyt.
Centr. 1857. S. 536.
V. Gold.
Golderze.
§. 123. Allgemeines.
Das Gold kommt in der Natur am häufigsten gediegen und dann stets in Begleitung von Silber (0,15—40 %), seltener von Kupfer, Quecksilber, Eisen, Osmium, Iridium, Palladium, Rhodium etc. vor.
Zuweilen findet sich das Gold durch Selen, Tellur, Antimon und Arsen vererzt als Schrifterz, Ag Te3 + Au Te3 mit 28 Au und 15 Ag; Weisstellur (Au, Ag, Pb) (Te3, Sb3) mit 24,8—29,6 Au, 2,78—14,68 Ag und 2,54—19,50 Pb; Blättererz, (Pb, Au) (S, Te) und (Pb, Au)2 (S, Te, Sb)3 mit 6—9 Au; ferner Goldamalgam Au Hg3 und (Au, Ag)2 Hg5 mit resp.
39,6 und 36,7 Au und 5 Ag.
Manche andere Erze, z. B. Schwefelkiese (Goldkiese), Kupferkiese, Arsenkiese, Molybdänglanz, Zinkblende etc. enthalten Golderze mehr oder weniger fein eingesprengt und es lässt sich dann meist durch eine Verwaschungsprobe erkennen, ob das Gold gediegen oder vererzt darin vorkommt, was für ihre passende Zugutemachung zu wissen nöthig ist.
Untersuchung von Blättertellur und Schrifterz, in Wöhler’s Mineralchem.
1865. S. 107.
Probirmethoden.
Da das Gold, wie bemerkt, meist mit Silber zusammen vorkommt, so scheidet man beim Probiren gold- und silberhaltiger Erze und Producte zunächst silberhaltiges Gold durch eine mechanische Waschprobe oder mittelst Bleies auf trocknem Wege (Ansiedeprobe, Tiegelschmelzprobe) ab und trennt das Gold vom Silber auf nassem Wege (Quartation durch Salpetersäure, seltener Scheidung durch Königswasser).
Sehr geringe Goldgehalte zieht man auch wohl aus Erzen etc. direct auf nassem Wege aus (Plattner’s Goldprobe).
Bei der meist ungleichmässigen Vertheilung des metallischen Goldes im Erz muss man häufig zur Erzielung einer richtigen Durchschnittsprobe eine grössere Quantität Probestücke (bis 50 Ctr. und mehr) nehmen, diese unter Poch- oder Walzwerken bis zur Bohnengrösse zerkleinen, das Zerkleinte gehörig mengen, zu einem Haufen aufstürzen, davon 3—4 Ctr. nehmen, diese weiter zerkleinen, einen Haufen daraus formiren und diesen bis zu etwa 20 Pfd. Probirpfund verjüngen.
Diese Menge wird feingerieben, durch ein sehr feines Drahtsieb geschlagen, Siebgröbe und Siebfeines für sich probirt und daraus der Goldgehalt berechnet.
Probenehmen
I. Abschnitt.
Goldhaltige Substanzen, welche keine Legirungen sind.
§. 124. Allgemeines.
Aus solchen Substanzen wird seltener auf nassem und theilweise trocknem Wege gleich das Gold in metallischem Zustande bestimmt (Plattner’s Probe), als auf trocknem Wege (Ansiede- oder Tiegelschmelzprobe) silberhaltiges Gold dargestellt und aus diesem das Gold durch Quartation abgeschieden.
Nur wenn es auf eine ungefähre Ermittlung des Goldgehaltes ankommt, bedient man sich einer mechanischen Probe durch Verwaschen oder der Amalgamationsprobe von Thompson.
Probirmethoden.
Dingl. Bd. 167. S. 154. B. u. h. Ztg. 1863. S. 271.
1. Kapitel.
Mechanische Goldprobe durch Verwaschen.
Anwendung dieser Probe.
§. 125. Algemeines.
Diese Probe kommt hauptsächlich zur Anwendung, wenn man sich von der Zugutemachungs-Würdigkeit eines Goldsandes oder Goldkieses überzeugen oder den bei der Aufbereitung im Grossen zu erwartenden Mühlgoldgehalt ungefähr bestimmen will, indem man erstere nach der Menge des beim Verwaschen zurückbleibenden gediegen Goldes beurtheilt oder dieses auch wohl noch amalgamirt und das Amalgam glüht.
Röstung bei vererztem Golde.
Findet sich das Gold im Probirgute vererzt, so bedarfs zuvor einer möglichst vollständigen Abröstung desselben, um das Gold in metallischen Zustand zu versetzen.
Während nach Tcheffkin bei einer solchen Röstung goldhaltiger Kiese bedeutende Goldverluste entstehen, haben Winkler , Aidarow , Plattner und Becquerell durch Versuche dargethan, dass solche Verluste nicht zu fürchten sind, wenn man die Röstung vorsichtig leitet.
Tcheffkin, über den Gold- und Silberverlust bei Röstarbeiten Weimar 1836. S. 10.
Erdm., J. f. pr. Chem. 1839. Nr. 4.
Bgwfd. XVIII, 1.
Plattner’s Röstprozesse.
1856. S. 127.
Bgwfd. V, 51.
§. 126. Beispiele für die Verwaschungsprobe.
Siebenbürgen.
1) In Siebenbürgen und Ungarn werden zur Ermittelung des freien Goldes (Mühlgoldes) in kiesigen Erzen 100 Loth Civilgew.
(1 Ctr. = 100 Pfd.; 1 Pfd. = 32 Loth à 4 Quent = 560,012 Gramm) Erzmehl auf einem rectangulairen Scheidetroge von etwa 60 Cm. Länge, 45 Cm. Breite und 10 Cm. Tiefe verwaschen (S. 19) und mittelst eines aus der Spitze eines Hornes austretenden feinen Wasserstrahles aus dem abgeschlämmten Golde ein ⅙ Lin. breiter Streifen gebildet.
Jede mit einem Zirkel abgemessene Linie (2,2 Millimet.) auf dem Goldstreifen entspricht 1 Loth Gold in 1000 Ctr. Pochgängen.
Leoben. Jahrb. 1862.
XI. Wehrle, Hüttenkunde II, 525.
Für reichere Substanzen bedient man sich eines kleineren Schlämmtroges (Taf. VI. Fig. 121).
2) In Amerika dient zum Verwaschen die Batea, eine hölzerne lackirte Schüssel von etwa 45 Cm. Durchmesser.
Man thut in die Vertiefung im Centrum das Erz und spült durch rasches Drehen der Schüssel mit der Hand die leichten Theile weg.
Amerika.
In der Münze von St. Francisco wird ein Erzstück von bekanntem Gewichte pulverisirt, das Pulver verwaschen und amalgamirt.
Das Pulverisiren im Mörser darf nicht auf einmal geschehen, sondern der Inhalt desselben muss öfters auf ein feines Sieb geworfen und die Gröbe von Neuem zerrieben werden, da goldschaumähnliche Partien beim Waschen leicht verloren gehen.
Preuss. Ztschr. 1856. Bd. IV S. 118.
Zum Waschen dient auch wohl ein nahe an der Wurzel abgeschnittenes Stück eines Ochsenhornes, aus welchem der Länge nach ein trogartiges Stück ausgeschnitten ist.
Mit dem Verwaschen vertraute Praktiker schätzen den Goldgehalt mit dem Auge ziemlich richtig, welcher beim Verwaschen einer kleinen Menge pulverisirten Erzes im Horne erhalten wird.
