Repository: HallerPatrick/nextflow-exercises

# nextflow-exercises

All exercises for the seminar Workflows for Scientific Data Analysis with Nextflow.


All workflow scripts are under the `workflow` directory, while the python scripts which are
actually doing the logic are under `lib`.

Results are written into `results`.

# Sample Project

## Overview

```mermaid

graph LR
    A{ Source Texts } --> Tokenization --> Kmers & Frequncy --> E[Merge Results]

```

## Results of running nextflow pipelines


| Pipeline   | URL                                       | Deployability | Docker | Reason                                      |

File: gesamt/kerl_metallurgische_1866.txt (part 18 of 27)
METALLURGISCHE PROBIRKUNST ZUM GEBRAUCHE BEI VORLESUNGEN UND ZUM SELBSTSTUDIUM. VON BRUNO KERL, PROFESSOR AN DER KÖNIGLICH HANNOVERSCHEN BERGAKADEMIE ZU CLAUSTHAL.
2) In Böckstein und Rauris controlirt man durch die Goldprobe mit dem Sichertrog das Ausbringen an Mühlgold bei der Aufbereitung, indem man einen Coefficienten (zu Böckstein 1,15, zu Rauris 1,39) ermittelt hat, durch dessen Anwendung bei gleichartigem Object und Verfahren der wahre Mühlgoldgehalt aus dem Ergebniss der Sicherprobe mit ziemlicher Sicherheit berechnet werden kann.
Das Resultat der Probe hängt ausser von der Beschaffenheit der Gangarten hauptsächlich von der Geschicklichkeit und dem Verfahren der Goldzieher ab.
Oestr. Ztschr. 1853. S. 288.
Böckstein, Rauris.
2. Kapitel.
Trockne Proben.
§. 127. Allgemeines.
Das Gold wird mittelst Bleies extrahirt und zwar kann dies durch die Ansiede- oder die Tiegelschmelzprobe geschehen.
Probirmethoden.
§. 128. Ansiedeprobe.
Diese Probe eignet sich für Golderze von jedweder Beschaffenheit und jeglichem Goldgehalt und kommen dabei hinsichtlich der Anzahl der Proben und der anzuwendenden Blei- und Boraxmengen dieselben Modificationen, wie bei den entsprechenden Silberproben (S. 244) vor; auch verfährt man beim Ansieden der Goldproben eben so wie bei den Silberproben, nur muss das Abtreiben der Bleikönige bei etwas höherer Temperatur, namentlich zu Ende, stattfinden.
Da das Gold fast immer mit Silber vorkommt, so erhält man beim Abtreiben entweder goldhaltiges Silber oder silberhaltiges Gold, welches geschieden werden muss.
Anwendbarkeit.
Verfahren.
Goldverlust beim Ansieden.
Aidarow hat gefunden, dass nicht beim Ansieden ein Goldverlust stattfindet, wohl aber beim Abtreiben durch Capellenzug, wobei sich das Gold jedoch nur dann in die Capellen einziehen soll, wenn dasselbe zuvor mit Blei verschlackt ist.
Setzt man zu auf einer Capelle treibendem Blei Gold, so tritt nach Aidarow kein Goldverlust ein.
Bgwfd. XVIII, 1.
Nach Makins findet eine Verflüchtigung von Gold beim Abtreiben statt; es enthielt z. B. der Russ aus dem Feuercanal eines nur zu Goldproben benutzten Muffelofens 0,087 Au und 0,773 Ag in 1000 Thln.
B. u. h. Ztg. 1861. S. 407.
Goldscheidung.
Es muss eine hinreichende Anzahl von Proben, nöthigenfalls Concentrationsproben (S. 242) angestellt werden, um bei armen Geschicken genügendes Material zur Goldprobe zu erhalten.
Zu Arany-Idka siedet man z. B. Erze mit 0,0001— 0,0005 % Gold so vielfach an, dass wenigstens 1—2 Probirpfd. güldisches Silber für die Goldscheidung erfolgen.
Zur St. Andreasberger Hütte auf dem Oberharze werden von angekauften güldischen Erzen 20 halbe Centner zum Ansieden eingewogen und der Goldgehalt nicht in Anrechnung gebracht, wenn derselbe in 10 Ctr. (50 Gramm) unter 0,5 Pfundtheil beträgt.
Zur Untersuchung auf den Goldgehalt werden die untadelhaften Körner vom Abtreiben (1—2 Pfd.) mit etwas Blei (z. B. in Bleifolie eingewickelt) auf der Capelle abgetrieben, der resultirende König ausgeplattet (§.
133. Nr. 4) und mit Salpetersäure behandelt (§.
133. Nr. 6), wobei, wenn auf 1 Thl. Gold mehr als 4 Theile Silber vorhanden sind, unter Auflösung des Silbers pulverförmiges Gold zurückbleibt, welches nach §. 134 weiter zu behandeln ist.
Bleibt das Plättchen ungetheilt und wird nur dunkel gefärbt, so wird dasselbe aus der Flüssigkeit genommen, abgespült, getrocknet, mit der 2½fachen Menge Silber legirt (§.
133. Nr. 2) und die Scheidung durch Salpetersäure wiederholt, wo dann das Gold in zusammenhängendem Zustande zurückbleibt und noch eines Auswaschens und Glühens (§.
133. Nr. 6, 7, 8) bedarf.
Aus der gefundenen Goldmenge berechnet man den Goldgehalt auf 1 Ctr. Erz etc.
Auch lässt sich aus der mehr oder weniger gelben Farbe des Goldsilberkornes ersehen, ob dasselbe vor der Behandlung mit Salpetersäure mit Silber legirt werden muss und mit wie viel (§.
132. Nr. 2).
Die aus eigentlichen Golderzen erfolgten Metallkörner pflegen reicher an Gold, als an Silber zu sein und die 2—2,5 fache Menge Silberzusatz zu erfordern, während die Körner aus güldischen Silbererzen, Kiesen, steinigen Hüttenproducten etc. meist unter ⅓—¼ Gold enthalten, so dass sie gar keines Silberzusatzes behuf der Goldscheidung bedürfen.
§. 129. Tiegelschmelzprobe.
Diese hat Vorzüge vor der Ansiedeprobe (S. 295):
1)
Bei Goldkrätzen, welche das Gold in sehr ungleicher Vertheilung enthalten.
Dadurch, dass man gleich eine grössere Menge (25—50 Gramm) Probirgut mit bleiischen und solvirenden Zuschlägen im Tiegel schmilzt, erhält man in kürzerer Zeit ein richtigeres Durchschnittsresultat.
Enthalten die Krätzen jedoch über ½ % Gold und Silber, so siedet man besser an.
Verfahren für Goldkrätzen.
Das Verfahren beim Tiegelschmelzen mit solchen Krätzen ist genau das S. 263 angegebene für silberhaltige Krätzen.
2) Beiarmen Geschicken, wegen rascherer Ausführbarkeit und eben so grosser Genauigkeit, indem man gleich grössere Quantitäten auf einmal im Tiegel schmelzen kann, während sonst sehr viele Proben angesotten und concentrirt werden müssten.
Kiesige Erze werden vor dem Schmelzen nach Plattner auf die Weise zweckmässig abgeröstet, dass man 1 Pfd. Civilgewicht Erz unter der Muffel oder auf einem thonüberzogenen Eisenblech mit aufgebogenen Rändern über einem Windofen oder Kohlenbecken unter Umrühren hinreichend lange in Rösthitze behandelt (S. 28).
Das Röstgut wird mit ½—¼ Pfd. Kali- oder Natronglas, ¼ Pfd. schwarzem Fluss (oder ½ Pfd. Potasche und 2 Loth Mehl) und 1 Pfd. silberfreiem Probirblei zusammenmengt und das Gemenge, mit Kochsalz bedeckt, entweder in einen hessischen Tiegel oder in mehrere Bleituten vertheilt und während etwa 2 Stunden in dünnen Fluss gebracht.
Der erfolgende Werkbleikönig wird ausgeplattet, zerschnitten, die einzelnen Stücke auf Ansiedescherben durch Verschlacken zu einem König concentrirt (S. 242), dieser abgetrieben und das erfolgende Korn durch Salpetersäure geschieden (S. 296).
Verfahren für arme Geschicke.
Plattner’s Röstprozesse.
1856. S. 129.
Rösten kiesiger Erze.
Schmelzen mit Blei.
Schmelzen mit Glätte.
Statt metallischen Bleies wendet man neben Reductionsmitteln zweckmässig goldfreie Glätte an, weil das in feinerer Vertheilung daraus ausgeschiedene Blei sich leichter mit dem Golde verbindet.
Der Gehalt der Glätte an edlen Metallen muss dann nöthigenfalls in Anrechnung gebracht oder statt derselben nach Pettenkofer Bleizucker (S. 132) genommen werden.
Bei Anwesenheit von Schwefel- oder Arsenverbindungen im Probirgut diese durch einen Ueberschuss von Glätte ohne Reductionsmittel zu zersetzen (S. 262), empfiehlt sich wegen des unsicheren Erfolges weniger.
Bgwfd. XI, 49. Polyt. Centr.
1846. S. 514.
Zweckmässiger röstet man dann das Erz ab und beschickt mit Glätte und Kohle oder Bleizucker.
Als Beschickungen kann man auch die für Krätzen mitgetheilten (S. 263) wählen.
Beispiel.
In Schemnitz z. B. werden geröstete Goldsolutionsmehle in Quantitäten von 1½ Loth Civ. mit 7 Loth Fluss (3,65 Potasche, 3,12 Glätte, 0,20 Kolophonium und 0,03 Kohle) in einem Tiegel geschmolzen.
Den Fluss setzt man aus 28 Pfd. Potasche, 24 Pfd. Glätte, 1½ Pfd. Kolophonium und 8 Loth Kohlenstaub zusammen
Bgwfd. XI, 49. Polyt. Centr.
1846. S. 514.
Der erfolgende Bleikönig wird wie vorhin angegeben behandelt.
3. Kapitel.
Combinirte trockne und nasse Proben.
§. 130. Allgemeines.
Theils für reichere, theils für ärmere Erze hat man den nassen Weg wohl mit dem trocknen in folgenden Proben combinirt:
Anwendbarkeit.
1) Analytische Probe.
Sehr reiche Golderze werden mehrmals mit Königswasser (1 Salpeter- und 2 Salzsäure) digerirt, filtrirt, aus dem Filtrat durch Eisenvitriol das Gold niedergeschlagen (S. 133) und mit etwas Blei abgetrieben.
Analytische Probe.
2) Probe von Stapff . Goldhaltigen Kies schmilzt man mit Schwefel und kohlensaurem Alkali, laugt das gebildete Goldsulphidsalz aus, fügt verdünnte Schwefelsäure zur Lösung und treibt das gefällte und getrocknete Schwefelgold mit Blei ab oder löst es in Königswasser und fällt mit Eisenvitriol (S. 133) metallisches Gold aus.
B. u. h. Ztg. 1858. S. 420.
Stapff’s Probe.
3) Plattner’s Proben, und zwar:
Plattner-Richter’s Löthrohrprobirkunst.
1865. S. 546.
Plattner’s Proben.
Sehr arme kiesige Erze.
a) Chlorationsprobe für sehr arme kiesige und blendige Erze und Hüttenproducte.
50—200 Gramm Probirgut werden auf einem thonüberzogenen Eisenblech (S. 297) völlig abgeröstet, um das Gold metallisch auszuscheiden und die Schwefel-, Antimon- und Arsenmetalle in Oxyde zu verwandeln, aufgerieben, in einer Porzellanschale mit so viel Wasser gleichmässig angenetzt, dass es noch wollig bleibt, und ganz locker in einem 200—250 Mm. hohen und 60 Mm. weiten Glascylinder mit 18—20 Mm. weitem Tubulus, seitlich über dem Boden, gefüllt, nachdem auf denselben erst grober, dann feinerer als Filter wirkender Quarzsand bis etwas über den Tubulus gethan.
Durch den Tubulus leitet man salzsäurefreies, in einer Flasche mit Wasser gewaschenes Chlorgas ein, welches aus 10 Gramm Braunstein, 40 Gramm Salzsäure und 10 Gramm mit gleichem Gewicht Wasser verdünnter Schwefelsäure in einem anfangs schwach, dann stärker erhitzten Kolben bereitet wird.
Beim Durchdringen der Erzpulversäule verwandelt das Chlor das metallische Gold in Chlorgold, greift die Metalloxyde nur wenig an und entweicht aus dem mit Kautschuk überbundenen Cylinder durch eine gebogene Glasröhre in einen mit spiralförmig aufgewickeltem weingeistgetränkten Löschpapier oder Hobelspänen gefüllten Glascylinder, in welchem das Chlor durch den Alkohol gebunden und unschädlich gemacht wird.
Man unterbricht den Prozess, wenn, sobald im ersten Cylinder über dem Probirgut gelbgrünliches Chlorgas erschienen ist, dasselbe wenigstens noch 1 Stunde eingewirkt hat.
Hierauf nimmt man den Apparat auseinander, verschliesst den Tubulus mit einem Kork, der mit einer engen abwärts gebogenen Glasröhre versehen ist, giesst heisses Wasser in kleineren Quantitäten auf und lässt die Chlorgoldlösung in ein untergesetztes Becherglas laufen, indem man noch zuletzt den Cylinder nach dem Tubulus hin stark neigt.
Die mit Salzsäure und Eisenvitriol versetzte Goldlösung wird kurze Zeit warm gestellt, das ausgeschiedene Gold abfiltrirt, ausgewaschen, das Filter getrocknet, verbrannt und der Rückstand mit 5—10 Gramm Kornblei abgetrieben, wobei ein reines Goldkorn erfolgen muss.
Als wesentliche Erfordernisse zum Gelingen dieser Probe sind eine vollständige Abröstung und die Anwendung salzsäurefreien Chlorgases zu bezeichnen, weil sonst Schwefelwasserstoffgas entsteht, welches bereits gebildetes Chlorgold als Schwefelgold wieder ausfällt, auch das Chlor sich mit dem Schwefel und Arsen der Schwefel- und Arsenmetalle unnützer Weise verbindet.
Vorhandene, etwa von den Pochstempeln herrührende eingemengte Eisentheile müssen als Chlor absorbirend mit einem Magnet vorher ausgezogen werden.
Bei nicht vollständiger Röstung bilden sich ausser Gold chlorid auch andere lösliche Metallchloride, welche etwa vorhandenes Chlorsilber etwas löslich machen.
Beim Auswaschen des Goldes, also einer Verdünnung der Lösung, scheidet sich das gelöste Chlorsilber theilweise wieder aus und bleibt beim Gold.
Reichere kiesige Erze.
b) Kiesige Erze etc. mit nicht zu geringem Goldgehalt (nicht unter 10 Pfdthl. im Ctr.).
Man röstet 5—15 Grm. Probirgut ohne Zusatz einer kohligen Substanz auf Röstscherben ab, zieht aus dem Röstgut durch Digeriren mit Salzsäure gebildete Metalloxyde aus, dampft zur Trockne, weicht in Wasser auf, filtrirt die löslichen Chloride ab, wäscht den Rückstand (metallisches Gold und unlösliche Substanzen) aus, trocknet das Filter, siedet dessen Inhalt mit 20—30 Grm. Kornblei an und treibt das erfolgende Werkblei auf ein Goldkorn ab.
War Silber anwesend, so bildet sich bei der Behandlung des Röstgutes mit Salzsäure Chlorsilber, in den gleichzeitig gebildeten Chloriden des Eisens, Kupfers etc. etwas löslich, aber beim Abdampfen als unlöslich niedergeschlagen.
Das Gold fällt dann silberhaltig aus und muss inquartirt werden.
Enthält das Röstgnt Oxyde, welche mit Salzsäure Chlor entwickeln (z. B. Eisen- und Manganoxyduloxyd), so geht etwas Gold in Lösung und man muss in solchem Falle, bevor man filtrirt, etwas Eisenvitriol unter Umrühren zur Lösung setzen, um das gelöste Gold zu fällen.
II. Abschnitt.
Goldhaltige Legirungen.
§. 131. Allgemeines.
Es kommen hauptsächlich in Rücksicht die Legirungen des Goldes mit Silber, mit Kupfer, mit Silber und Kupfer, mit Quecksilber und mit Blei, seltener mit Wismuth, Zinn, Eisen, Antimon und Arsen.
Zuweilen enthält das Gold Platin, Rhodium und Iridium, welche auf das Proberesultat influiren.
Legirungen.
Von Legirungen nimmt man am besten eine Granalienprobe (S. 14) und plattet die gut getrockneten Granalien aus, wenn sie etwa Wasser einschliessen sollten.
Von Goldbarren, welche gewöhnlich 10 Pfd. wägen, nimmt man etwa 1 Gramm Probegut, indem man die Aushiebe (S. 13) von der oberen und unteren Fläche fürs Auswägen getrennt hält.
Probenehmen.
1. Kapitel.
Legirungen von Gold und Silber oder von Gold, Silber und Kupfer.
§. 132. Allgemeines.
Das Probirverfahren für solche Legirungen besteht im Allgemeinen darin, dass man bei einem Gehalte an Kupfer dieses zunächst durch Abtreiben mit Blei entfernt, wobei man zur Umgehung von Verlusten ein Uebermass von Blei vermeidet, dann das Silber vom Gold durch Salpetersäure weglöst.
Die vollständige Auflösung des Silbers erfolgt hierbei nur dann, wenn sich Gold und Silber in einem gewissen Verhältnisse befinden.
Es müssen, wenn die Scheidung vollständig erfolgen soll, auf 1 Theil Gold wenigstens 2½—3 Theile Silber vorhanden sein, sonst bleibt letzteres bei ersterem theilweise zurück.
Bei weniger Silber muss eine passende Menge reines Silber vor der Scheidung zu der Legirung hinzugefügt werden (Inquartation).
Ist das Verhältniss zwischen Gold und Silber nahezu 1 : 2,5—3, so bleibt bei Behandlung mit der Säure (Scheidung durch die Quart) das Gold in cohärentem Zustande in der Gestalt der angewandten Legirung (spiralförmig aufgerollte Blättchen, Röllchen, Löckchen) zurück und lässt sich in diesem Zustande bequem und ohne mechanische Verluste weiter behandeln.
Ist mehr Silber vorhanden, so erfolgt das Gold in weniger bequemem pulverförmigen Zustande und das feiner im Silber vertheilte Gold kann nach Pettenkofer leichter Silber zurückhalten.
Quartscheidung mit SaIpetersäure.
Bgwfd. XII, 6.
Um nun das Probirgut passend behandeln, d. h. den Zusatz von Blei beim Abtreiben und von Silber behuf der Quartation reguliren zu können, bedarfs einer Vorprobe zur ungefähren Ermittlung des Goldgehaltes, um zu erfahren, ob man silberhaltiges Gold oder goldhaltiges Silber hat.
Scheidung durch andere Lösungsmittel.
Die Salpetersäure besitzt vor allen andern Lösungsmitteln, z. B. vor Schwefelsäure und Königswasser, Vorzüge.
Erstere hat einen hohen Kochpunct (325°C.), stösst stark, lässt geringe Mengen Platin und Blei beim Golde zurück, erfordert ein Nachspülen der Röllchen zuerst mit nicht zu verdünnter Schwefelsäure, weil das schwefelsaure Silberoxyd in Wasser schwerlöslich ist, giebt aber ein gleich silberärmeres Gold, als Salpetersäure.
Auf 1 Theil Gold müssen 2—3 Thle.
Silber vorhanden sein.
Reines Gold durch Schwefelsäure geschieden hat, ohne geglüht zu sein, schon die Goldfarbe, bei einem Platingehalt zeigt sich graue Farbe.
Auch bei einem Ueberschuss an Silber bleibt das Gold cohärenter, als bei der Scheidung durch Salpetersäure.
Bei Anwendung von Königswasser, um dann aus der Lösung das Gold durch Eisenvitriol auszuscheiden, erschwert die Chlorsilberbildung, namentlich bei silberreicheren Legirungen, die Lösung des Goldes.
Die Vorprobe, bei Legirungen mit unbekanntem Goldgehalte erforderlich, kann z. B. bei Münzen mit einem gewissen Feingehalt umgangen werden.
Vorprobe.
Die Goldmünzen, wenigstens die europäischen, bestehen nur aus Gold und Kupfer und ein etwa geringer Silbergehalt kommt nur durch einen solchen des Handelsgoldes hinein, ohne dass jedoch der gesetzliche Goldgehalt der Münzen dadurch verändert wird.
Goldmünzen.
Der gesetzliche Feingehalt einiger Münzsorten ist folgender:
Die Goldwaaren enthalten in deutschen Ländern gewöhnlich 583, zuweilen auch 750 Taus.
Feingold.
Die Vorprobe für die Quartscheidung kann bei Legirungen mit unbekanntem Goldgehalt ausgeführt werden:
1) Mittelst des Probirsteines.
Man hat mehrere Reihen von Probirnadeln, jede mit verschiedenem Goldgehalt und zwar solche aus Gold und Silber (weisse Karatirung), Gold und Kupfer (rothe Karatirung) und Gold, Silber und Kupfer (gemischte Karatirung).
Es wird nun zunächst ermittelt, zu welcher Art Legirung das Probirgut gehört, indem man mit demselben einen Strich auf dem Probirstein macht und mittelst eines Glasstäbchens reine Salpetersäure darauf bringt, wo sich dann das Kupfer und Silber auflösen, das Gold aber zurückbleibt.
Man streicht nun mit Probirnadeln, deren Striche sich in der Farbe am meisten dem der Legirung nähern, dagegen, bringt Salpetersäure auf dieselben, lässt sie kurze Zeit einwirken, wischt sie dann mit einem feinen Leinenlappen ab und beobachtet, welcher von den Nadelstrichen gleichzeitig mit dem von der Probe entfärbt oder angegriffen wird und welcher Nadelstrich mit dem letzteren am nächsten hinsichtlich der auf dem Steine ungelöst zurückbleibenden Menge Gold übereinstimmt.
Reine Salpetersäure äussert auf Legirungen mit 625 Taus.
Gold und darüber keine Wirkung.
Chaudet’s Probirkunst, deutsch von Hartmann.
1838. S. 143. — Wehrle, Hüttenkunde II, 531.
Anwendung d. Probirsteines.
Derartige Proben sind unzuverlässig, erfordern sehr viel Uebung und machen namentlich bei geringeren Goldgehalten keinen Anspruch auf Genauigkeit, weshalb man zur Erzielung sicherer Resultate das folgende Verfahren meist anwendet.
Abtreiben und Quartprobe.
2) Mittelst Abtreibens und Quartscheidung.
Man wiegt nach dem Goldprobirgewicht (die in 1000 Theile getheilte Einheit = ½ Gramm)
500 Tausendtheile ein, treibt sie bei einem Kupfergehalt mit der 32 fachen Menge Blei bei hoher Temperatur ab und erfährt aus dem Verlust den Gehalt an Kupfer oder andern unedlen Metallen.
Bei einer kupferfreien Legirung fällt dieses Abtreiben weg.
Aus dem Gewicht und der Farbe des auf der Capelle erhaltenen Kornes lässt sich meist hinreichend annähernd (bis auf 50 Tausendtheile) der zu erwartende Goldgehalt beurtheilen, um danach die zu nehmende Menge des Treibbleies und Beschickungssilbers zu bestimmen, indem man bei tiefgelber Farbe des Korns das 2½—3fache, bei hellgelber Farbe das 2fache und bei weisser Farbe ein gleiches Gewicht Silber nimmt. 2 % Silber ertheilen dem Golde schon eine messinggelbe Farbe, bei 60 % ist gar keine gelbe Färbung mehr wahrzunehmen.
— Will man den Goldgehalt behuf genauer Silberbeschickung bis auf einige Tausendtheile ermitteln, so wird das auf der Capelle erhaltene Korn mit der seiner Farbe entsprechenden Silbermenge in ein Skarnitzel gethan, mit etwas Blei abgetrieben, die erfolgende Legirung dünn ausgeplattet, zu einem Röllchen spiralförmig aufgewickelt, in einem Kölbchen mit starker Salpetersäure bis zum Verschwinden der salpetrigen Säure nur einmal gekocht und das zurückbleibende Gold wie bei der Hauptprobe (§.
133. Nr. 6) behandelt.
Man erfährt auf diese Weise, ob man es mit einem silberhaltigen Gold (Gold mit dem 3fachen oder weniger als dem 3 fachen Silber) oder mit goldhaltigem Silber (Gold mit mehr als dem 3fachen Silber) zu thun hat.
Silberhaltiges Gold.
§. 133. Probe für silberhaltiges Gold.
Diese von Kandelhardt verbesserte Probe umfasst nachstehende Operationen:
Polyt. Centr.
1857. S. 1151. —
Wiener Münzvertrag.
Stuttgart 1857. S. 39.
Einwägen.
1) Einwägen.
Man wiegt nach dem Goldprobirgewicht (S. 104) 500 Tausendtheile der zerschnittenen Legirung (S. 21) doppelt unter jedesmaligem Umschalen (S. 98) ab und zwar, wenn Ober- und Unterprobe vorhanden sind, von jeder Probe 500 Taus.
Die Probirwage (S. 100) muss bei 500 Taus.
Belastung auf jeder Schale noch wenigstens ¼ Tausendtheil sehr deutlich anzeigen.
Man thut die Proben in ein vorerst lose zuzumachendes Skarnitzel von dünnstem Briefpapier oder Bleiblech.
2) Beschicken und zwar
Beschicken.
a) mit goldfreiem Silber.
Nach Anleitung der Vorprobe wiegt man die erforderliche Menge durchaus goldfreien feinen und am bequemsten granulirten Silbers ab und thut dasselbe in das vorsichtig geöffnete Skarnitzel.
Wo viele Proben mit bestimmtem Goldgehalt zu machen sind, hält man wohl die Silberbeschickung in Skarnitzeln vorräthig und fügt die abgewogene Goldlegirung hinzu; auch misst man in solchem Falle wohl das Silber, wenn es allein auf die Bestimmung des Goldgehaltes ankommt, indem man dasselbe auswalzt, die erforderliche Menge einmal abwägt und dann entsprechende Streifen abschneidet.
Das Silber muss goldfrei sein, wenigstens darf sich in 1½ Grmm.
Silber keine Spur davon bei einer Vorprüfung zeigen.
Silberbeschickung.
Nach Chaudet und Kandelhardt ist ein Verhältniss von 2½ Silber zu 1 Gold dem alten von 3 : 1 vorzuziehen, weil bei ersterem weniger Silber beim Golde zurückbleibt.
Nach Pettenkofer geht die Trennung noch bei einem Verhältniss von 1¾ : 1 gut vor sich, wenn man unter gehöriger Berücksichtigung der Concentration der Säure hinreichend lange kocht.
Bgwfd. XII, 6
Auch bei nur aus Gold und Kupfer bestehenden Legirungen bedarfs eines Silberzusatzes (das 3fache vom Gold), weil selbst bei dem grössten Bleizusatz das Gold kupferhaltig bleibt, dagegen durch einen Silberzusatz die Abscheidung des Kupfers erleichtert wird.
Aus nachstehender Tabelle lässt sich die zu nehmende Silbermenge bei verschiedenem Goldgehalte ersehen, wobei jedoch diejenige Silbermenge in Rücksicht zu ziehen ist, die das Probirgut etwa enthält.
Bleibeschickung.
b) mit goldfreiem Blei.
Die beim Abtreiben anzuwendende Bleimenge darf eine gewisse Grenze nicht übersteigen, weil sonst der Verlust an edlen Metallen zunimmt.
Da Kupfer eine grössere Verwandtschaft zum Gold besitzt, als Silber, und weniger leicht auf der Capelle aus seiner Verbindung mit Gold, als mit Silber in die Capelle übergeführt wird, so bedarf es bei Legirungen von Gold mit Silber und Kupfer einer doppelt so grossen Bleimenge, als bei Legirungen von Gold mit Silber, weshalb man das Goldprobirgewicht gewöhnlich halb so gross nimmt, als das Silberprobirgewicht.
Weniger, als beim Silber, ist von Einfluss, ob man eine Bleischwere mehr oder weniger hat, wenn man nur den Gehalt einigermassen beachtet und das feinere Gold nicht mit eben so viel Blei abtreibt, als das geringhaltige, wo dann Goldverluste um so mehr zu erwarten sind, als das Gold schon zum Treiben und mehr noch zum Abblicken eine viel grössere Hitze nöthig hat.
Die anzuwendenden Bleischweren sind in folgender Tabelle zusammengestellt:
Man hält die Bleischweren, gewöhnlich in Kugelform mit Nummern gegossen, vorräthig.
3) Abtreiben.
Man setzt auf zwei hinten in der thönernen oder gusseisernen Muffel des Münzofens (S. 42) neben einander stehende sehr heisse Capellen, am besten aus 2 Theilen Buchenholzasche und 1 Theil nicht zu fein gepulverter Beinasche (S. 91), das Blei, lässt bei zugelegter Muffelmündung antreiben, setzt die Skarnitzel mit der Beschickung auf, bringt abermals bei zugelegter Muffelmündung rasch zum Treiben und zieht bei thönerner Muffel die Capellen bis dahin vor, wo sonst Silber abzublicken pflegt, während sie bei gusseiserner Muffel näher an deren Mündung stehen können (S. 45).
Auch kann man das Blei, wie S. 275 angegeben, in 2 Malen aufsetzen.
Sobald etwa ⅔ des Bleies abgetrieben sind, schiebt man die Capellen wieder zurück und lässt bei hoher Temperatur vollständig abblicken.
Nach Beendigung des letzten Abblickens muss das Korn gleich erstarren.
Abtreiben.
Die Züge sind meist geöffnet und gegen das Ende legt man wohl die Muffelmündung mit Kohlen theilweise zu.
Unnöthige Hitze wird, namentlich zu Anfang des Treibens, auch hier vermieden.
Bei zu niedriger Temperatur zeigt die Capellenspur oberflächlich ein glasiges Ansehen, wobei ein grösserer Gold- und Silberraub stattfindet.
Nicht des Spratzens wegen, sondern damit das Korn dehnbar bleibt, nimmt man die Capellen noch langsamer aus der Muffel, als bei Silberproben.
Bei krystallinischer Oberfläche muss das Korn rund sein; war die Temperatur beim Blicken zu niedrig, so erscheint das Korn höckerig und erhält beim Ausplatten leicht Risse, desgleichen bei einem Gehalte an Palladium, Iridium etc.
Der Verlust beim Abtreiben ergiebt den Kupfergehalt der Legirung.
Goldverlust.
Beim Abtreiben findet, auch wenn man keine zu hohe Temperatur anwandte, stets ein Goldverlust statt, welcher mit dem Kupfergehalt der Legirung zunimmt.
Nach Bodemann beträgt der Goldverlust 1/50—1/80 der gleichzeitig in die Capelle geführten Silbermenge.
Nach Napier belief sich der Gewichtsverlust an Gold, welches behuf seiner Reinigung mit Silber und Blei abgetrieben und dann durch die Quart geschieden war, auf 0,12—0,15 % und schwankte je nach dem Unterschiede der Zeit und der Temperatur.
Wurde Gold mit Kupfer vermischt, so nahm der Goldverlust zu. Makins (S. 296) hat ebenfalls einen Goldverlust durch Verflüchtigung beim Abtreiben nachgewiesen.
Polyt. Centr.
1858. S. 968.
Ausplatten des Kornes.
4) Ausplatten des Kornes.
Das mittelst einer Kornzange von der Capelle ausgestochene, ringsum zusammengedrückte und abgebürstete Korn wird nach dem Ausglühen in einer Capelle mittelst eines polirten Hammers (S. 107) auf polirtem Ambos (S. 107) platt geschlagen, abermals auf einer umgekippten Capelle schwach rothglühend gemacht, zum zweiten Male nach dem Erkalten ausgeplattet und diese Operationen so oft wiederholt, bis man eine gleichmässig dünne etwa 18 Mm. im Durchmesser messende und ⅓ Mm. dicke Scheibe erhalten hat.
Bei zu starkem Glühen werden die Bleche leicht blasig und später schulfrig, schmelzen auch wohl.
Damit das Korn beim Ausplatten an den Kanten nicht rissig wird, wodurch demnächst beim Lösen kleine Theilchen sich abtrennen würden, stellt man das Plättchen öfters auf die hohe Kante und behämmert den Rand.
Zur Erzielung gleichmässiger Stärken wendet man auch wohl ein mit einem Einschnitt versehenes Blech an, in welchen sich das Plättchen bequem hineinschieben lassen muss, wenn es die erforderliche Dünne erhalten hat.
Man darf mit dem Ausplatten nicht so weit gehen, dass ein Zerbrechen des Röllchens beim Lösen zu fürchten ist.
Bequemer als ein vollständiges Ausplatten mit dem Hammer ist die Anwendung eines kleinen Walzwerkes (Taf. VI. Fig. 119, S. 107), unter welchem man die auf dem Ambos etwas ausgeplattete Legirung zu einem ovalen Streifen von etwa 25 Mm. Länge und 12 Mm. Breite nach mehrmals zu wiederholendem Glühen ausstreckt.
5) Herstellung von Röllchen oder Löckchen.
Nachdem die Plättchen nöthigenfalls mit Zahlenpunzen und Hammer numerirt, werden sie über einer blanken stumpfkantigen Spitzzange (Drahtzange) zwischen den trocknen Fingern zu einer losen Spirale aufgerollt, zur Entfernung etwa von den Fingern herrührenden Fettes nochmals gelinde geglüht und dann mit Säure behandelt.
Rollenbildung.
6) Kochen der Röllchen in Salpetersäure.
Man bringt gewöhnlich nur ein, zuweilen zwei (Probe und Gegenprobe), seltener gleichzeitig bis 12 Röllchen in einen Glaskolben (Taf. VI. Fig. 108) zur Erhitzung mit Salpetersäure, welche frei von Chlor, salpetriger Säure und Schwefelsäure ist.
Am besten behandelt man jedesmal nur eine Probe im Kölbchen, weil trotz aller Vorsicht zuweilen ein Röllchen zerreisst.
Man übergiesst die Legirung mit etwa 10 Gramm (in einem graduirten Cylinder gemessener) schwächerer, reiner Salpetersäure (S. 137) von 1,2 spec. Gew. = 24° B., so dass der Bauch des Kolbens bis reichlich zur Hälfte gefüllt ist, und giebt so lange Kochhitze, bis die rothen Dämpfe von salpetriger Säure völlig aus dem Kolbenhalse verschwunden sind.
Dann nimmt man den Kolben mittelst eines Lappens oder einer Holzklemme (Taf. VII, Fig. 136) vom Feuer, giesst die heisse Silberlösung rasch und vorsichtig vom Golde ab und schüttet auf letzteres nochmals stärkere Salpetersäure von 1,3 spec. Gew. = 34° B. (nicht unter 1,29 spec. Gew., weil sonst der Silberrückhalt grösser wird), welche zuvor in einem Kolben in Siedhitze gebracht ist.
Man kocht jetzt 10 Minuten, giesst die Säure alsdann ab und kocht zum dritten Male mit gleich starker Säure wieder 10 Minuten, wenn der zu erwartende Goldgehalt über 750 Tausendtheile beträgt, weil, je höher der Goldgehalt, um so schwerer die letzten Silberantheile sich abscheiden lassen.
Die Zeit der letzten beiden Kochungen von jedesmal 10 Minuten muss streng inne gehalten werden, um hinreichend silberfreies Gold zu erhalten.
Wollte man gleich zu Anfang starke Säure nehmen, so könnte das Röllchen bei zu rapider Einwirkung derselben zerrissen werden.
Das leicht eintretende Stossen beim Kochen vermeidet man durch Einwerfen eines Kohlensplitters oder besser durch ein verkohltes Pfefferkorn oder einen verkohlten Wickenkern , welcher sich weniger leicht zertheilt.
Nach Makins soll aber die dadurch in reichlicherer Menge entwickelte salpetrige Säure zur Lösung von Gold beitragen.
Dieses ist wohl nur richtig, wenn keine Siedhitze angewandt wird.
Das Erhitzen eines einzelnen Kölbchens geschieht entweder in einem Gestell (Taf. VIII. Fig. 172, unter welches man glühende, mit einem Blasbalg anzufachende Kohlen legt, oder über der Spirituslampe; mehrere Kolben setzt man auf einem mit Sand und Zwingen a zum Festhalten der Kolben versehenen Stative von Eisenblech (Taf. VIII. Fig. 170, 171) auf ein Kohlenbecken oder ein kleines oblonges Sandbad von Eisenblech, oder am bequemsten wendet man Gasfeuerung an.
Eine solche findet sich z. B. in Peligot und Levol’s Laboratorium in der Pariser Münze in Anwendung (Taf. VIII. Fig. 165—168, S. 74).
Kochen der Röllchen.
Polyt. Centr.
1857. S. 314.
B. u. h. Ztg. 1861. S. 407.
Polyt. Centr.
1854. S. 1442; 1857. S. 314.
Auswaschen der Röllchen.
7) Abspülen der Röllchen.
Man giesst nach dem letzten Kochen die Säure ab, lässt zur Befreiung des Röllchens und der Kolbenwände von Silberlösung heisses destillirtes Wasser aus einem kleinen kupfernen Kessel langsam unter stetem Drehen des Kolbens einfliessen, bis dessen Bauch zu ⅔ angefüllt ist, giesst das Spülwasser ab, wiederholt dies noch zweimal, giesst zum vierten Male den Kolben ganz voll Wasser (welches dann durch Kochsalzlösung nicht getrübt werden darf), stülpt über seine Mündung einen kleinen innen recht glatten Thontiegel (Taf. VI. Fig. 88), kippt den Kolben mit letzterem langsam um, wobei das Röllchen in den Tiegel gleitet, und zieht den Kolben seitwärts zur Vermeidung jedes Goldverlustes vorsichtig ab.
Die letzten Aussüsswasser dürfen mit Salzsäure nicht mehr auf Silber reagiren.
Ausglühen der Röllchen.
8) Ausglühen des Goldes.
Nachdem das überschüssige Wasser aus dem porösen Tiegel ausgegossen, lässt man denselben, mit einem Deckel versehen, vor der Muffel etwas austrocknen und versetzt ihn dann im hintern Theil derselben nahezu in Weissglühhitze, um das matte glanzlose poröse bräunlichgelbe Röllchen zum Sintern zu bringen, wobei dasselbe vollständig Farbe und Glanz des Goldes annimmt.
Wird nicht stark genug erhitzt, so ziehen die porösen Röllchen auf der Wage Feuchtigkeit an und geben ein ungenaues Resultat.
Sollen mehrere Röllchen auf einmal in demselben Tiegel geglüht werden, so nimmt man ihn von grösserem Durchmesser, giebt der einen Hälfte des flachen Bodens einige Rinnen und rüttelt in diese die Röllchen unter Wasser so ein, dass sie getrennt liegen und beim Glühen nicht zusammenfallen.
9) Auswägen der Röllchen.
Von den erkalteten Röllchen wiegt man zunächst Probe und Gegenprobe, welche genau stimmen müssen, wenn nicht etwa Ober- und Unterprobe in der Zusammensetzung differiren, dann wiegt man beide Röllchen zusammen bis auf ganze Tausendtheile (Millièmes) aus und erfährt so direct den Goldgehalt in 1000 Theilen.
Die grösste Sicherheit bringt man bei mehreren anzustellenden Proben in das Verfahren und das Resultat, wenn man jede der zu einer Probe gehörigen Gewichtshälften in verschiedenen Treiben behandelt und sie gesondert kocht, wo dann übereinstimmende Gewichte resultiren müssen.
Stimmen Ober- und Unterproben nicht, so wollen manche Probirer den richtigen Durchschnittsgehalt dadurch bekommen, dass sie die Differenz durch 3 theilen, dem geringsten Gehalte ⅓ zusetzen und dem höchsten ⅔ abziehen.
Auswägen des Goldes.
Bei diesem Probirverfahren können nachstehende Fehlerquellen vorhanden sein:
Fehlerquellen.
1)
Man bestimmt den Goldgehalt zu niedrig, was seinen Grund haben kann in fehlerhaften Capellen, zu heissem Treiben oder zu grosser Bleimenge dabei, Anwendung von Salzsäure oder salpetrige Säure enthaltender Salpetersäure etc.
Goldgehalt zu niedrig.
Dingl., Bd. 158. S. 418. B. u. h. Ztg. 1861. S. 407.
2) Man findet den Goldgehalt, was häufiger vorkommt, zu hoch und zwar:
Goldgehalt zu hoch.
a) in Folge eines Silberrückhaltes im Golde, welcher bei Röllchenform desselben niemals ganz zu vermeiden ist, aber erfahrungsmässig bei 3maligem Kochen der Röllchen mit passender Salpetersäure durch den geringen Antheil Gold, welcher mechanisch in die Capelle (S. 296) geht, ziemlich und wenigstens so weit compensirt wird, dass die Differenz auf die Gehaltsangabe keinen Einfluss äussert.
Um den geringen Silbergehalt in den Röllchen nachzuweisen, muss man eine Partie derselben in verdünntem Königswasser an einem dunklen Orte langsam in der Kälte auflösen, wobei sich etwas Chlorsilber absetzt.
Dieses würde bei Anwendung heissen concentrirten Königswassers in Lösung bleiben.
Enthält die zu untersuchende Legirung wenig oder gar kein Kupfer, so ist der Capellenraub an Gold geringer und der Silberrückhalt erscheint daher weniger vermindert, als bei kupferhaltigem Golde, wozu auch noch die grössere Masse mitwirkt, welche weder verhältnissmässig so viel auf der Capelle einbüsst, noch auch so leicht von Silber befreit werden kann.
Silberrückhalt.
Die Grösse des Silberrückhaltes ist hauptsächlich abhängig vom Verhältniss der Silberbeschickung, der Reinheit und dem specifischen Gewicht der Salpetersäure, der Zeit und Wiederholung des Kochens mit derselben, dem Auswaschen und Glühen der Goldröllchen, der Reinheit des Bleies und Silbers von Gold etc.
Controlproben.
Zur Bestimmung des Silberrückhaltes führt man Controlproben aus, indem man chemisch reines Gold, Silber und Kupfer im Verhältniss der Zusammensetzung der zu untersuchenden Legirungen abwiegt, mit derselben Menge Blei auf gleichen Capellen wie letztere in gleicher Weise abtreibt und überhaupt ganz so verfährt, wie bei den eigentlichen Proben.
Das Mehrgewicht des Goldes ergiebt dann den Silberrückhalt, welcher in Abzug zu bringen ist.
Bodemann konnte denselben bei 10 Min. langem Kochen nicht unter ⅛ Grän pro Mark Gold = ½ Tausendstel herabbringen.
Wie bereits bemerkt, wird derselbe aber, wenn man 3mal mit Säure die erforderliche Zeit gekocht hat, durch den Capellenzug reichlich gedeckt und es bedarf solcher Controlproben nur von Zeit zu Zeit, um sich von der unveränderlichen Beschaffenheit der Probirmaterialien (Capellen, Blei, Inquartationssilber, Säuren etc.) zu überzeugen, wobei aber chemisch reines Gold (S. 133) anzuwenden ist.
Modificationen.
Manche Probirer kochen nur zweimal mit Salpetersäure und machen dann jedesmal eine Controlprobe, um den Silberrückhalt in Abzug bringen zu können.
Dies ist aber überflüssig, wenn man dreimal mit Säure kocht.
Im ersteren Falle wird dann auch wohl die Flüssigkeit von der zweiten Kochung zur ersten der folgenden Probe verwandt, die zweite Kochung aber mit frischer concentrirter Säure vorgenommen (Londoner Münze).
— Zuweilen kocht man nur ein- oder zweimal und zieht, ohne eine Controlprobe zu machen, von dem Golde eine durch besondere Proben gefundene Menge (¼ Grän = 1 Tausendtheil) ab, welche durch die dritte Kochung weggenommen sein würde Dieses Verfahren ist aber unzuverlässig, wenn man die Verschiedenheit der Metalllegirung, der Dichtigkeit der quartirten Goldröllchen, des Silbergehaltes etc. ohne gemachte Vorprobe ausser Acht lässt.
Neuerdings sind die Beimischungen des Goldes mannigfaltiger geworden, man findet darin zuweilen einen Gehalt an Pt, Pd, Ir, Rh, Ni etc., welche Metalle man in den kleinsten Quantitäten nicht immer erkennt, die aber auf die Abscheidung des Silbers vom Golde durch Salpetersäure von wesentlichem Einflusse sind, namentlich einen ungleichmässigen Silberrückhalt veranlassen. wenn man nur einmal mit Säure kocht.
b) in Folge eines Gehaltes an Platin, Iridium und Rhodium, welcher zum Theil weder auf der Capelle, noch durch Salpetersäure auf gewöhnlichem Wege abgeschieden werden kann.
Platin, Iridium und Rhodium im Gold.
α)
Bei einigen Tausendtheilen Platin erscheinen die abgetriebenen Goldkörner oberflächlich krystallinisch oder rauh, bei grösserer Menge grau, nicht abgegangen, platt gedrückt oder formlos ausgebreitet und die Röllchen haben eine blasse gelbgraue Farbe.
In geringer Menge vorhanden schadet das Platin der Goldbestimmung nicht, indem es sich in Verbindung mit viel Silber in Salpetersäure auflöst und eine wasserhelle Lösung giebt.
Erscheint diese gelblich, so rührt dies von Palladium her.
In der salpetersauren Silberlösung kann man das Platin auf die Weise nachweisen, dass man entweder Kochsalz hinzufügt, das gefällte Chlorsilber abfiltrirt, aussüsst, das Filtrat mit Salmiaklösung zur Trockne dampft, die trockne Masse mit absolutem Alkohol auswäscht und den rückständigen gelben Platinsalmiak durch Glühen in Platinschwamm verwandelt; oder man dampft die Platin-Silberlösung sofort zur Trockne, schmilzt die trockne Masse mit Borax bei allmälig steigender Hitze auf ein Platin-Silberkorn und scheidet dieses nach §. 142 mittelst Schwefelsäure.
In nicht zu sauren, alkoholfreien Gold- und Platinauflösungen giebt sich ein Palladiumgehalt an dem gelben Niederschlag zu erkennen, der mit Quecksilbercyanid entsteht.
Platin.
Bei einem grösseren Platingehalt im Golde (über 3—4 %) treten die oben angegebenen Erscheinungen beim Abtreiben in verstärktem Masse hervor; selbst bei höherer Temperatur geben die Proben keinen Blick.
In solchem Falle treibt man das Gold-Platinkorn mit dem 3fachen Inquartationssilber und etwas Blei ab, wobei man die Capelle kurz vor dem Blick etwas rütteln muss, damit die Masse nach Aufsaugung der letzten Glättetheile von der Capelle erstarrt und eine gleichmässigere Legirung giebt.
Das Korn wird ausgeplattet und wie eine Goldprobe (S. 309), nur länger mit Salpetersäure gekocht, wobei sich neben allem Silber der grösste Theil des Platins in der Säure auflöst.
Um letzteres bis auf Spuren, z. B. bei 10 % Platingehalt, aus dem Goldröllchen zu entfernen, muss die Operation des Beschickens mit Silber und des Behandelns mit Salpetersäure so oft (bei viel Platin etwa bis 5mal) wiederholt werden, bis die beiden letzten Wägungen übereinstimmende Resultate geben.
Ist zu viel Beschickungssilber genommen, so wird sowohl das Gold, als der nicht auflösliche Theil des Platins von der Säure in so feine Theile zerrissen, dass sie in der Flüssigkeit schwimmen bleiben, dieselbe braun färben und sich ohne Filter nicht sammeln lassen.
Man muss dann entweder durch verminderte Silberbeschickung oder durch Zusatz von chemisch reinem Gold, welches demnächst wieder in Abzug gebracht wird, das Zerfallen des Röllchens zu verhindern suchen.
Ein Zusatz von feinem Silber und feinem Gold wird auch dann nöthig, wenn der Platingehalt so bedeutend steigt, dass die Röllchen von der Säure wenig oder gar nicht angegriffen werden.
Es fehlt noch an genauen Daten über das zur Auflösung des Platins erforderliche beste Verhältniss an Silber.
Nach Pettenkofer trägt ein Platingehalt im Gold, der in fast allem Scheidegold einige Tausendstel ausmacht, zur Steigerung des Silberrückhaltes bei, macht auch das Gold spröder.
Durch Schmelzen mit saurem schwefelsauren Kali oder Natron in einem Platin- oder Porzellantiegel und Auswässern der Masse lässt sich fast alles Silber als Silbervitriol ausziehen.
Das Platin kann man durch Schmelzen des Goldes mit Salpeter als Platinoxydkali ausziehen, wobei aber auch ein nicht unbedeutender Goldabgang stattfindet.
Platin disponirt Gold zur Oxydation, durch Silber wird ersteres davor geschützt.
Bgwfd. XII, 4, 38; XIII, 180. — B. u. h. Ztg. 1847. S. 710, 745.
