Repository: HallerPatrick/nextflow-exercises

# nextflow-exercises

All exercises for the seminar Workflows for Scientific Data Analysis with Nextflow.


All workflow scripts are under the `workflow` directory, while the python scripts which are
actually doing the logic are under `lib`.

Results are written into `results`.

# Sample Project

## Overview

```mermaid

graph LR
    A{ Source Texts } --> Tokenization --> Kmers & Frequncy --> E[Merge Results]

```

## Results of running nextflow pipelines


| Pipeline   | URL                                       | Deployability | Docker | Reason                                      |

File: gesamt/kerl_metallurgische_1866.txt (part 19 of 27)
METALLURGISCHE PROBIRKUNST ZUM GEBRAUCHE BEI VORLESUNGEN UND ZUM SELBSTSTUDIUM. VON BRUNO KERL, PROFESSOR AN DER KÖNIGLICH HANNOVERSCHEN BERGAKADEMIE ZU CLAUSTHAL.
Rhodium und Iridium.
β) Rhodium und Iridium geben sich an schwarzen Flecken auf der Oberfläche der abgetriebenen Körner und Goldröllchen, häufig erst mit Hülfe eines Vergrösserungsglases zu erkennen.
Bisweilen sind dieselben aufgeplatzt und es zeigt sich unter der Aufplatzung ein schwarzes Pulver.
Zur Abscheidung des Iridiums löst man die Röllchen in Königswasser, verdünnt, filtrirt vom Iridium ab und fällt das Gold aus der Lösung durch frisch bereiteten Eisenvitriol (S. 139).
Rhodium löst sich bei vorherrschendem Gold auch in Königswasser, wird aber nicht durch Eisenvitriol gefällt.
Bei einem Rhodiumgehalt allein vereinigt man das Gold mit 3 — 4 Thln.
Silber, scheidet in gewöhnlicher Weise Silber durch Salpetersäure ab und schmilzt das gut ausgesüsste und getrocknete poröse Röllchen mit saurem schwefelsauren Natron in einem Platinschälchen, wobei sich das Rhodium unter lebhafter Entwicklung von schwefliger Säure und Bildung eines dunkelrothen bis schwarzen Salzes neben dem Rückhalt von Silber löst.
Nachdem man die flüssige Salzmasse vom Golde auf eine reine Eisenplatte abgegossen, schmilzt man dasselbe wiederholt mit saurem schwefelsauren Natron, bis das flüssige Salz nur noch wenig gefärbt ist.
Dann wird dasselbe abgegossen, das Goldröllchen einige Mal mit destillirtem Wasser ausgekocht, getrocknet und geglüht.
Man versichert sich von der völligen Entfernung des Rhodiums noch dadurch, dass man das Gold wieder mit dem 3fachen Silber beschickt und weiter wie vorhin verfährt.
Erleidet das Goldkorn keinen Gewichtsverlust und wurde das Natronsalz nicht mehr gelb gefärbt, so ist kein Rhodium mehr vorhanden.
γ) Palladium geht mit dem Silber in Lösung, wenn man palladhaltiges Gold mit dem 3fachen Silber beschickt und sonst wie bei einer Goldprobe verfährt.
Das zurückbleibende Gold wird gewogen, aus der verdünnten Lösung das Silber durch Kochsalz und das Palladium durch Zink metallisch gefällt.
Palladium.
§. 134. Probe für goldhaltiges Silber.
Enthält die Legirung auf 1 Theil Gold mehr als 3 Theile Silber, so erfolgt bei Behandlung derselben mit Salpetersäure das Gold in Pulverform, z. B. schon bei dem Verhältniss von 1 : 4.
Der Silberrückhalt im Staubgold hängt auch hier von dem Silberverhältniss ab und hat letzteres darauf Einfluss, ob man ein oder mehrere Mal mit Säure kochen muss.
Erfahrungsmässig genügt zur Erhaltung richtiger Resultate ein einmaliges Kochen mit concentrirter Salpetersäure, wenn auf 1 Gold wenigstens 8 Silber vorhanden sind; ist das Silberverhältniss geringer, so muss man den Goldstaub noch 2mal in starker Säure kochen oder die Legirung mit einer passenden Menge goldfreiem Silber und Blei auf der Capelle vereinigen.
Bei einem Kupfergehalt muss die Legirung zuvor mit der hinreichenden Menge Blei (S. 307) abgetrieben werden und zwar in um so niedrigerer Temperatur, je mehr der Silbergehalt vorwaltet.
Goldhaltiges Silber.
Man wägt je nach dem Goldgehalt der Legirung grössere oder geringere Mengen (gewöhnlich ½ — 1 Grmm.) Legirung doppelt ein und wirft die nöthigenfalls mit Blei abgetriebenen Körner, welche bei geringem Goldgehalt nicht platt geschlagen zu werden brauchen, in den heisse Salpetersäure enthaltenden Kolben, wo dann gleich eine lebhafte rasche Auflösung stattfindet und, was nothwendig ist, leichter eine wasserklare Flüssigkeit nach vollendeter Auflösung erfolgt.
Erscheint die Flüssigkeit von schwimmenden, nicht fällbaren Goldtheilchen trübe, was natürlich zu Goldverlusten führt, so ist häufig die Ursache hiervon, vorzüglich bei sehr geringen Goldgehalten im Silber, eine zu starke Salpetersäure.
Zur Ersparung von frischer Säure und um den Goldstaub mehr zum Klumpen zu bringen, so dass er sich besser sammeln und abspülen lässt, wendet man als Auflösungsmittel wohl die vom Golde abgegossene salpetersaure Silberlösung an, welche immer noch viel überschüssige Säure enthält.
Man macht aus dieser silberhaltigen Salpetersäure eine schwächere und eine stärkere Mischung, erstere für arme, letztere für reiche Proben.
Es ist beim Kochen immer abzuwarten, bis dasselbe aufhört und ein durch plötzliche Dampfentwicklung verursachtes Aufstossen eintritt, welches als Beweis dient, dass der die Dampfentwicklung befördernde Auflösungsprozess aufgehört hat.
Scheidungsverfahren.
Ist dieses der Fall, so lässt man sich zunächst das im Pulver oder in braunen oder schwarzen Flocken abgeschiedene Gold gehörig absetzen, giesst vorsichtig die Flüssigkeit ab, spült, wie bei Röllchen, 3mal mit heissem destillirten Wasser nach, kippt den mit Wasser gefüllten Kolben in einen kleinen spitzen, sehr glatten, unglasirten Thontiegel (oder einen kleinen halbkugelförmigen Porzellantiegel) um, wartet unter Klopfen an denselben, bis alle Goldtheilchen heruntergefallen, hebt den Kolben ab, giesst das im Tiegel befindliche Wasser an einem Stäbchen ab, trocknet den bedeckten Thontiegel vor der Muffel (den bedeckten Porzellantiegel, welcher das Wasser nicht aufsaugt, sehr vorsichtig, z. B. im Stubenofen) und glüht ihn dann so stark, dass sich demnächst das zu einer schwammigen Masse zusammengesinterte Gold leicht herausschütten lässt.
Dasselbe wird besser in diesem Zustande verwogen, als zuvor mit etwas reinem Blei auf der Capelle zu einem Korn abgetrieben, wobei namentlich bei grösseren Goldgehalten ein Bleirückhalt im Korn bleiben kann.
Ungerer empfiehlt, nach dem Abgiessen des Wassers den Goldstaub in einem Tropfen Quecksilber anzusammeln, das Amalgam auf einer Kohle oder Capelle zu glühen und das Gold dann zu einem Korn zusammenzuschmelzen.
Dingl., Bd. 143. S. 464.
Es empfiehlt sich, auch bei diesen Proben von Zeit zu Zeit einige synthetische Versuche durch Legirung von reinem Gold mit reinem Silber auf der Capelle auszuführen und das Verfahren zu prüfen.
Kommt es auch auf eine genauere Bestimmung des Silbergehaltes an, so muss man bei vorangegangenem Abtreiben den Capellenzug (S. 271) in Rücksicht ziehen, welcher durch eine Controlprobe, die in vorhinniger Weise angestellt wird, oder durch eine Gay-Lussac’sche Silberprobe mit der Probelegirung ermittelt wird.
Controlproben.
2. Kapitel.
Sonstige Goldlegirungen.
§. 135. Probirverfahren.
Ausser den Legirungen des Goldes mit Silber allein oder gleichzeitig mit Kupfer kommen noch folgende vor:
Sonstige Legirungen.
1) Gold und Kupfer.
Durch Abtreiben mit Blei lässt sich das Kupfer nicht vollständig entfernen (S. 306), wohl aber, wenn man die Legirung mit der 3fachen Menge Silber (vom Golde) beschickt und sonst wie bei einer Goldprobe verfährt.
2) Gold und Quecksilber.
Man destillirt das Quecksilber in einer Glasretorte ab und siedet den Rückstand bei ganz allmälig steigender Temperatur mit 8 Thln.
Kornblei an.
3) Goldhaltiges Eisen, Stahl etc.
Man löst in Salpetersäure, dampft zur Trockne und siedet die trockne Masse mit 8—12 Thln.
Kornblei und Borax an.
4) Gold und Blei oder Wismuth.
Bei grösserem Goldgehalt wird direct abgetrieben, bei geringerem concentrirt man zuvor mehrere Proben auf dem Ansiedescherben zu einem König (S. 242).
5) Gold mit Palladium, Rhodium und Iridium.
Hiervon war schon S. 313 und 314 die Rede; die Probirmethoden für Legirungen des Goldes mit Platin werden bei letzterem angegeben werden.
VI. Platin.
Probirmethoden.
§. 136. Allgemeines.
Die hierher gehörigen Proben erstrecken sich auf die Untersuchung der Platinerze und der Platinlegirungen auf ihren Platingehalt.
Früher bediente man sich hierzu nur des nassen Weges; durch die neueren wichtigen Forschungen Deville’s und Debray’s sind jedoch auch Probirmethoden auf trocknem Wege aufgefunden.
1. Kapitel.
Proben für Platinerze.
Platinerze.
§. 137. Allgemeines.
Die Platinerze bestehen aus gediegen Platin (Platinsand), welches in Verbindung mit Palladium, Rhodium, Osmium, Ruthenium, Eisen und Kupfer, seltener Blei und Silber in Form von Körnern, feinen Blättchen oder Sand in aufgeschwemmtem Lande oder dem Sande der Flüsse vorkommt und als Gemengtheile Osmirid, Gold, Titan-, Chrom- und Magneteisenstein, Serpentin, Spinell, Zirkon, Quarz etc. enthält.
Die Erze kommen meist nur im aufbereiteten Zustande (rohe Platina) zur Untersuchung, wobei denselben wohl das Gold durch Quecksilber und das Eisenerz durch Magnete zuvor entzogen wird.
Solche Erze können auf trocknem und nassem Wege oder durch eine Combination beider auf ihren Platingehalt probirt werden.
Ausser den Erzen kommen auch wohl die bei Verarbeitung der Erze erfolgenden Rückstände (Platinrückstände) zur Untersuchung, welche die ungelöst bleibenden Platinmetalle, hauptsächlich aber Osmirid und Sand enthalten.
§. 138. Trockne Proben.
Probe für Platinsand.
A.
Die von Deville und Debray angegebene Probe für Platinsand umfasst nachstehende Operationen:
Ann. de chim. et de phys. Tom. 56. p. 385. Dingl., Bd. 154. S. 130. B. u. h. Ztg. 1860. S. 256. Graham-Otto’s Chemie.
1863. Bd. 2. Abthlg. 3. S. 1077.
Goldbestimmung.
1) Goldbestimmung.
10 Gramm Platinsand werden mehrere Stunden mit kleinen Quantitäten siedenden Quecksilbers behandelt, mit reinem und heissen Quecksilber ausgewaschen, das Goldamalgam geglüht und das zurückbleibende Gold gewogen, wobei dessen Menge etwas zu gering, aber hinreichend genau gefunden wird.
2) Sandbestimmung.
In einen mit Borax glasirten hessischen Tiegel thut man 7—10 Gramm reines gekörntes Silber, darauf 2 Gramm Erz, dann 10 Gramm geschmolzenen Borax und obenauf ein Stückchen Holzkohle.
Man bringt die Masse unter Umrühren in vollständigen Fluss, wobei der Sand vom Borax verschlackt und alle edlen Metalle vom Silber aufgenommen werden.
Der Sandgehalt ergiebt sich dann aus der Gewichtsdifferenz.
Sandbestimmung.
3) Bestimmung des Platingehaltes.
Man bringt ein Gemenge von 50 Gramm Erz mit 75 Gramm Kornblei und 50 Gramm Bleiglanz in einem hessischen Tiegel zum Schmelzen, fügt 10—15 Gramm Borax hinzu und steigert die Temperatur unter stetem Umrühren mit einem Pfeifenrohr bis zur Schmelzhitze des Silbers.
Sind keine Platinkörner mehr zu bemerken, so trägt man bei gesteigerter Temperatur allmälig 50 Gramm Bleiglätte in den Tiegel, wobei das vom Bleiglanz geschwefelte Eisen und Kupfer oxydirt und dann verschlackt wird.
Man hört mit dem Zusatz an Bleiglätte auf, wenn keine schweflige Säure mehr entweicht und das zum Umrühren dienende Pfeifenrohr von der überschüssigen Bleiglätte angegriffen wird.
Platin mit seinen Begleitern (Palladium, Rhodium, Iridium), sowie Osmirid sammeln sich im Blei, letzteres am tiefsten Puncte in demselben an.
Nach dem Erkalten des Tiegels wird der etwa 200 Gramm wiegende König entschlackt, rein geputzt, der Osmirid enthaltende untere Theil, etwa 1/10, abgesägt und das Abgesägte gewogen.
Der gepulverte obere spröde Theil und die Sägespäne werden zusammen gewogen und etwa 1/9 davon bei der Schmelztemperatur des Goldes auf der Capelle abgetrieben, wo dann schwammförmiges Platin mit noch 28 % Blei zurückbleibt, welcher Gehalt durch Glühen auf einer neuen Capelle auf 6—7 % herabgeht.
Um letzteren noch abzuscheiden, wird der Rückstand von der Capelle entweder nach der im Grossen ausgeführten Methode von Deville und Debray in einem kleinen Kalkofen gereinigt oder mit dem 5—6fachen Silber unter Bleizusatz abgetrieben und aus dem Mehrgewicht des Silbers der Platingehalt in 1/9 der Masse gefunden und dieser dann auf den ganzen oberen Theil nebst Sägespänen berechnet.
Mittelst kochender Schwefelsäure kann das Silber vom Platin weggelöst werden.
Platinbestimmung.
Um nun auch das in dem abgesägten Theil vorhandene Platin in Anrechnung zu bringen, löst man das Blei durch die 10fache Menge Salpetersäure, mit gleichen Theilen Wasser verdünnt, weg, wäscht den aus körnigem Osmirid und sehr feinpulverigem Platin bestehenden Rückstand erst mit angesäuertem, dann mit destillirtem heissen Wasser durch Decantiren aus, trocknet, wiegt und extrahirt aus der Masse durch heisses Königswasser das Platin.
Das zurückbleibende gut ausgewaschene und getrocknete Osmirid wird gewogen und das Platin aus dem Verlust gefunden.
Auch lässt sich aus dem Rückstande mittelst eines ganz dichten Seidensiebes das feine Platinpulver von dem körnigen oder schuppigen Osmirid trennen.
Da Palladium, Osmium und Iridium stets eine constante Menge von 4—5 % im Platin ausmachen, so zieht man von dem gefundenen Gewicht des letzteren 4—5 % für jene Metalle ab.
Dieses Probirverfahren ergiebt den Platingehalt nicht minder genau, als eine Analyse auf nassem Wege.
Die Bestimmung der übrigen Platinmetalle erfordert complicirtere Operationen auf nassem Wege.
Siehe Wöhler’s Mineralchemie.
1861. S. 95, 98.
Probe für Platinrückstände.
B. Probe für Platinrückstände.
50 Gramm Platinrückstände werden je nach ihrem Sandgehalt mit 150—200 Grmm.
Bleiglätte und je nach dem Gehalt an Osmirid mit 50 — 100 Grmm.
Blei unter Umrühren mit einem Pfeifenrohr ½ Stunde bei Rothglühhitze geschmolzen, der erfolgende König nach dem Entschlacken mittelst warmer Essigsäure und Bürste gereinigt, durch verdünnte Salpetersäure das Blei, Palladium und der grösste Theil des Rhodiums weggelöst, aus dem gut ausgewaschenen und gewogenen Rückstand durch Königswasser das Platin nebst etwas Iridium und Rhodium ausgezogen, das rückständige Osmirid gewogen und aus der Differenz das Gewicht des eine geringe Menge Rhodium und Iridium enthaltenden Platins gefunden.
Wöhler, Mineralchemie.
1861. S. 102. Graham-Otto’s Chemie.
1863. Bd. 2. Abthlg. 3. S. 1083.
§. 139. Nasse Proben.
Goldfreie Erze.
1) Goldfreie Erze. 5—10 Grmm.
Platinerz werden nach und nach mit 10—15 Thln.
Königswasser versetzt, welches aus 3 Thln. Salzsäure von 1,18 spec. Gew. und 1 Thl. Salpetersäure von 1,34 spec. Gew. bereitet worden, und so lange unter öfterm Abgiessen der gesättigten Lösung in einer Porzellanschale digerirt, bis vollständige Zersetzung eingetreten ist, d. h. bei der neuen Digestion des ausgewaschenen Rückstandes mit Königswasser keine gelb gefärbte Lösung mehr entsteht.
Nach Hess wird die Auflösung dadurch beschleunigt, dass man das Erz mit dem 2—4fachen Zink zusammenschmilzt, aus dem feingepulverten König erst durch verdünnte, dann durch stärkere Schwefelsäure das Zink, hierauf durch Salpetersäure Eisen, Kupfer und Blei auszieht und den Rückstand dann mit Königswasser behandelt.
Ungelöst bleiben Osmirid, Körner von Titaneisen, Chromeisen, Quarz etc., in Lösung gehen Platin, Iridium, Rhodium, Palladium etc.
Dingl., Bd. 133. S. 270.
Man dampft nun die saure Lösung etwas, aber nicht zu stark ein und fügt so lange Salmiaklösung hinzu, als noch ein Niederschlag von etwas Iridium enthaltendem Platinsalmiak entsteht (NH4 Cl + Pt Cl2); bei zu starker Concentration scheidet sich mehr Iridiumsalmiak ab.
Der Platinsalmiak wird mit kaltem Wasser oder besser mit 75—80grädigem Alkohol wiederholt ausgewaschen, das Waschwasser aufgehoben, ersterer getrocknet, gelinde geglüht und der entstandene iridhaltige Platinschwamm gewogen.
Die ersten Auswaschwasser geben, bis auf 1/12 eingedampft, beim Erkalten Platin- und Iridiumsalmiak; die schwächeren beim Abdampfen und Glühen der trocknen Masse einen Rückstand, welcher nochmals wie rohes Erz behandelt wird, desgleichen der geglühte Platin- und Iridiumsalmiak.
Wird der iridhaltige Platinschwamm mit 4—5 Thln.
Wasser verdünntem Königswasser bei 40—50° C. wiederholt digerirt, so löst sich nur Platin und aus der Lösung kann durch Salmiak reiner Platinsalmiak gefällt werden.
Ein gleich reineres Platin erfolgt, wenn man die königsaure Lösung bis 35° B. verdünnt und so viel Kalkmilch zusetzt, dass die Lösung noch sehr schwach sauer bleibt.
Es werden die Oxyde von Iridium, Rhodium, Eisen, Kupfer und zum Theil von Palladium gefällt und in Lösung bleiben Platin als Calcium-Platinchlorid, ein wenig Palladium und Spuren der anderen Platinmetalle.
Die Lösung wird erst in einer Porzellanschale abgedampft, dann in einer Platinschale völlig eingetrocknet, der in kleine Stücke zerschlagene Rückstand unter der Muffel zur Zersetzung des Platinsalzes calcinirt, aus der gepulverten Masse das Chlorcalcium anfangs mit Wasser, dann mit etwas Salzsäure ausgewaschen und der zurückbleibende Platinschwamm getrocknet und gewogen.
Goldhaltige Erze.
2) Goldhaltige Erze.
Zur Bestimmung des Gold- und Platingehaltes zersetzt man 5—10 Grmm.
Erz durch Königswasser vollständig, dampft die Lösung unter Hinzufügung von Salmiaklösung im Wasserbad zur Trockne, zieht aus der trockenen Masse mittelst absoluten Alkohols, bis sich dieser nicht mehr färbt, Goldchlorid aus, scheidet aus der Lösung durch Eisenvitriol (S. 133) Gold ab, digerirt dieses mit reiner Salzsäure, filtrirt, wäscht aus und wiegt dasselbe im getrockneten und geglühten Zustande.
Sollte dasselbe nicht rein sein, so kann man es mit Quartationssilber und Blei abtreiben und aus dem Metallkorn das Gold durch Salpetersäure abscheiden (S. 309) oder auch das Gold, nachdem das Filter verkohlt, mit etwas Boraxglas im Sodapapiercylinder auf Kohle vor dem Löthrohr zu einem Korne zusammenschmelzen.
Ausführliches Verfahren in Wöhler’s Mineralanalyse.
1861. S. 95.
Der Rückstand von der Alkoholextraction, welcher das Platin als Platinsalmiak enthält, wird geglüht, die geglühte Masse mit Königswasser behandelt und aus der erfolgenden Lösung das Platin durch Salmiak in vorhinniger Weise (S. 321) gefällt.
2. Kapitel.
Proben für Platinlegirungen.
Platinlegirungen.
§. 140. Allgemeines.
Die Legirungen des Platins haben im Allgemeinen nur wenig Anwendung.
Erst neuerdings benutzt man Verbindungen des Platins mit Iridium und Rhodium statt reinen Platins zu chemischen Geräthschaften, weil sie härter sind und von Säuren weniger leicht angegriffen werden, als letzteres.
Die Zusammensetzung solcher Legirungen muss auf analytisch-chemischem Wege ermittelt werden.
Zuweilen findet sich in Silber und Gold ein Platingehalt, wozu sich wohl noch Kupfer gesellt.
Für derartige Legirungen sind dokimastische Methoden hauptsächlich von Chaudet angegeben, welche aber nicht immer befriedigen.
Zur Controle des Proberesultates muss man in besonderen Fällen aus den einzelnen Metallen den Probelegirungen in der Zusammensetzung entsprechende Legirungen aus ihren Bestandtheilen herstellen und diese den gleichen Operationen, wie die Hauptproben, unterwerfen, um etwaige Differenzen aufzufinden.
Chaudet’s Probirkunst.
Deutsch von Hartmann.
1838. S. 129.
§. 141. Platin mit Gold oder mit Gold und Kupfer.
Höchstens ½ Grmm. der Legirung wird zur Abscheidung des Kupfers mit der hinreichenden Menge Blei im hintern Theil des aufs Höchste geheizten Muffelofens abgetrieben und zwar nimmt man bei 1—8 % Platin etwa dieselben Bleimengen, wie bei den gewöhnlichen Goldproben bei gleichen Kupfermengen (S. 307).
Es genügt das 8—10fache Blei bei Legirungen, welche in 1000 Thln. weniger als 200 Platin und 200 Kupfer enthalten; sind 500 Thle. und mehr Kupfer und weniger als 200 Thle.
Platin vorhanden, so nimmt man 14 — 16 Bleischweren und muss auf 30 steigen, wenn der Platingehalt mehr als 200 Thle. beträgt.
In diesem Falle ist auch das erhaltene Korn nochmals mit dem 2—4fachen Blei sehr heiss abzutreiben.
Kupferhaltige Legirungen.
Aus der Platingoldlegirung wird alsdann bei geringeren Platingehalten das Platin mittelst Silbers und Salpetersäure (S. 313) entfernt und aus der Differenz berechnet, bei grösserem Platingehalt aber die Legirung in Königswasser gelöst und, wie §. 139, 2. angegeben, weiter verfahren.
Eine kupferfreie Legirung wird einer der beiden letzteren Scheidungsmethoden sofort unterworfen.
Kupferfreie Legirungen.
§. 142. Platin mit Silber und Kupfer.
Die Legirung wird mittelst einer hinreichenden Bleimenge (S. 323) sehr heiss abgetrieben, wobei die Bestimmung des Silbergehaltes bis auf einige Tausendtheile unsicher ausfällt.
Da in Salpetersäure Platin durch Silber zur Auflösung disponirt wird (S. 313), so wendet man zur Scheidung concentrirte Schwefelsäure in Kochhitze an, in welcher sich, wenn auf 1 Thl. Platin 2 Thle.
Silber vorhanden sind, das Silber auflöst und das Platin in Gestalt eines Röllchens, wenn die Legirung in ein solches verwandelt, erfolgt.
Bei weniger Silber bleibt ein Theil desselben beim Platin zurück, bei mehr entsteht unsicherer zu wägendes pulverförmiges Platin, welches beim Glühen nicht, wie das Gold, zusammenfrittet.
Von der Einwirkung des Platins aufs Silber beim Abtreiben war S. 313 die Rede.
Verfahren.
Vorprobe.
Um die Menge des Inquartationssilbers zu ermitteln, bedarfs einer Vorprobe in der Weise, dass man höchstens ½ Grmm. Legirung mit dem 2fachen Silber und der erforderlichen Bleimenge bei sehr hoher Temperatur abtreibt, das Korn ausplattet und in Röllchenform 2mal in einem Kolben mit reiner Schwefelsäure von 1,85 spec. Gew. 10 Min. lang kocht, den Rückstand erst mit Schwefelsäure, dann mit Wasser, wie bei der Goldprobe, vollständig aussüsst, trocknet, glüht und wägt.
Der Kupfergehalt wird aus dem Verlust gefunden.
Hauptprobe.
Bei der Hauptprobe treibt man höchstens ½ Grmm. der Legirung, je nach dem Ausfall der Vorprobe, mit dem erforderlichen Zusatze von reinem Silber oder Platin mit der nöthigen Bleimenge in sehr hoher Temperatur ab.
Zweckmässiger als ein Zusatz von Platin ist ein solcher von Gold, weil sich die Legirung dann leichter ausplattet und beim Abtreiben keiner so hohen Hitze bedarf.
Musste man viel Gold zusetzen, so kann man das Verhältniss des Silbers gegen das Platingold auf 1 : 1 ½ vermindern.
Das Gold bleibt beim Platin.
Das völlig bleifreie und unter mehreren Ausglühungen ausgeblechte Korn wird mit reiner Schwefelsäure von 1,85 spec. Gew. das erste Mal 10
12 Min. gekocht, die Lösung abgegossen, das Metall mit etwas Schwefelsäure abgewaschen, nochmals 7 — 8 Min. lang mit frischer Säure gekocht und, wie oben angegeben, weiter behandelt.
Zugesetztes Gold oder Platin werden von dem gefundenen Platingewichte abgezogen.
Platin mit Gold etc.
§. 143. Platin mit Gold und Silber oder mit Gold, Silber und Kupfer.
Derartige Legirungen erfordern nachstehende Operationen, einmal als Vorprobe, dann als Hauptprobe mit höchstens ½ Grmm.:
1) Ermittlung des Kupfergehaltes durch Abtreiben mit Blei bei hoher Temperatur.
Bei der Vorprobe nimmt man eine reichliche Bleimenge (S. 323), bei der Hauptprobe je nach dem Ausfall der Vorprobe die S. 323 angegebene Menge.
Bei fehlendem Kupfergehalt geht man gleich zur nachfolgenden Operation über.
2) Trennung des Silbers von Gold und Platin mittelst Schwefelsäure, wobei aber nicht immer, wie bei reinem Platin, das Verhältniss von Silber zu Platingold wie 2 : 1 zu nehmen, weil sich sonst kleine Mengen Platin in der Schwefelsäure mit lösen, sondern dasselbe nach Chaudet und Haindl wie folgt normirt werden muss:
Erdm. Journ., Jahrg. 1837. Bd. 1. S. 167.
a)
Bei gleicher Gold- und Platinmenge oder vorwaltendem Gold darf die Silbermenge nicht mehr als 1¼ von der des Goldes und Platins zusammen betragen;
b) waltet Platin (bis zum 10fachen) gegen Gold vor, so ist 1½ Silber auf 1 Platingold zu nehmen.
c)
Ist gegen Platin weniger als 1/10 Gold vorhanden, so nimmt man auf 1 Platingold 2 Silber.
Bei der Vorprobe wendet man letzteres Verhältniss an, bei der Hauptprobe dann das daraus sich ergebende richtige.
Die Scheidung durch Schwefelsäure geschieht, wie oben (S. 324) angegeben.
3) Abscheidung des Platins und Silbers vom Golde durch Salpetersäure.
Man inquartirt bei der Vorprobe mit 3 Thln.
Silber, zieht durch Kochen mit Salpetersäure (S. 313) Platin und Silber aus, findet dann direct den Goldgehalt und aus der Differenz, da nach 2) das Silber bereits ermittelt worden, den Platingehalt.
Die Hauptprobe kann danach mit der erforderlichen Silbermenge beschickt werden.
Zu jeder dieser 3 Proben muss man zur Erzielung möglichst genauer Resultate besondere Probemengen abwägen.
VII. Eisen.
§. 144. Allgemeines.
Durch die dokimastischen Eisenproben will man entweder den wirklichen Eisengehalt eines Probirgutes auf nassem, mass- oder gewichtsanalytischem Wege bestimmen, oder auf trocknem Wege den ausbringbaren Roheisengehalt eines Erzes, Hüttenproductes etc. ermitteln und dabei gleichzeitig Kenntniss über die Qualität des Roheisens, das muthmassliche Schmelzverhalten des Probirgutes im Grossen, die erforderlichen Zuschläge der Qualität und Quantität nach, sowie über sonstige den Hüttenmann interessirende Umstände erhalten.
Da das Roheisen 3—5 % und mehr fremde Substanzen (Kohlenstoff, Silicium, Phosphor, Schwefel, Mangan etc.) enthalten kann, so erfolgt auf trocknem Wege ein höherer Gehalt, als auf nassem.
Zweck der Proben.
Zu einer derartigen Untersuchung kommen hauptsächlich
Eisenerze.
1) Eisenerze , als:
Analysen von Eisenerzen aller Länder in: Percy-Wedding’s Metallurgie. Bd. II. S. 290 u. f.
Eisenoxyduloxyd.
a) Magneteisenstein, Fe Fe, mit 31 Fe und 69 Feoder 72,4 % metallischem Eisen, zuweilen Mn und Si enthaltend und im innigen Gemenge mit letzterer kieseligen Magneteisenstein (Spitzenberg am Harze) bildend.
Als demselben ähnliche Verbindungen werden wohl zur Eisengewinnung benutzt: Titaneisenstein, isomorphe Mischungen von FeTi, oder (Fe, Mg)
Ti oder m (Fe, Mn, Mg) Ti + n Fe mit variablem Eisengehalt.
(Der bekannte Titaneisensand von Taranacki enthält z. B. nach Freytag 27,53 Fe, 66,12 Fe und 6,17 Ti und liefert 61 % Eisen).
— Franklinit (Fe, Zn)3 (Fe, Mn), welcher von Franklin in New-Jersey nach Rammelsberg enthält: 64,51 Fe, 13,51 Mn und 25,30 Zn mit 45,16 Fe, 9,38 Mn und 20,30 Zn. — Eisenmulm, (Fe, Mn)
Fe mit 57,1 Fe und 13,2 Mn, zuweilen Cu und Si enthaltend.
Eisenoxyde.
b) Hämatit, als Eisenglanz (rhomboëdrisch krystallisirt), rother Glaskopf (strahlig und krummschalig), Rotheisenstein (derb und erdig), Eisenglimmer (schuppig) und Eisenrahm (schaumig), Rotheisenstein, Fe mit 70,0 Fe, zuweilen mit geringen Mengen Cr oder Ti.
Eisenoxydhydrate.
c) Brauneisensteine, und zwar ältere (brauner Glaskopf), Fe2 H3 mit 59,9 Fe, zuweilen Mn, Al, Si, P und Spuren von Co und Cu enthaltend; jüngere (z. B. aus der Kreideformation zu Ilsede und Salzgitter im Hannoverschen, aus dem Alluvium) enthalten Fe H2 mit 81,6 Fe. Gemenge von Brauneisenstein und Kieselthon geben Thoneisensteine (thonige Brauneisensteine) und zwar schalige gelbe (Eisenniere), zuweilen inwendig hohl bei losem Kern (Adler- oder Klappersteine) und körnige gelbe (Bohnerz, Linsenerz, oolithischer Br., Pisolith).
(Mit diesen, wohl Gelbeisensteine genannten Erzen sind die diesen Namen eigentlich führenden Eisensulphate, (K, Na) S + 4 Fe S + 9 H, nicht zu verwechseln.)
Die jüngsten, aus eisenhaltigen Wässern durch den Einfluss verwesender Pflanzen in Sumpf- und Moorgegenden sich absetzenden Eisenoxydhydrate (Sumpf-, Wiesen-, Morast-, Seeerz, Raseneisenstein, Quellerz, Limonit, Ortstein, Ohr) sind im Wesentlichen Gemenge von Eisenoxydhydrat, Fe H2, mit Manganoxyd und Quarzsand nebst Beimischungen von phosphorsaurem, kieselsaurem und huminsaurem Eisenoxyd und Oxydul; gewöhnlich mit ½—2 % P und 28— 40 % Fe; eigentliche Eisenphosphate kommen unter den Namen Grüneisenstein, 2 Fe2 P + 5 H mit 62,5 Fe und Blaueisenerz oder Vivianit, 6 (Fe3 P + 8 H), + (Fe3 P2 + 8 H) mit 33 Fe und 22,2 Fe vor. — Eisenocher, aus Quellen sich absetzendes Fe Hn, wohl mit schwefelsaurem, arsensaurem und dreifach basisch quellsatzsaurem Eisenoxyd und geringen Mengen Ca, Mg, Cr etc.
d) Spatheisenstein (Sphärosiderit, Stahlstein, Flinz), (Fe, Mn, Zn, Ca, Mg)
C, im reinen Zustande als Fe C mit 48,2 Fe; im Gemenge mit Thon thoniger Sphärosiderit, Thoneisenstein (die englischen Thoneisensteine, claybands, enthalten durchschnittlich 30—33 % Fe und 15—25 Thon, Erze von Südwales 20—47, von Staffordshire 29—38, von Derbyshire 42, von Yorkshire 32 und aus Schottland 28—41 Fe); im Gemenge mit Steinkohle und Schieferthon Kohleneisenstein, Blackband, (englische Kohleneisensteine enthalten 34—31 Fe, 20—25 Kohle und 10—15 Thon, nach dem Glühen 55—60 Fe; westphälische bessere Sorten 40 Fe im rohen und 50—60 Fe im gerösteten Zustande, ½—1 % P, ebensoviel S).
Durch Verwittern oxydiren sich die Spatheisensteine (Weisserz) höher (Blauerz, Braunerz, reifer Spatheisenstein) und können, wie die thonigen, in thonigen Gelb- und Brauneisenstein und bei stattgehabter Einwirkung von Hitze in thonigen Rotheisenstein übergehen.
Eisencarbonate.
Minette (z. B. von Luxemburg und dem Teutoburger Walde), ein oolithischer Eisenstein, enthält Fe C, Fe H2 und Fe, abwechselnd gemengt mit Ca C und Silicaten, sowie ¼— 1 % P und bis 40 % Fe.
e) Kieseleisensteine.
Verbindungen der Kieselsäure mit Eisenoxydul oder Eisenoxyd oder mit beiden, z. B. Chamoisit 2 Fe3 Si + Al6 Si + 12 H mit 49 Fe, Eisengranat Fe3 Si + Al Si mit 18—31 Fe, Nontronit Fe Si2 + 6 H mit 21—26 Fe etc.
Eisensilicate.
Eisenschlacken.
2) Eisenhaltige Schlacken vom Frischen und Schweissen des Eisens und Stahls, Eisensilicate mit mehr oder weniger eingemengtem Eisenoxyduloxyd, je nachdem die Schlacken roher (Fe3 Si mit 70 Fe) oder gaarer sind (z. B. 6 Fe3 Si + Fe9 Fe).
Geschwefelte Eisenverbindungen.
3) Eisenschwefelungen, als Schwefelkies Fe mit 46 —49 Fe, Magnetkies Fe6 Fe mit 60,8 Fe, Arsenkies Fe + Fe As mit 33,5 Fe, Leche etc. kommen seltener zur dokimastischen Untersuchung und bedürfen dann einer vorherigen vollständigen Abröstung.
1. Kapitel.
Trockne Eisenproben.
Zweck der Proben.
§. 145. Allgemeines.
Die trocknen Eisenproben können bezwecken:
1)
Die Ermittelung des aus einem Erze etc. ausbringbaren Roheisengehaltes, um danach den Ankaufspreis zu normiren, den Durchschnittsgehalt der Beschickung zu bestimmen oder zu controliren (Möllerprobe) u. dergl. m.
Die physikalischen Eigenschaften des Roheisenkönigs (Farbe, Bruchansehn, Geschmeidigkeit etc.) lassen häufig auf die Anwendbarkeit des Roheisens in der Technik schliessen; vollständige Kenntniss über die Brauchbarkeit eines Eisenerzes für einen bestimmten Zweck erhält man jedoch meist nur durch die Analyse desselben oder des daraus ausgebrachten Roheisenkönigs, z. B. über den Gehalt an Schwefel, Phosphor, Arsen etc.
2) Die Ermittlung der Zuschläge der Qualität und Quantität nach, welche zur Verschlackung der erdigen Bestandtheile im Erze und zum vollständigsten Roheisenausbringen erforderlich sind oder die Ermittlung des Verhaltens neuer Erze oder der Asche eines neuen Brennmaterials bei deren Zusatz zur bestehenden Beschickung (Beschickungsproben).
Beschickung der Erze.
Um einen vorliegenden Eisenstein richtig beschicken zu können, bedarfs der Kenntniss von der Schlackenbildung (S. 22) und der im Erze enthaltenen erdigen Bestandtheile der Qualität und Quantität nach.
Wird dann ein richtig beschickter Eisenstein in Berührung mit Kohle einer allmälig steigenden Temperatur ausgesetzt, so reducirt sich zunächst das oxydirte Eisen, die metallischen Eisentheilchen kohlen sich bei höherer Temperatur und ist diese bis zum Schmelzpunct der schlackengebenden Bestandtheile gestiegen, so vereinigen sich die Kohleneisentheilchen zu einem Regulus unterhalb der gutgeflossenen Schlacke.
Wesentliche Erfordernisse zum Gelingen der Eisensteinsproben sind demnach:
Grundsätze beim Beschicken.
1)
Ein richtiges Verhältniss der schlackengebenden Bestandtheile der Qualität und Quantität nach.
Die hauptsächlichsten Begleiter der Eisenerze pflegen Quarz, Thon oder kohlensaurer Kalk zu sein.
Jeder dieser Körper ist für sich in gewöhnlichem metallurgischen Feuer entweder unschmelzbar (Quarz, Kalk) oder zu schwerschmelzbar (Thon), um eine passende Schlacke zu geben.
Passendes Erdenverhältniss.
Dagegen vereinigen sich Kieselsäure, Thonerde und Kalkerde bei passender Temperatur zu schmelzbaren Verbindungen (Schlacken), und zwar giebt nach Bodemann’s Versuchen (S. 24) das Bisilicat der Kalk- und Thonerde, bestehend aus:
56 % Kieselsäure
30 „ Kalkerde
14 „ Thonerde
4 Ca3 Si2 + 3 Al Si2, die zwischen den drei Bestandtheilen mögliche leichtschmelzigste Verbindung.
Eine derartige Schlacke ist zähflüssig (saiger), erstarrt langsam und hat ein glasiges Ansehen bei muschligem Bruche.
Trotz ihrer relativen Leichtschmelzbarkeit pflegt man bei Eisensteinsproben statt dieser Schlacke lieber eine etwas kalkreichere, basischere zu bilden, welche sich dem Singulosilicat nähert, z. B. eine nach Percy aus 2 Ca3 Si + Al Si bestehende, entsprechend:
38 % Kieselsäure
47 „ Kalkerde
15 „ Thonerde
welche die 3 Bestandtheile nahezu in dem Verhältniss von 2½ : 1 : 3 enthält.
Solche Schlacken, obgleich bei etwas höherer Temperatur schmelzbar, als Bisilicatschlacken, sind dünnflüssiger, halten also weniger leicht Eisenkörnchen zurück, haben weniger Neigung zur Eisenverschlackung, liefern bei schwefelhaltigen Eisensteinen ein schwefelärmeres Roheisen, meist halbirt oder grau, und haben auf dem Bruche ein emailartiges oder steiniges Ansehen.
Durch Zuschläge von Boraxglas oder Glas lassen sich solche Schlacken zwar leichtschmelziger machen, aber es verschlackt sich dann leichter Eisen, wenn das Erz nicht die hinreichende Zeit zur Reduction gehabt hat.
Namentlich verbindet sich Borax schon bei einer verhältnissmässig niedrigen Temperatur mit Eisenoxydul, bevor noch dessen Reduction eingetreten ist, weshalb Borax zweckmässig nur dann zur Anwendung kommt, wenn das Probirgut sehr strengflüssig ist oder durch einen grösseren Kalkzuschlag die Schmelzbarkeit vermindert worden.
Durch einen Manganoxydulgehalt des Erzes wird die Schlacke auch leicht und dünnflüssiger und die Bildung weissen Roheisens begünstigt, während sie ein grösserer Magnesiagehalt strengflüssiger macht und eine grössere Menge Kalk erfordert, um den Magnesiagehalt unter 20 % herabzubringen.
Bei gleichzeitiger Anwesenheit von Manganoxydul wird dieser Einfluss eines grösseren Magnesiagehaltes gemindert.
Ein geringer Magnesiagehalt neben Kalk- und Thonerde in der Schlacke erhöht, sowie die Anwesenheit mehrerer Basen überhaupt (S. 24), deren Flüssigkeit.
Passende Schlackenmenge.
2) Ein richtiges Verhältniss der Menge der Schlacke zu der des Roheisenkönigs.
Bei zu geringer Schlackenmenge bleiben leicht Roheisenkörnchen im Innern des Kohlentiegels hängen; bei zu viel Schlacke bedarfs einer anhaltenderen Hitze, um die grössere Masse gehörig in Fluss zu bringen und eine Vereinigung der Roheisenkörnchen herbeizuführen.
Es genügen auf 100 Thle.
Roheisen 50—100 Theile Schlacke, wo dann der König von Schlacke bedeckt wird.
Sollte bei sehr armen Erzen in Folge der erforderlichen grössern Menge von Zuschlägen dieses Verhältniss wesentlich überstiegen werden, so giebt man wohl, um die grössere Schlackenmenge leicht- und dünnflüssiger zu machen, Zuschläge von Borax.
Beschaffenheit der schlackengebenden Bestandtheile.
3) Die Kenntniss von der Zusammensetzung der schlackengebenden Bestandtheile im Erze.
Nur selten befinden sich in Eisenerzen die schlackengebenden Bestandtheile (Kieselsäure, Thonerde, Kalkerde, Magnesia) gerade in einem solchen Verhältnisse, dass sie ohne Weiteres bei der Schmelzprobe eine gute Schlacke geben (z. B. thonig-kalkige Eisensteine oder solche mit Mineralsilicaten, wie Granat, Feldspath etc.); meist bedarfs der Zuschläge, um das richtige Erdenverhältniss zur Schlackenbildung (S. 329) herzustellen.
Um erstere passend wählen zu können, muss die Zusammensetzung der schlackengebenden Bestandtheile im Erze bekannt sein.
Die Ermittlung derselben kann geschehen:
a) am genauesten durch eine chemische Analyse oder für technische Zwecke häufig hinreichend genau durch das in §. 148 zu erwähnende abgekürzte Verfahren auf nassem und trocknem Wege nach Berthier.
Analyse des Erzes.
Enthielt z. B. nach demselben ein Eisenerz
50 % Eisenoxyd
25 „ Kieselsäure
10 „ Thonerde
3 „ Kalkerde
12 „ Wasser und Kohlensäure.
100
und es soll eine Schlacke von der S. 329 angegebenen Zusammensetzung 2 Ca3 Si + Al Si hergestellt werden, so lassen sich die erforderlichen Mengen Zuschläge wie folgt berechnen:
1 Atom Thonerde (51,4) erfordert zur Bildung von Al Si 1 Atom Kieselsäure (45), also werden die 10 Thle.
Thonerde des Erzes 9 Thle. Kieselsäure aufnehmen, so dass zur Verbindung mit Kalkerde 25—9=16 Thle. übrig bleiben Nach der obigen Formel bedürfen nun 2 At. Kieselsäure (90) 6 At. Kalkerde (168), also die obigen 16 Thle. von ersterer 30 Thle. von letzterer.
Da nur 3 Thle.
Kalkerde im Erze vorhanden sind, so müssen demselben zur Erzeugung der obigen Schlacke 30—3=27 Thle.
Kalkerde oder 48 Thle. reiner kohlensaurer Kalk hinzugefügt werden.
Die Zusammensetzung der Zuschläge muss auch bekannt sein, z. B. des Kalkes, Thones etc.
b) durch qualitative Ermittlung der erdigen Bestandtheile im Erz mittelst einfacher Versuche oder nach ihren physikalischen Kennzeichen (Kalk braust mit Säuren, Thon giebt beim Anhauchen den charakteristischen Thongeruch und Quarz schlägt am Stahl Funken), Taxiren der etwaigen Quantität der einzelnen Bestandtheile, Beschicken thoniger Erze mit Kalk, kalkiger mit Thon und kieseliger mit Thon und Kalk in verschiedenen Verhältnissen, auch wohl Verschmelzen der Probe für sich ohne alle Zuschläge, und Beurtheilung des Schmelzausfalles hauptsächlich nach der Beschaffenheit der erfolgenden Schlacke.
Hat man einmal nach diesem auf den Hütten häufig gebräuchlichen Verfahren für das Erz von einer gewissen Grube das passende Zuschlagsverhältniss ermittelt, so kann dasselbe nahezu immer gleich bleiben.
Mittelst dieses Verfahrens lässt sich auch das für die Praxis wichtige Resultat ermitteln, wie weit man mit den Zuschlägen, z. B. Kalkzuschlägen, herabgehen kann, um bei guter Roheisenqualität noch eine passende Schlacke zu erhalten, indem man dieselbe Probe oder bereits gattirte Erze mit verschiedenen Mengen Kalk in abnehmender Linie beschickt.
Schätzen des Erdengehaltes.
Zuschläge behuf blosser Bestimmung des Roheisengehaltes.
α) Kommt es nur darauf an, die Menge des aus einem Erze etc. ausbringbaren Roheisens zu ermitteln, ohne aus dessen Qualität Schlüsse für die Praxis ziehen zu wollen, so wählt man wohl auf den Hüttenwerken beim Ausbringen des Roheisens im Grossen nicht übliche aber kräftig solvirende und eine dünnflüssige Schlacke herbeiführende Zuschläge (Soda, Glas, Borax, Aetzkali).
Beispiele.
Rivot beschickt in dieser Absicht 40 Gramm quarziges oder thoniges Erz mit 40 Gramm Soda, und 20 Gramm kalkiges Erz mit 40 Gramm Borax in einer grösseren Eisentute von den S. 83 angegebenen Dimensionen und schmilzt nach §. 146 auf Roheisen.
Rivot, Docimasie. III Tom. p. 579.
Nach Stévart thut man 1 Ctr. Erz mit 1520 % Kreide in eine Eisentute, bedeckt die Masse mit einem Stückchen Aetzkali oder Soda und schmilzt in gewöhnlicher Weise auf Roheisen.
— Liebig erhitzt das Erz mit Soda und Cyankalium und schlämmt das reducirte Eisen rasch aus, damit sich dasselbe nicht oxydirt.
B. u. h. Ztg. 1863. S. 55.
Zuschläge behuf Ermittlung des Roheisengehalts u. der Qualität des Roheisens.
β) Will man aus der Beschaffenheit des Roheisenkönigs von der Probe Schlüsse auf diejenige des im Grossen auszubringenden Roheisens machen und überall das Schmelzverhalten des Erzes kennen lernen, so ahmt man im Kleinen die Vorgänge bei dem Schmelzen im Grossen nach und wählt namentlich die auf Hüttenwerken üblichen Zuschläge, deren Zusammensetzung auf analytischem Wege ausgemittelt sein muss.
Als solche kommen zur Verwendung: Quarz (S. 120) oder gestossener Sandstein, eisenfreier Thon (S. 121), eisen- und bleifreies Glas (S. 120), Hohofenschlacke (S. 136) und von phosphorsauren Salzen und Schwefelmetallen freier Kalk (S. 127), letzterer in Gestalt von kohlensaurem Kalk (Kreide und Marmor roh oder geglüht) oder von metallhaltenden Mineralien freiem Flussspath (S. 128).
Dieser hat vor ersterem den Vorzug, dass er wegen seiner Schmelzbarkeit leichtflüssigere Schlacken giebt und namentlich bei kieselsäurereichen Erzen einen Theil der Kieselsäure als Fluorsilicium bindet, welches sich verflüchtigt und somit die Schlackenmenge nicht vermehrt.
Der im Grossen als Zuschlag angewandte Kalkstein enthält höchstens 56% Ca, mittlere Sorten nur 50% Ca.
Wie bereits bemerkt (S. 330), wendet man Boraxglas (S. 121) wohl dann mit Vortheil an, wenn die Erze sehr strengflüssig sind oder bei armen, viel Zuschläge erfordernden Erzen.
Statt des Quarzes nimmt man auch kieselsäurereiches Glas.
