Repository: HallerPatrick/nextflow-exercises

# nextflow-exercises

All exercises for the seminar Workflows for Scientific Data Analysis with Nextflow.


All workflow scripts are under the `workflow` directory, while the python scripts which are
actually doing the logic are under `lib`.

Results are written into `results`.

# Sample Project

## Overview

```mermaid

graph LR
    A{ Source Texts } --> Tokenization --> Kmers & Frequncy --> E[Merge Results]

```

## Results of running nextflow pipelines


| Pipeline   | URL                                       | Deployability | Docker | Reason                                      |

File: gesamt/kerl_metallurgische_1866.txt (part 20 of 27)
METALLURGISCHE PROBIRKUNST ZUM GEBRAUCHE BEI VORLESUNGEN UND ZUM SELBSTSTUDIUM. VON BRUNO KERL, PROFESSOR AN DER KÖNIGLICH HANNOVERSCHEN BERGAKADEMIE ZU CLAUSTHAL.
Zuweilen schmilzt man verschiedene Zuschläge für sich zusammen und verwendet dann die gepulverte Masse zu den Eisenproben, z. B. in Ilsenburg eine Schmelze aus Thon, Kalk und Borax, der man nach Erforderniss noch Flussspath oder Glas oder beide zusetzt, wo dann aber die Zustände nicht mehr ganz, wie im Grossen, obwalten.
Als Beispiele für die Beschickung verschiedener Erze sind unter anderen folgende anzuführen:
Im Clausthaler Laboratorium für reiche Erze mit wenig oder gar keinen Erden (sowie für todtgeröstete Kiese und Leche)
10% Flussspath.
10% Kreide und 15— 20% Thon; für kalkige 15—20% Thon, 20—40% Quarz, bei gleichzeitigem grösseren Magnesiagehalt nach 10% Kreide; für thonige 20—25% Kreide und 20—25% Flussspath; für kieselige 20% Kreide, 25% Flussspath und 5—10% Thon und wenn sie arm sind, 10—15% Flussspath und 2—3% Thon mehr; für Eisensilicate, Eisenfrischschlacken, 15— 20% Kreide, 15—20% Flussspath und 5—10% Thon.
Beispiele.
Clausthal.
Laborat.
Rivor setzt kalkigen Erzen Thon und wenig Quarz zur Bildung eines Verhältnisses von 40 Si, 15 Al und 45 Ca zu; für quarzige einen Dolomitzuschlag unter Bildung einer aus 40 Si, 40 Ca und 20 Mg bestehenden Schlacke oder einen Zuschlag von Thon und Kalk behuf Erzielung eines Verhältnisses von 50 Si, 12 Al und 38 Ca. Letzteres Verhältniss giebt eine sehr gutschmelzbare Schlacke.
100 Quarz erfordern in letzterer nicht weniger als 150 Thon und 350—360 Kalk oder 250—260 Dolomit; auf 100 Thon kann man 100—120—130 Kalk und bei Anwesenheit von Kalk und Thon im Erz auf 100 Thon 110—130 kohlensauren Kalk rechnen; für sehr reiche Erze wendet derselbe 10—15 Gramm eines vorher zusammengeschmolzenen Flussmittelgemenges auf 20 Gramm Erz an, und zwar je nach dem grössern Kalk- oder Kieselerdegehalt Compositionen von nachstehender Zusammensetzung:
Rivot, Docimasie.
1864.
III Tome. p. 590.
Rivot’s Beschick.
Si 3540 50
Al 1515 15
Ca 50 45 35.
Percy macht zur Auffindung der richtigen Beschickung für ein Erz gleichzeitig 3 Proben mit folgenden Gemengen:
4 Glas und 1½ Kalk, 2½ Glas und 2½ Kalk. 4 Kalk und 1 Glas und ersieht dann aus dem Schmelzerfolge das richtige Verhältniss, bei welchem sich nahezu eine Singulosilicatschlacke (S. 329) erzeugt.
In der Praxis haben sich für 10 Grain (0,648 Grm.)
Erz nachstehende Gemenge in vielen Fällen bewährt: für reine Erze fast frei von aller Gangart (manche Magnet-, Roth- und Brauneisensteine): 2½— 2 Grain Glas und 2⅓—3 Grain Kalk oder 1—0 Sand, 2 Chinathon (S. 77) und 2½ Kalk; z. B. Rotheisenstein gab mit 2 Glas und 3 Kalk 73,4% Roheisen, auf nassem Wege 69,75 Fe, Brauneisenstein mit 2½ Glas und 3½ Kalk resp.
45,0 und 43,45%: für kieselige Erze: 1 Glas und 4 Kalk oder 2 Chinathon und 4 Kalk; z. B. rohe Puddelschlacke mit 1 Glas und 4 Kalk 64,1% Roheisen und 56,54% Fe auf nassem Wege; für titanhaltigen Eisensand: 2½ Glas, 1½ Kalk und 1 Chinathon, mit 34,3% Roheisen und 32,13% Fe auf nassem Wege; für Erze mit Carbonaten von Ca, Mg und Mn: 4—3 Glas und 1½—2 Kalk oder 1 Sand, 2 Chinathon und 1½ Kalk; z. B. kalkiger Rotheisenstein mit 4 Glas und 1½ Kalk 35,2% Roheisen und auf nassem Wege 33,35% Fe, Spatheisenstein mit 3 Glas und 2 Kalk resp.
40,4 und 34,25; für kieselige und thonige Erze: 2½—0 Glas und 2½—3 Kalk oder 0—2 Chinathon und 2—3 Kalk, z. B. Thoneisenstein mit 2½ Glas und 2½ Kalk 42,1% Roheisen und auf nassem Wege 37,55% Fe.
Percy-Wedding, Metallurgie II, 453. B. u. h. Ztg. 1864. S. 197.
Percy’s Beschick.
1 Gramm = 15,43 Grain.
Bei Anwendung von Borax nimmt man z. B. für reine Erze das halbe Gewicht eines aus gleichen Theilen Kalk und Boraxglas bestehenden Gemenges; für kieselige und thonige 50% Kalk und 30% Borax; für kalkige 50% Borax und 30% Kalk oder weniger. —
Klasek’s Beschick.
Nach Klasek beschickt man zu Przibram. 50 Pfd. quarz- und thonhaltige Roth- und Brauneisensteine mit 50 Pfd. Borax, 20 Pfd. Flussspath und 2 Pfd. Kohle, kalkige mit Borax allein oder mit quarzhaltigem Thon oder Quarz.
B. u. h. Ztg. 1859. S. 147.
Leitung der Temperatur.
4) Die richtige Leitung der Temperatur.
Damit das oxydirte Eisen im Erz hinreichend Zeit hat, sich zu reduciren und auch theilweise zu kohlen, bevor das Schmelzen der schlackengebenden Bestandtheile stattfindet, darf man bei der Schmelzprobe die Temperatur in der ersten Periode nur langsam steigern und dann erst die stärkste Hitze geben.
Die Dauer der letzteren hängt von der Intensität und Menge der Wärme ab, welche der angewandte Ofen geben kann.
Am leichtesten lässt sich die Temperatur in einem Windofen mit hoher Esse (S. 56) reguliren, namentlich wenn man denselben von oben anheizt (S. 59).
Man giebt darin ¾—1 Stunde lang schwache Hitze, dann rasch eine etwa eben so lange, zum Schmelzen von Roheisen und Schlacke (1600—1800°) hinreichende Weissglühhitze.
Im Gebläseofen steigt die Hitze vom Anfang an rascher und es genügt eine Schmelzdauer von im Ganzen ¾—5/4 Stunden, je nach der Strengflüssigkeit und Menge des angewandten Erzes.
Steigert man die Temperatur in der ersten Periode zu rasch, so verschlackt sich bei einer kieselerdereicheren Beschickung oder bei Anwendung von Borax oder Glas nicht reducirtes Eisenoxydul und giebt eine grüne Schlacke; bei basischer Beschickung entsteht ein schwach gekohlter, wohl nicht zu einem runden Korn zusammengeflossener eckiger König.
Wirkt die hohe Temperatur in der letzten Periode zu anhaltend ein, so bildet sich ein stark graphitisches Korn und die Schmelztiegel können zu sehr erweichen und beim Herausnehmen Schaden erleiden.
Dies geschieht im Gebläseofen leichter, als im Windofen.
Das Schmelzen der Eisensteinsbeschickung auf Roheisen kann entweder in einer mit Kohle ausgefütterten Eisentute (deutsche Probe) oder im Gemenge mit Kohle in einem ungefütterten Thon- oder Graphittiegel (englische Probe) geschehen.
Letztere lässt sich wegen Corrosion des Tiegels bei Möllerproben nicht anwenden und giebt, da namentlich von den Graphittheilchen an der Oberfläche der Schlacke Roheisenkügelchen eingeschlossen werden, etwas geringere Gehalte, als die deutsche Probe.
Eintheilung d. Schmelzproben.
§. 146. Deutsche Schmelzprobe auf Roheisen.
1—3 Gramm (gewöhnlich ½ Probirctnr., seltener 20 Grm. (S. 332) des gepulverten, bei 110 oder 120° C. getrockneten und durch ein Sieb mit 16—24, auch wohl bis 32 Maschen pro Cm. geschlagenen Erzes werden in einer kleinen eisernen Reibschale (Taf. VI. Fig. 115) mit den erforderlichen Zuschlägen, welche die Voruntersuchung (S. 331) ergeben hat, erst gemengt, dann innig zusammengerieben, die Beschickung mittelst eines Borstenpinsels oder Hasenpfotens in eine Mengkapsel (Taf. VI. Fig. 126 a) gekehrt und aus dieser vorsichtig in eine mit Gestübbe ausgefütterte Eisentute mit Fuss (Taf. VII. Fig. 84) oder ohne Fuss (S. 84) (Taf. VI. Fig. 86) gethan.
(Von bereits im Grossen gattirten und beschickten Eisensteinen genommene Proben, Möllerproben, erhalten keine weiteren Zuschläge, wenn man nicht auf den Aschengehalt des im Grossen benutzten Brennstoffs Rücksicht nehmen will, indem sonst die entsprechende Menge Asche zur Probe gegeben wird; desgleichen setzt man wohl von den zu untersuchenden Eisensteinen eine Probe ohne alle Zuschläge ein, um dann aus dem Schmelzresultat Schlüsse auf die Natur des Erzes machen zu können.)
Damit die Masse recht dicht liegt, stösst man die Tute beim Einfüllen öfters auf und drückt das Pulver zuletzt mit einem Achatpistill möglichst fest.
Dabei sieht man darauf, dass an den noch freien Wänden des Kohlentiegels keine Beschickungstheilchen adhäriren, sonst muss man dieselben mit einer Federfahne herabkehren.
Auf die Beschickung streut man eine dünne Lage Flussspath, damit demnächst keine Roheisentheilchen an dem Kohlenpulver hängen bleiben, füllt den noch übrigen Raum im Gestübbe mit Kohlenpulver oder breitet das abgelöste Gestübbe selbst darüber, drückt in dasselbe einen aus Holzkohle hergestellten, unterwärts mit einem eingeschnittenen Zeichen versehenen Deckel und lutirt auf dem Tiegelrand einen Thondeckel oder den Fuss einer Eisentute, bis auf eine kleine Oeffnung zum Entweichen der Gase aus dem Innern, mit wenig feuerfestem Thon auf, nach dessen Austrocknen die Probe zum Schmelzen im Wind- oder Gebläseofen fertig ist.
Zubereitung d. Proben.
In der Berliner Bergakademie bezieht man nach Wedding die mit einem durchbohrten Deckel versehenen Tiegel (Taf. VI. Fig. 86 a) von Warmbrunn, Quilitz u. Co. daselbst.
Die Masse zum Ausfüttern (S. 82) wird auf die Weise bereitet, dass man durch ein Haarsieb geschlagene Holzkohle mit gesaietem Gummiarabicumwasser von solcher Consistenz, dass es zwischen den Fingerkuppen leicht klebt, anknetet, bis sich keine Klümpchen mehr zeigen und die Masse sich in der Hand leicht ballen lässt, ohne Feuchtigkeit abzugeben.
Man füllt den Tiegel mit der Masse, drückt mit sanfter Drehung ein geöltes Bronce- oder Messingpistill (Taf. VII. Fig. 87) senkrecht ein und zieht es eben so heraus.
Die mit Deckel versehenen Tiegel werden zum Trocknen in eine rothglühende Muffel oder an einen andern gleich heissen Ort gestellt und es muss vor dem Herausnehmen eine anfänglich am Rande sich etwa zeigende Flamme völlig verschwunden sein.
Beim Anmachen des Holzkohlenpulvers mit Thonwasser (Clausthaler Bergakademie) genügt zum Trocknen die Temperatur eines Stubenofens.
Die trocknen Tiegel müssen fest, dicht, glatt und frei von Sprüngen sein.
Schmelzen im Windofen.
1) Das Schmelzen in gut ziehenden Windöfen (S. 56) ist aus bereits angegebenen Gründen (S. 61) demjenigen in Gebläseöfen vorzuziehen.
Der quadratische Windofen für 16 Proben im Laboratorium der Berliner Bergakademie, im Allgemeinen von der Einrichtung Fig. 37. Taf III, hat nachstehende Dimensionen:
Weite unter dem Fuchs 32. Gichtweite 24, Höhe des schrägen Fuchses über dem Roste 40, Schachthöhe über dem Roste an der Vorderseite 60, Höhe des höchsten Punctes der schräg ansteigenden Schachtmündung 72, Höhe des Fuchses 11, Breite desselben 35, Länge desselben bis an die innere Hinterwand der Esse 47. Weite der Esse 24 Cm., Höhe 18,8 Met.
Ausserdem gestatten erstere ein bequemeres Arbeiten, ruhigeres Schmelzen und nehmen mehr (bis 24—30) Tiegel auf, während Gebläseöfen wohl etwas weniger Brennmaterial und kürzere Schmelzzeit erfordern.
Man setzt die Tuten mit einem Fuss in gehörigen Zwischenräumen von einander und von den Ofenwänden direct auf den Rost; dagegen werden Tuten ohne Fuss zuvor auf Käsen mit Thon lutirt und zwar zuweilen mehrere zusammen auf einen grossen Käse.
Sind die Tiegel nicht am Kohlendeckel gezeichnet, so muss man sie in einer gewissen Reihenfolge in den Ofen setzen und in dieser auch wieder herausnehmen.
Tuten mit Fuss lassen unter diesem auch ein Zeichnen mit Kreide zu.
Die Anzahl der einzusetzenden Tiegel richtet sich nach der Grösse der Oefen (S. 57) und der der Tuten.
Je grösser letztere sind, desto langsamer wirkt die Hitze durch die dickere Gestübbewand.
Das Anfeuern der Windöfen kann entweder von unten oder von oben geschehen.
a) Beim Anfeuern von unten thut man vorsichtig zwischen die einzelnen Tuten glühende Kohlen, füllt dann den ganzen Ofenschacht mit nicht zu groben Holzkohlen oder Koks oder abwechselnden Lagen von beiden, lässt bei geschlossenem Essenschieber und offenem Schachtdeckel das Feuer sich allmälig während ½—¾ Stunde nach oben verbreiten, schliesst dann die Ofenmündung, öffnet den Zugschieber immer mehr und giebt nach dem Durchschlagen der Flamme eine etwa noch 1 stündige bis zur Weissgluth steigende Hitze.
Percy füllt den unten mit glühenden Kohlen versehenen Ofen ganz voll todter Kohlen, schliesst denselben, öffnet ihn nach 10 Min., wenn das Feuer gut in Brand gekommen, auf 10 Min., um das Feuer zu dämpfen, bis Wasser und Kohlensäure aus dem Erz entlassen, und steigert dann die Temperatur während 30—40 Min. bis zur Weissgluth.
— Klasek erhitzt im Windofen zu Przibram (S. 56) ¼ St. schwach, steigert ½ Stunde die Temperatur und giebt zuletzt noch ¼ Stunde die stärkste Hitze, so dass die ganze Operation an 2 Stunden bei einem gutziehenden Ofen dauert.
Während des Schmelzens giebt man von Zeit zu Zeit Brennmaterial nach, nachdem man zuvor durch Räumen mit einem Haken die glühenden Kohlen gedichtet hat; zuletzt lässt man das Brennmaterial so weit niedergehen, dass man die zuvor wohl mit einem Eisenräumer losgemachten Tuten mit einer Tiegelzange (Taf. VIII. Fig. 130) fassen und herausnehmen kann, worauf man sie etwas aufstösst und zum Erkalten hinstellt.
Da bei diesem Verfahren wegen plötzlichen kalten Luftzutritts die Tiegel leichter reissen und beim Schütteln des Tiegels sich Eisenkörnchen zerstreuen können, so ist es zweckmässiger, wenn die Kohlen bis zum Tiegeldeckel niedergebrannt sind, die Ofenmündung und das etwa vorhandene seitliche Einsatzloch zu öffnen, die Esse zu schliessen, die Proben etwas erkalten zu lassen und sie einzeln oder mit dem Käse herauszunehmen.
Lässt man sie im Ofen völlig erkalten, so haften die Tiegel bei aschenreicherem Brennmaterial, z. B. Koks, fest an und der Ofen lässt sich weniger gut von Ansätzen reinigen.
Das Anfeuern von oben mit den S. 59 angegebenen Vortheilen geschieht, z. B. in der Pariser Bergschule, in der Weise, dass man den Ofenschacht nach dem Einsetzen der Tuten mit todten Kohlen bis mitten an den Fuchs füllt, glühende Kohlen oben auf thut, das Register ganz schliesst, das Feuer allmälig nach unten gehen lässt und dabei die verbrannten Kohlen ersetzt.
Etwa 1 Stunde nach dem Anlassen schliesst man den Ofen, öffnet das Register ein wenig, schürt alle 5—10 Min. gleiche Theile Holzkohlen und Koks nach, indem man nach dem Aufräumen der glühenden Kohlen erst eine Lage Koks und dann eine nahezu gleiche Schicht Holzkohlen einbringt.
Nachdem der Fuchs gereinigt und der Ofen wieder bedeckt ist, öffnet man das Register von Viertel- zu Viertelstunde immer mehr, bis dasselbe 1½—1¾ Stunden nach dem Anlassen völlig geöffnet ist.
Dann muss der Ofen noch etwa ¼ Stunde in der stärksten Weissglühhitze bleiben, worauf man das Brennmaterial niedergehen lässt, die Tiegel herausnimmt und den noch heissen Ofen von Ansätzen reinigt.
In der Berliner Bergakademie schmilzt man in dem S. 336 erwähnten Ofen nach dem Durchschlagen der Flamme ½ Stunde bei zweimaligem Nachgeben von Holzkohlen.
Schmelzen im Gebläseofen.
2) Bei Anwendung eines Gebläseofens (S. 61) setzt man die Tuten mit Fuss auf eine Lage Quarzsand derart, dass der Theil der Tute, in welchem die Schmelzung vor sich gehen soll, im Focus je einer Düse steht.
Auch lutirt man wohl Tuten mit Fuss, namentlich aber solche ohne Fuss auf eine feuerfeste Thonplatte und stellt diese so auf den Boden des Ofens, dass vor jede Düse eine Probe zu stehen kommt.
Nachdem zwischen die Tuten glühende Kohlen geworfen und der Ofenschacht mit todten Kohlen von nicht zu grossem, möglichst gleichem Volum gefüllt worden, beginnt man ganz schwach zu blasen und steigert unter öfterem Zusammenrütteln der glühenden und Nachgeben von todten Kohlen während ½—¾ Stunde die Temperatur zur hellen Weissgluth, wo dann zuletzt eine etwa 10 Mm. dicke Eisenstange, wenn sie in die Formregion eingehalten wird, nach 30 Sec. völlige Schweisshitze zeigen muss.
Man bläst dann nieder und nimmt die Proben mit der Tiegelzange einzeln oder gleich die ganze Thonplatte heraus, nachdem bei feststehendem Gebläseofen die vordern losen Einsatzsteine weggerissen worden.
Der Sefström’sche Gebläseofen in der Berliner Bergakademie hat 24 Cm. lichte Weite und 37 Cm. lichte Höhe, mit 9 Formen von 16 Mm. Weite, deren Centrum 14,5 Cm. über dem Boden; Weite des Windzuführungsrohres 33 Mm.
Zu Fahlun in Schweden und auf ähnliche Weise zu Leoben erhitzte man in einem 8 düsigen Sefström’schen Gebläseofen (S. 64) 4 Tiegel, jeden mit 3 Gramm Eisenstein, etwa 1 Stunde; später wandte man kleinere Eisentuten ohne Fuss (Taf. VI. Fig. 86), sowie auch einen kleineren Ofen (S. 64) für 6 Tuten an, wodurch die Kosten des Apparates und der Proben vermindert sind.
Die Tiegel, welche 1 Gramm Eisenstein enthalten, werden auf eine Lage Quarzsand von Hanfkorngrösse so eingestellt, dass ihre mittlere Höhe sich im Focus der Düsen befindet, der Ofen mit gleichgrossen, durch einen Rätter gelassenen todten Kohlen von ½ Cbzoll.
Grösse gefüllt, glühende oben auf gethan, dann mit 2 Mm. Quecksilberpressung so lange (etwa ½ Stunde) geblasen, bis sich das Feuer auf den Boden niedergezogen hat, dann während 15 Mm. die Pressung bis auf 10 Mm. gesteigert und diese bis zum Ende beibehalten.
Die Temperatur ist zuletzt gut, wenn ein 6—7 Mm. dicker Eisenstab in dem Feuer in 20 Sec. weissglühend wird und beim Herausziehen Schweissfunken wirft.
Die Blasezeit bei erhöhter Pressung dauert etwa ½ Stunde.
Tunner’s Jahrb. 1842. S. 96.
Tunner’s Jahrb. 1853. S. 252.
Die erkalteten Proben werden auf einer Eisenplatte möglichst nur von ihrem Deckel befreit, der Kohlendeckel weggenommen, der Inhalt des Tiegels auf Papier ausgestürzt und der mit der Schlacke zusammenhängende Roheisenregulus herausgenommen.
Nachdem derselbe mit der Schlacke zusammen gewogen, giebt man in einem bedeckten Mörser einige Schläge auf die Schmelze, wobei der Roheisenkönig sich von der Schlacke trennt, betrachtet letztere auf dem Bruche, pulvert sie dann, breitet das Pulver auf Glanzpapier aus und zieht, mit einem Magnet darin hin und her fahrend, die noch eingemengten Eisentheilchen aus, indem man die etwa am Magneten adhärirende Schlacke abbläst.
Unter Wasser folgen die Eisenpartikel dem Magnete noch leichter.
König und Eisenkörnchen werden dann zusammen ausgewogen (bei grösserer Probeneinwage, z. B. 1 oder mehreren Probirctr. bis auf 1, bei geringerer bis auf ½—¼ Pfd.), und das gefundene Gewicht von dem Gesammtgewicht von Schlacke und Roheisen abgezogen, giebt das Gewicht der ersteren.
Kennt man das Gewicht der fixen Zuschläge, so lässt sich jetzt auch ungefähr das Gewicht der fixen erdigen Bestandtheile im Erze finden.
Behandlung d. erkalteten Proben.
Das Roheisenkorn, welches bis 6% fremde Bestandtheile (Kohlenstoff, Silicium, Schwefel, Phosphor, Arsen etc.) enthalten kann, wird im Eisenmörser zerstossen oder mittelst einer Pincette auf einem Ambos gehalten und erst schwach, dann stark so lange mit dem Hammer darauf geschlagen, bis Bruch erfolgt.
Farbe auf dem Bruch und Zerbrechlichkeitsgrad des Königs, sowie die Beschaffenheit der Schlacke sind, wie später näher angegeben werden soll, die Hauptkennzeichen zur Beurtheilung der Richtigkeit der Beschickung und der Qualität des Roheisens.
War nach diesen Kennzeichen die Beschickung gut getroffen. so kann durch anderweitige Schmelzproben noch zu untersuchen übrig bleiben, wie weit man mit den Zuschlägen, z. B. von Kalk, herabgehen kann, um noch immer eine im Grossen zulässige Schlacke zu erhalten.
Bei einer unrichtigen, z. B. zu sauren oder zu basischen Beschickung muss man nach Massgabe der unten näher zu beschreibenden Kennzeichen die Proben mit passenderen Zuschlägen wiederholen, bis ein erwünschtes Schmelzresultat erfolgt.
Letztere Untersuchungen fallen, wie bereits (S. 332) bemerkt, weg, wenn es darauf ankommt, nur den Roheisengehalt und nicht auch das Schmelzverhalten der erdigen Beimengungen zu ermitteln.
Man kann dann Zuschläge anwenden, welche eine ganz dünnflüssige Schlacke geben, in denen weniger leicht Eisenkörnchen hängen bleiben (z. B. Soda, Aetzkali, Flussspath und Kochsalz etc.).
Beim allmäligen Erhitzen der Beschickung in dem Kohlengestübbe der Eisentute nimmt letzteres an den Berührungsstellen mit dem oxydirten Eisen des Erzes Sauerstoff auf, es entsteht Kohlensäure und Kohlenoxydgas, welche erstere in Contact mit der glühenden Kohle der Wände ebenfalls in Kohlenoxydgas übergeht.
Dieses durchdringt die noch poröse Beschickungsmasse und reducirt auch das im Innern derselben vorhandene Eisenoxyd.
Damit die Reduction möglichst vollständig stattfinden kann, bedarfs einer gewissen Zeit.
Steigert man nun zu Anfang die Temperatur zu rasch, so kann eine Frittung oder Schmelzung der erdigen Bestandtheile eintreten, bevor alles Eisen reducirt ist, und die Folge davon kann eine Verschlackung desselben sein, namentlich bei saurer Beschickung oder einem Gehalt derselben an Borax oder Glas.
Wie bereits bemerkt, steigt die Temperatur bei Eisenproben im Gebläseofen rascher, als im Windofen.
Nach Gay-Lussac lässt sich Eisenoxyd durch reines Kohlenoxydgas schon bei 400° C. reduciren, Tunner fand jedoch, dass in einem Gemenge von Kohlenoxydgas, Kohlensäure, Stickstoff etc. eine vollständige Reduction im Eisenhohofen erst bei 650—700, ja selbst bei 900° C. stattfindet.
Kohlensäure enthaltende Eisensteine, sowie kohlensaurer Kalk geben ihre Kohlensäure erst bei Temperaturen über 580° C. völlig ab, so dass dieselbe, durch den Kohlenstoff des Gestübbes zu Kohlenoxydgas reducirt, in dieser Periode auch wirksam wird.
Theorie der Eisenprobe.
Reduction.
Während nun im Eisenhohofen die Kohlung des reducirten Eisens bei dem langsamen Niedergang der Gichten hauptsächlich durch gas- und dampfförmige Substanzen (Cyanverbindungen, Kohlenoxydgas etc.) stattfindet, so dürfte in der Eisentute die Kohlung des reducirten Eisens bei der weit rascher steigenden Temperatur hauptsächlich erst nach der Schmelzung durch directe Berührung mit dem festen glühenden Kohlenstoff vollendet werden, ohne dass jedoch die bekannte kohlende Wirkung von Kohlenoxydgas und Cyanverbindungen ausgeschlossen ist.
Bei einer kalkreichen, einer hohen Temperatur ausgesetzten Eisensteinsprobe riecht die Schlacke an der feuchten Luft stets nach Blausäure, aus dem Kohlenstoff des Gestübbes und dem Stickstoff der nicht völlig aus dem Tiegel auszuschliessenden Luft bei Gegenwart von starken Basen (Alkali, Kalk) erzeugt.
Kohlung und Schmelzung.
Tritt bei einer zu leichtflüssigen Beschickung Schmelzung vor der Reduction des Eisenoxydes ein und verschlackt sich Eisenoxydul, so wird auch die Kohlung beeinträchtigt, indem das verschlackte Eisenoxydul an bereits entstandenes Kohleneisen Sauerstoff abgiebt.
Auch eine zu strengflüssige Beschickung kann der Kohlung hinderlich sein, indem an den Wänden haften bleibende Schlacke den Contact des oxydirten oder bereits reducirten Eisens mit den Kohlentiegelwänden aufhebt.
Die Kohlung des Eisens beginnt bei etwa 1000°, in der Schmelzhitze des Kupfers (1170° C.) entsteht Stahl und bei etwa 1400° C. ist die Bildung des Roheisens vollendet, welches bei 16—1700° C. oder je nach seiner Qualität auch schon früher schmilzt.
Roheisenarten.
Auf die Qualität des erfolgenden Roheisens sind die angewandte Temperatur und ihre Dauer, sowie die Anwesenheit gewisser Verunreinigungen im Erz hauptsächlich von Einfluss Weisses Roheisen, hart und spröde, entsteht im Allgemeinen bei einer durch Alkalien oder Manganoxydul leichtflüssig gemachten Beschickung und nicht zu hoher und zu anhaltender Schmelztemperatur; die Bildung des weissen Eisens begünstigt auch bei höherer Temperatur ein Gehalt der Beschickung an Schwefel, Phosphor und Arsen, ferner verschlacktes Eisenoxydul, welches entkohlend wirkt, und auch ein Mangangehalt des Roheisens.
Letzterer pflegt mit dem Kalkgehalt und der Schmelztemperatur zu steigen und bei Anwendung roher manganhaltiger Erze grösser zu sein, als bei Anwendung gerösteter oder verwitterter.
Silicium kommt gewöhnlich in weissem Roheisen in geringeren Mengen vor, als im grauen, weil die Kieselsäure zur Reduction höhere Temperatur erfordert.
Graues Roheisen entsteht bei einer zum Schmelzen hohe Temperatur verlangenden strengflüssigen, z. B. kalk- oder magnesiareichen Beschickung, oder auch bei leichtflüssiger Beschickung, wenn dieselbe anhaltend einer zu hohen Temperatur ausgesetzt worden, und zwar ist in beiden Fällen die Graphitausscheidung im und auf dem König um so bedeutender und dieser um so schwärzer und zerbrechlicher, je höher und anhaltender die Hitze.
Den Uebergang vom grauen zum weissen Roheisen macht das halbirte ohne oberflächliche Graphitausscheidung.
Graues Roheisen enthält um so mehr dasselbe weniger fest machendes Silicium, je kieselerdereicher die Beschickung und je höher die Schmelztemperatur; der Siliciumgehalt vermindert sich mit steigendem Kalkzuschlag bei hoher Schmelztemperatur, desgleichen wird durch beide ein Schwefelgehalt im grauen Roheisen herabgedrückt.
Auf den Phosphorgehalt desselben wirkt der Kalkgehalt der Beschickung weniger, scheint jedoch mit steigendem, grössere Strengflüssigkeit herbeiführenden Kalkgehalt zuzunehmen, indem sich dann bei der erforderlichen höheren Temperatur die schwer reducirbare Phosphorsäure in grösserer Menge reducirt.
Zink und Blei im Erz verflüchtigen sich, ersteres bei etwa 1040° C.
Zur Beurtheilung des Schmelzresultates dienen der allgemeine Habitus der geschmolzenen Masse, das Ansehen der Schlacke und des Königs äusserlich und auf dem Bruche, sowie dessen Hämmerbarkeit.
Beurtheilung des Schmelzresultates.
1) Allgemeiner Habitus der Schmelze.
Allgemeiner Habitus der Schmelze.
a)
Die Beschickung war in gutem Fluss, wenn sich unten an der keine Eisenkügelchen einschliessenden Schlacke ein runder (nicht eckiger) stahlgrauer Roheisenkönig befindet.
Trotzdem können Schlacken- und Roheisenbeschaffenheit nicht erwünscht sein.
Die Probe ist nur als völlig gerathen anzusehen, wenn der äusserlich entweder graphitfreie oder wenig graphitische König auf dem Bruche halbirt oder lichtgrau, feinkörnig und nicht leicht zerbrechlich ist, während die Schlacke glasig, emailartig oder steinig erscheint, ohne bei ersteren beiden Aggregatzuständen grün gefärbt zu sein.
Nicht runde, weisse Könige bei grüner, glasiger Schlacke sind zu verwerfen, während stark graphitische Könige mit grobkörnigem Gefüge und von geringer Festigkeit bei steiniger oder erdiger Schlacke wohl noch passiren, obgleich sie den Eisengehalt etwas zu hoch erscheinen lassen.
b)
Es zeugt von zu viel Kieselsäure oder der Anwesenheit von Eisensilicaten eine aufgeblähte grüne Schlacke mit eingemengten Schalen oder platten Körnern eines minder gekohlten hellen, geschmeidigen Eisens, dadurch entstanden, dass Verschlackung des Eisenoxyduls früher eintrat, als dessen Reduction stattgefunden hatte, in Folge dessen das Eisensilicat auf bereits gekohltes Eisen entkohlend wirkte und die dabei gebildeten Gase die grünfleckige Schlacke zum Aufblähen brachten.
In solchem Falle bedarfs erhöhter Kalkzuschläge.
c)
Eine zu niedrige Schmelztemperatur oder zu strengflüssige, z. B. an Kalkerde und Magnesia zu reiche und an Thonerde zu arme Beschickung wird angezeigt durch eine unvollständig geschmolzene oder gar nicht geschmolzene pulverige Schlacke mit eingemengten kleineren oder grösseren, äusserlich glatten und in Folge unvollständiger Kohlung etwas hämmerbaren, von der Schlacke schwierig zu trennenden Roheisenkörnern, welche sich nicht zu einem Könige vereinigen konnten.
Zuschläge von quarzigem Thon oder quarzreichem Thonschiefer werden die überschüssige Kalkerde neutralisiren und sollte die Strengflüssigkeit von Magnesia herrühren, so muss neben Kieselsäure Kalk zugeschlagen werden, um den Magnesiagehalt herabzudrücken (S. 330).
Schlackenbeschaffenheit.
2) Schlackenbeschaffenheit hinsichtlich des Aggregatzustandes und der Farbe.
a)
Gute Schlacken sind farblos, an den Kanten durchscheinend, glasig, halbglasig, porzellan- oder emailartig bei weisser, hellgrauer oder bläulichgrauer Farbe.
Auf das glasige oder emailartige Ansehen ist von Einfluss der Kieselsäuregehalt der Beschickung und die Schnelligkeit des Erkaltens; je rascher dieses geschieht, um so glasiger bleibt die Schlacke.
Der zugehörige runde König ist grau oder halbirt, ohne Graphitausscheidung auf der Oberfläche, zähe und trennt sich von der Schlacke vollkommen und leicht.
Amethystfarbige glasige oder email- bis steinartige gelblichgrüne oder braune Schlacken deuten auf Manganoxydul; Thonerde, in richtiger oder grösserer Menge vorhanden, erzeugt dunklere graue Farben, welche mit dem Abnehmen der ersteren und dem Zunehmen von Kalk lichter werden; desgleichen färbt Kohlenstoff grau, Magnesia in grösserer Menge bräunlich.
Schwefel und Titan in grösserer Menge erzeugen schwarze und letzteres auch kolophoniumartige, äusserlich eigenthümlich gerunzelte Schlacken, die zuweilen, so wie der König, mit kupferrothem Cyanstickstofftitan überzogen sind.
Schwefelcalcium giebt geaderte oder gefleckte, beim Anhauchen nach Schwefelwasserstoff riechende Schlacken.
Blaue Färbungen können von Titan, Phosphor, einer Ultramarinbildung oder von optischen Verhältnissen erzeugt werden.
b)
Zu kieselerdereiche Schlacken sind mehr oder weniger durchsichtig, glasig, leichtzerbrechlich, scharfkantig, grüngefärbt und schwieriger von dem weissen geschmeidigen, zuweilen eckigen (kohlenstoffarmen) Eisenkorn zu trennen (S. 343).
c)
Ein Ueberschuss an Basen, namentlich an Kalk- und Talkerde, ertheilt der Schlacke ein porzellanartiges, steiniges bis erdige; Ansehen, rauhen, zuweilen krystallinischen Bruch bei heller, grauer, gelbgrüner oder brauner, in den beiden letzteren Nüancen von Mangan herrührender Farbe.
Der gleichzeitig entstehende mehr oder weniger graphitische König ist leichter zerbrechlich.
Bei sehr hohem Kalkgehalt zerfällt die Schlacke unter Entwicklung eines Geruches von Blausäure zu Pulver, es kann sich aber noch das Roheisen zu einem sehr graphitischen Könige vereinigt haben.
Die in solchen Fällen erforderlichen Zuschläge sind die oben (S. 333) angeführten.
3) Beschaffenheit des Roheisenkönigs.
Qualität des Roheisens.
a) Gutgerathene Könige haben äusserlich, ohne merkliche Graphitausscheidung, ein stahlgraues Ansehen bei guter Form, zerbrechen unter dem Hammer schwieriger, sind auf dem Bruche feinkörnig und grau oder halbirt; bei Titan ist der stark graue König äusserlich glatt, zerbrechlich, mit krystallinischem Bruche und hängt fest an der oben (S. 344) näher charakterisirten Schlacke.
b)
Ein äusserlich und innerlich graphitischer, grobkörniger schwarzgrauer, leicht zerbrechlicher König deutet auf zu hohe oder zu anhaltende Temperatur, mag diese zum Schmelzen einer zu strengflüssigen Beschickung erforderlich gewesen oder unnöthiger Weise bei einer leichtflüssigeren Beschickung gegeben sein.
Danach fallen auch die Schlacken verschieden aus (S. 344).
In ersterem Falle sind sie steinig oder erdig im Bruche.
c)
Zu kohlenstoffarmes Eisen, hauptsächlich durch Einwirkung von verschlacktem Eisenoxydul auf bereits gekohltes Eisen gebildet (S. 343), erscheint als gestrickter, eckiger, glänzender und sehr geschmeidiger, zuweilen angelaufener König, an welchem eine grüne Schlacke fest haftet oder den König ganz umgiebt.
d) Weisses Roheisen kann entstehen bei einer durch Manganoxydul oder Alkalien leichtflüssig gemachten Beschickung, wo dasselbe, in Folge des Mangangehaltes, bei guter Schlacke im Bruche wohl blättrig, krystallinisch oder dicht ist; bei grüner eisenoxydulhaltiger Schlacke als kohlenstoffarmes Eisen; bei Anwesenheit von Schwefel, Phosphor, Arsen, Mangan, Chrom etc.
Bei Schwefel ist das Korn auf dem Bruche weiss oder lichtgrau und wohl von netzförmiger Structur; bei Phosphor weiss, hart und unter dem Hammer leicht zerbrechlich; bei Mangan äusserlich glatt, hart, leicht zerbrechlich, krystallinisch und dicht im Bruche; von Chrom glatt, gut geschmolzen von zinnweisser Farbe, krystallinischem Bruche bis zu einer halbgeflossenen weissen oder lichtgrünen schwammigen Masse, je nach dem Chromgehalt; die stark gefärbte kolophoniumbraune Schlacke ist zuweilen mit einer dünnen metallischen Schicht überzogen.
Bestimmung fremder Bestandtheile.
Die fremden Bestandtheile im Roheisen müssen auf gewichtsanalytischem Wege (nach Anleitung der Werke von Rose, Fresenius, Wöhler, Rivot etc.) ermittelt werden.
Eggertz hat einfache Methoden zur Bestimmung eines Schwefel-, Phosphor-, Kohlenstoff- und Silicium gehaltes im Eisen angegeben, welche sich auf jeder Hütte in kurzer Zeit auch von Personen ausführen lassen, welche keine geübte Analytiker zu sein brauchen.
Solche praktische Methoden geben aber nur dann zuverlässige Resultate, wenn man sich mit Hinsicht auf scheinbare Kleinigkeiten, z. B. Quantität und Stärke der Reagentien, an die Vorschriften hält, welche ein langes und mühseliges empirisches Probiren als die zweckmässigsten erscheinen lässt.
In dieser Beziehung sind die Eggertz’schen Methoden besonders empfehlungswerth, z. B. auch die S. 216 angegebene colorimetrische Kupferprobe.
Tunner, Eisenhüttenwesen in Schweden.
1858. S. 31. B. u. h. Ztg. 1862 S. 95.
B. u. h. Ztg. 1860. S. 412; 1861. S. 372.
B. u. h. Ztg. 1863. S. 373; 1864. S. 377.
B. u. h. Ztg. 1865. S. 377.
Zusammenstellung des Schmelzresultates.
Um neben dem Roheisengehalt Kenntniss von der Menge der im Erze enthaltenen erdigen Bestandtheile, dem Sauerstoffgehalt des Eisens etc. zu erhalten, lässt sich das Schmelzresultat nach Berthier und Rivot wie folgt zusammenstellen:
Nennt man P das Gewicht von Schlacke und Roheisenkönig zusammen, F dasjenige des letzteren, P—F das Gewicht der Schlacke, M die fixen Bestandtheile im Erz und N diejenigen in den Zuschlägen, so sind dem Versuche unterworfen M + N und man hat davon erhalten P.
Die Differenz von P—(M + N) giebt nahezu den Sauerstoffgehalt an, den das Erz verloren hat.
Mittelst desselben kann man den Eisenoxydgehalt des Erzes und daraus seinen reinen Eisengehalt berechnen, welcher sich durch die erhaltene Roheisenmenge controliren lässt, indem man — bei Abwesenheit von Schwefelungen, schwefel-, phosphor- und arsensaurem Salz und Manganoxyd im Erz — im Roheisenkönig 5% fremde Bestandtheile annimmt.
Sind solche Substanzen im Erz vorhanden, so lässt sich eine derartige Rechnung überall nicht ausführen.
Ergab sich nach der Berthier’schen Probe (§. 148) die Menge der erdigen Bestandtheile (Quarz, Thon, Kalk, Magnesia) zu A, so repräsentirt die Differenz zwischen dem Gewicht der Schlacke und der Summe der Gewichte der zugefügten verschlackbaren Bestandtheile [Formel] das Gewicht der im Erze enthaltenen verschlack baren Bestandtheile, welche in die Schlacke übergegangen und bei der Berthier’schen Probe nicht bestimmbar sind (als Thonerde, Manganoxyd, Alkalien etc.).
§. 147. Englische Eisenprobe.
Man wendet unausgefütterte cornische Thon- (S. 84) oder besser Graphittiegel an, thut in dieselben 100—1000 Grain (7—70 Gramm) Erz im Gemenge mit 20—25% Kohlenpulver, Koksklein oder Anthracitpulver und den Percy’schen Flussmitteln (S. 333), lutirt die bedeckten Tiegel und versetzt sie während 1 Stunde im Windofen bei Koks oder Anthracit allmälig in Weissglühhitze.
Es muss ein gutgeschmolzener König und eine glasige, durchscheinende, schwach grüne oder graue Schlacke erfolgen, aus welcher einzelne Körner mit dem Magnet ausgezogen werden.
Von 500 Grain Rotheisenstein erfolgten z. B. mit 200 Gr. Glas, 300 Gr. Kalk und 120 Gr. Anthracitpulver 345 Gr. = 69% Roheisen und mit 250 Gr. Schieferthon, 300 Gr. Kalk und 120 Gr. Anthracitpulver 69½% Roheisen.
Percy-Wedding’s Metallurgie. Bd. II. S. 460.
Verfahren.
§. 148. Berthier’s Verfahren zur Ermittlung der schlackengebenden Bestandtheile auf trocknem und nassem Wege.
Diese Probe bezweckt, mittelst einfacher analytisch-chemischer Operationen die erdigen Bestandtheile in einem Erze der Qualität und Quantität nach kennen zu lehren, um danach eine richtige Beschickung für die Eisenprobe auf trocknem Wege zusammensetzen zu können (S. 331).
Berthier, Handb. d. met. analyt.
Chemie, deutsch von Kersten, 1836.
II, 273.
Zweck der Probe.
Die Probe erstreckt sich eigentlich nur auf die Bestimmung des Glüheverlustes, des Kalkerde- und des Thon- und Quarzgehaltes, lässt aber auch mit passender Modification diejenige eines Magnesia- und Thonerde gehaltes zu.
Der Untersuchung entziehen sich Mangan, Alkalien u. a. (Der Mangangehalt kann durch eine volumetrische Probe (§. 110, 2, b, γ und §. 151, 2) bestimmt werden.)
Ermittelt man noch den Eisengehalt des Erzes auf nassem oder trocknem Wege, so erhält man ein für die Praxis meist hinreichendes Bild von der Erzzusammensetzung.
Manipulationen.
Calciniren.
Das Verfahren umfasst nachstehende Operationen:
1) Calciniren zur Bestimmung der fixen Bestandtheile.
1 Probircentner (5 Grmm.) des bei 100° C. getrockneten feingeriebenen Erzes wird auf einem Röstscherben einer etwa ¼stündigen starken Rothglühhitze zur Austreibung flüchtiger Stoffe (Wasser, Kohlensäure, Bitumen) ausgesetzt.
Eisenoxydul und Manganoxydul enthaltende Erze bedürfen zur Ueberführung in Oxyde einer längern Oxydation. Dieselben werden zweckmässig 25—30 Min. geglüht, dann der Scherben aus der Muffel genommen, nach dem Erkalten etwas Salpetersäure auf die Masse getröpfelt und allmälig wieder bis zur Rothgluth erhitzt.
Das Glühen muss so lange fortgesetzt werden, bis zwei Wägungen übereinstimmende Resultate geben.
Sollte die geglühte Masse, was nach Anwendung von Salpetersäure leicht geschieht, am Scherben festhaften, so muss der Versuch in einem tarirten Platintiegel vorgenommen werden.
Schwefel- oder Arsenmetalle enthaltende Eisenerze glüht man anfangs für sich, dann 1—2mal mit 10—15% Kohlenstaub, indem man nöthigenfalls zuletzt etwas Salpetersäure hinzufügt.
Kalk- u. Talkerdegehalt.
2) Bestimmung der Kalk- und Talkerde.
Um sich von der Anwesenheit dieser kohlensauren Erden zunächst zu überzeugen, rührt man, ohne genau zu wägen, 2—3 Ctr. Erz in einem Glase mit Wasser zusammen, so dass ersteres frei von Luftblasen wird, lässt sich das Erz setzen und giesst nach und nach concentrirte Salzsäure hinzu, wo dann eine nicht wahrnehmbare Gasentwicklung oder die Heftigkeit des Aufbrausens und die Grösse der Blasen anzeigt, ob überall Kohlensäure vorhanden und eventuell, ob sie an Kalk, Dolomit oder Eisenoxydul gebunden ist.
Bei Anwesenheit von kohlensaurer Kalk- und Talkerde wird 1 Probircentner feingeriebenes und bei 100° C. getrocknetes Erz in einem Kolben längere Zeit (4—6 Stunden) mit concentrirter Essigsäure oder stark verdünnter Salpetersäure in der Kälte oder nur in ganz geringer Wärme behandelt und öfters umgeschüttelt.
Dabei lösen sich die Kalk- und Talkerdesalze auf und das Eisen bleibt unangegriffen, wenn man nicht zu concentrirte Salpetersäure oder höhere Temperatur beim Lösen anwendet, wo dann die Lösung gefärbt erscheint.
Man filtrirt auf ein gewogenes Filter, süsst gut aus, trocknet Filter nebst Inhalt, wiegt, zieht das Gewicht des Filters vom Gesammtgewicht ab und findet aus der Differenz den Gehalt an kohlensaurer Kalk- und Talkerde. 100 Ca C enthalten 55,3 Ca.
Ein gewogenes Filter verschafft man sich auf die Weise, dass man dasselbe zwischen 2 Uhrgläsern mit Klammer (Taf. VII. Fig. 150) etwas geöffnet im Wasser- oder Luftbade (Taf. IV. Fig. 56, 59) etwa 2 Stunden er hitzt, die geschlossenen Uhrgläser nebst Inhalt in einem Exsiccator (S. 17) erkalten lässt, die fest geschlossenen Gläser nebst Filter dazwischen wiegt, das Filter herausnimmt, die Gläser abermals wiegt und so das Gewicht desselben aus der Differenz findet.
Soll die Talkerde bestimmt werden, so übersättigt man das Filtrat mit kohlensaurem Ammoniak, filtrirt die gefällte kohlensaure Kalkerde ab, fügt zum Filtrat phosphorsaures Natron, lässt etwa 12 Stunden in der Wärme stehen, filtrirt die gefällte phosphorsaure Ammoniaktalkerde ab, trocknet, glüht, wiegt und berechnet aus der gebildeten Mg2 P mit 36,64% Mg den Talkerdegehalt.
Man kann auch gleich das calcinirte Erz in vorhinniger Weise mit Essigsäure oder Salpetersäure behandeln, auf ein ungewogenes Filter filtriren und den ausgewaschenen getrockneten Rückstand nebst Filter erst auf einem bedeckten, dann auf dem offnen Röstscherben glühen, wo dann die Gewichtsdifferenz gleich den Gehalt an Kalk- und Talkerde angiebt.
Berechnet man, wie viel Kohlensäure derselbe binden kann und zieht deren Menge vom Glühverlust ab, so ergiebt sich der Wassergehalt, wenn das Erz durch höhere Oxydation sich nicht verändert hat und kein Bitumen enthält.
