Repository: HallerPatrick/nextflow-exercises

# nextflow-exercises

All exercises for the seminar Workflows for Scientific Data Analysis with Nextflow.


All workflow scripts are under the `workflow` directory, while the python scripts which are
actually doing the logic are under `lib`.

Results are written into `results`.

# Sample Project

## Overview

```mermaid

graph LR
    A{ Source Texts } --> Tokenization --> Kmers & Frequncy --> E[Merge Results]

```

## Results of running nextflow pipelines


| Pipeline   | URL                                       | Deployability | Docker | Reason                                      |

File: gesamt/kerl_metallurgische_1866.txt (part 21 of 27)
METALLURGISCHE PROBIRKUNST ZUM GEBRAUCHE BEI VORLESUNGEN UND ZUM SELBSTSTUDIUM. VON BRUNO KERL, PROFESSOR AN DER KÖNIGLICH HANNOVERSCHEN BERGAKADEMIE ZU CLAUSTHAL.
3) Ermittlung des Thon- und Quarzgehaltes. 1 Ctr. getrocknetes, feingepulvertes Erz wird in concentrirter Salzsäure oder in Königswasser gekocht, zur Trockne gedampft, einige Tropfen Salzsäure hinzugefügt, in heissem Wasser aufgenommen, filtrirt, der Rückstand ausgewaschen, mit dem Filter getrocknet, zuerst in einem bedeckten, dann in einem offenen Röstscherben geglüht und die geglühte Masse gewogen.
Dieselbe kann, was man mittelst einer Loupe und durch Reiben mit den Fingern gewahrt, entweder nur in Quarz oder Thon oder in einem Gemenge aus beiden bestehen.
Quarz- und Thongehalt.
Soll der Thonerdegehalt ermittelt werden, so schliesst man den Rückstand durch Glühen mit Alkali (S. 27) in einem Platintiegel auf, erweicht die Schmelze in salzsäurehaltigem Wasser, dampft in einer Porzellanschale oder im Kolben mit Salzsäure zur Trockne, befeuchtet die trockne Masse mit einigen Tropfen Salzsäure, digerirt mit Wasser, filtrirt, wäscht die Kieselsäure gut aus, trocknet, glüht und wiegt, wo sich dann aus der Differenz der Thonerdegehalt ergiebt.
Dieses Verfahren liefert keine genauen Resultate, indem beim Behandeln des Erzes mit Säuren Thonerde theilweise in Lösung geht, weniger derjenige Theil, welcher als Silicat vorhanden, als derjenige (die sogenannte freie Thonerde), welcher das isomorphe Eisenoxyd vertritt.
Letzteren Antheil Thonerde erfährt man ungefähr, wenn man ½ Grmm. Erz mit dem 8fachen Soda durch etwa 20 Min. langes Glühen aufschliesst, das gebildete Natronaluminat mit Wasser auszieht und aus der Lösung die Thonerde durch Ammoniak fällt.
Der Gesammtgehalt an Thonerde in einem Erze muss auf gewöhnlichem analytischen Wege bestimmt werden.
Ein Schwerspathgehalt alterirt das obige Proberesultat und muss auf analytischem Wege ermittelt werden.
Derselbe könnte in dem Rückstand vom Lösen in Königswasser mit Quarz verwechselt werden, wird jedoch meist schon in den Erzstücken als solcher erkannt worden sein.
2. Kapitel.
Nasse Eisenproben.
Verschiedene Proben.
§. 149. Allgemeines.
Es giebt für den dokimastischen Gebrauch hinreichend einfache und genaue Proben auf gewichts- und massanalytischem Wege, und zwar empfehlen sich auf ersterem die Fuchs’sche Eisenprobe, auf letzterem von den vielen vorgeschlagenen Methoden diejenigen von Margueritte, Mohr und Winkler.
Colorimetrische Proben zur Bestimmung geringer Eisengehalte haben sich nicht recht anwendbar bewiesen.
B. u. h. Ztg. 1852. S. 584; 1854. S. 280. Erdm., J. f. prakt. Chem. Bd. 56. S. 255. Bwgfd. Bd. 19. S. 7.
Auflösen der Erze.
Als geeignetstes Auflösungsmittel für die bei 100—120° getrockneten Eisenerze dient Salzsäure von verschiedenem Grade der Concentration, nur seltener, wenn dieselbe schädlich influirt, Schwefelsäure (z. B. bei volumetrischen Proben mit Chamäleon).
Man wendet nur Digestionswärme, keine Kochhitze an.
Manche Eisensteine schliessen sich in gewöhnlicher Salzsäure ohne Schwierigkeit auf (die meisten Braun-, Spath- und Thoneisensteine, Kohleneisensteine in geglühtem Zustande), manche erfordern rauchende Salzsäure und höchst feines Pulver (Eisenglanz, Rotheisenstein, manche Magneteisensteine).
Werden sie durch diese Mittel nicht vollständig zersetzt, so schliesst man sie zweckmässig durch anfangs schwächeres, dann stärkeres Erhitzen mit dem 4—6fachen saurem schwefelsauren Natron in einem Platintiegel auf und löst den Rückstand in verdünnter Schwefelsäure.
Soll beim Auflösen Eisenchlorür oder Oxydulsalz erhalten werden und ist somit der Luftzutritt zu vermeiden, so schüttet man erst die Säure in den Kolben, erwärmt, fügt etwas doppelt kohlensaures Natron, dann das Erz hinzu und schliesst den Kolben entweder durch einen Kautschukstöpsel mit Kautschukventil (S. 96) oder mittelst Stöpsels und einer in Wasser tauchender zweischenkliger Röhre (S. 117, Taf. VII. Fig. 146).
Zuweilen genügt auch eine nicht zu weite etwa 10 Cm. lange Glasröhre im Korke mit theilweise seitlich aufgeschlitzter Kautschukröhre.
Oxydationszustand des Eisens.
Manche Proben verlangen zur Hervorbringung geeigneter Reactionen die Anwesenheit des Eisens als Oxydsalz (Fuchs’, Mohr’s und Winkler’s Probe) und muss dann vorhandenes Oxydulsalz durch Erhitzen mit chlorsaurem Kali höher oxydirt werden; andere bedingen ein Eisenoxydulsalz (Margueritte’s Probe), in welchem Falle vorhandenes Oxyd durch Reductionsmittel (Zink, schwefligsaures Natron etc.) in Oxydul überzuführen ist.
In Säuren unlösliche Bestandtheile (Kieselsäure, Thon, Schwerspath etc.) braucht man nicht abzufiltriren, dagegen können anwesende organische Substanzen (z. B. bei Kohleneisensteinen) störend wirken, indem sie mechanisch suspendirt bleiben und bei volumetrischen Proben die Beobachtung von Färbungen erschweren oder die Normallösung (z. B. Chamäleon) zersetzen.
Man muss alsdann entweder filtriren oder das Probirgut vor dem Lösen glühen.
Unlöslicher Rückstand.
§. 150. Gewichtsanalytische Eisenprobe von Fuchs.
Man erhitzt 1—3 Gramm (etwa ½ Probirctr.) sehr fein geriebenen Eisenstein in einem langhalsigen Kolben von 450—500 C. C. Inhalt mit concentrirter Salzsäure bis zur vollständigen Zersetzung, wobei je nach der Oxydationsstufe des Eisens Chlorür, Chlorid oder beide entstehen können.
Da die Probe das Vorhandensein von Eisenchlorid verlangt, so fügt man etwas chlorsaures Kali in Krystallen nach und nach vorsichtig hinzu, (so dass kein zu starkes Aufschäumen stattfindet und im Halse nichts davon hängen bleibt, sonst muss dasselbe mit Säure hinabgespült werden), kocht zur völligen Austreibung des freien Chlors etwa 5 Min., bis sich reiner Salzsäuregeruch zeigt und ein mit dem Glasstab herausgenommener Tropfen Lösung auf Porzellan mit Eisenkaliumcyanid keinen blauen Niederschlag mehr, sondern nur eine grünbraune Färbung giebt, zum Beweise, dass alles Eisen als Chlorid vorhanden.
Man setzt dann noch etwas Säure zu, füllt den Kolben bis reichlich zur Hälfte mit destillirtem Wasser, bringt die Flüssigkeit zum Sieden, wirft dann rasch einen genau gewogenen zusammengebogenen Streifen reinen Kupferblechs (das 3—4fache von dem Gewichte des angewandten Erzes) in die Flüssigkeit, verschliesst den Kolben rasch mit einem Kautschukpfropfen, welcher entweder ein Kautschukventil hat (Taf. VI. Fig. 103) oder mit einer etwa 10 Cm. langen offenen Glasröhre versehen ist, und erhält die das Kupfer völlig bedeckende Flüssigkeit fortwährend im Kochen.
Dabei verliert sich die braune Farbe des Eisenchlorides immer mehr und die Flüssigkeit wird zuletzt (nach 1—2 Stunden oder länger) ganz farblos oder erscheint nur noch unbedeutend grünlichgelb, wo dann alles Eisenchlorid durch das Kupfer unter Bildung von Kupferchlorür in Eisenchlorür, welche beide eine nahezu farblose Flüssigkeit geben, umgewandelt ist (Fe2 Cl3 + 2 Cu = 2 Fe Cl + Cu2Cl).
Dabei verliert das Kupfer an Gewicht, indem das gebildete, in Wasser unlösliche Kupferchlorür sich in der Salzsäure auflöst.
Erdm., J. f. pr. Chem. XVII, 160; XVIII, 495. Dingl., Bd. 73. Hft. 1; Bd. 93. S. 307.
Fuchs’sche Eisenprobe.
Sobald die Lösung farblos geworden — bei Gegenwart anderer färbender Körper muss das Ende des Versuches an der Unveränderlichkeit der Farbe der länger gekochten Flüssigkeit erkannt werden —, so füllt man den Kolben rasch mit ausgekochtem warmen Wasser, kippt denselben, wie bei der schwedischen Kupferprobe (S. 200), in eine Porzellanschale um, zieht den Kolben vorsichtig weg, wirft das in die Schale gefallene Kupfer rasch in ein Gefäss mit Wasser, wäscht den Streifen mehrmals ab, entfernt durch schwaches Reiben den schwarzen Ueberzug (welcher wahrscheinlich nur aus Unreinigkeiten des Kupfers, nach Andern aus feinzertheiltem metallischen Kupfer besteht), trocknet dasselbe zwischen Fliesspapier, wägt, bestimmt den Gewichtsverlust und berechnet daraus den Gehalt an Eisen in unten angegebener Weise.
Diese Probe beruht darauf, dass sich Kupfer bei Luftabschluss nicht in verdünnter Salzsäure löst, wohl aber durch Eisenchlorid als Chlorür in Salzsäure zur Lösung gebracht wird und zwar entsprechen nach obiger Formel 2 Aeq. aufgelöstes Kupfer 2 Aeq. Eisen oder 1 Aeq. Kupfer (31,68) 1 Aeq. Eisen (28), so dass, wenn m den Kupferverlust bezeichnet, der Eisengehalt nach der Proportion 31,68 : m = 28 : x [Formel] erhalten wird.
In concentrirter Salzsäure löst sich nach Weltzien das Kupfer in sehr fein vertheiltem Zustande, wenn auch langsam, unter Wasserstoffentwicklung auf.
Theorie.
Zum Gelingen der Probe ist erforderlich:
Vorsichtsmassregeln.
1) das vollständige Zersetzen des Erzes durch Säure, welches bei manchen dichten Roth- und Magneteisensteinen zuweilen schwierig geschieht.
Nöthigenfalls muss das Probirgut durch Glühen mit Alkalien aufgeschlossen werden;
2) die völlige Abhaltung der Luft von der sehr oxydirbaren Lösung des Eisen- und Kupferchlorürs.
Sobald dieselben sich höher oxydiren, werden von den gebildeten Chloriden entsprechende Mengen Kupfer aufgelöst und der Eisengehalt ergiebt sich zu hoch.
Daher thut man das Kupfer erst in die kochende Flüssigkeit, erhält diese fortwährend im Kochen, lässt das Kupfer immer von der Flüssigkeit bedeckt sein, versieht den Kolben mit einem Kork, am besten mit Kautschukventil und wäscht das rasch aus dem Kolben gethane Kupfer möglichst schnell in Wasser ab.
Sollte während des Versuchs so viel Flüssigkeit verkocht sein, dass die Gefahr eines Hervorstehens des Kupfers daraus vorhanden ist, so giesst man vorher zum Kochen erhitzte Salzsäure bei gelüftetem Stöpsel rasch in den Kolben und kocht weiter;
3) die Abwesenheit von Titansäure und Arsensäure, welche zur Auflösung von Kupfer beitragen, indem erstere vom Kupfer in der Siedhitze, nicht aber bei gewöhnlicher Temperatur, zu Titanoxydul reducirt wird, welches sich in Salzsäure auflöst.
Man muss deshalb in solchem Falle statt Siedhitze eine niedrigere Temperatur anwenden.
— Arsensäure wird ebenfalls durch Kupfer reducirt, indem sich dasselbe mit schwärzlich grauen Schuppen von Arsenkupfer bedeckt.
Durch Glühen des Erzes mit Sodakali (S. 27) und Auslaugen des gebildeten arsensauren Alkalis muss dann das Erz für die Auflösung in Salzsäure vorbereitet werden.
Bestimmung von Eisenoxydul neben Eisenoxyd.
Um in Eisenerzen etc., welche gleichzeitig Oxyd und Oxydul enthalten (Magneteisensteine, Eisenfrischschlacken etc.), deren relative Menge zu ermitteln, bestimmt man in vorhinniger Weise den ganzen Eisengehalt, löst unter Abschluss von Luft eine zweite Probe in Salzsäure auf, thut, ohne vorher durch chlorsaures Kali höher zu oxydiren, gleich das abgewogene Kupfer ein, kocht bei Luftabschluss bis zum Farbloswerden und bestimmt in obiger Weise den Kupferverlust, welcher dann der Eisenmenge entspricht, die als Oxyd vorhanden.
Zieht man dieselbe vom ganzen Eisengehalt ab, so erhält man die als Oxydul vorhandene Eisenquantität.
Aus beiden Eisenmengen lässt sich der Gehalt an Eisenoxyd und Oxydul berechnen.
Da Manganoxyd und Oxyduloxyd mit Salzsäure Chloride geben, welche ebenfalls das Kupfer, wie Eisenchlorid, angreifen, so wird dadurch das Proberesultat alterirt.
Werth der Probe.
Werden die oben angegebenen Vorsichtsmassregeln beachtet, so erhält man nach dieser Probe völlig zufriedenstellende Resultate, wie Löwe, König, List und Weeren bestätigen, während Kraut, Ebermayer, A. Vogel und Reischauer Ausstellungen an derselben gemacht haben.
Erdm., J. f. pr. Chem. Bd. 61. S. 127; Bd. 72. S. 28. —
B. u. h. Ztg. 1858. S. 70.
B. u. h. Ztg. 1858. S. 70.
B. u. h. Ztg. 1860. S. 474.
Erdm., J. f. pr. Chem. Bd. 64. S. 61.
Pharmac. Centralbl. 1854. S. 864.
Erdm., J. f. pr. Chem. Bd. 70. S. 143.
Jahrb. f. Pharm. XII, 345.
Verschiedene Proben.
§. 151. Volumetrische Proben. Dieselben beruhen entweder auf der Bestimmung des Eisens als Oxydul (Margueritte’s Probe) oder als Oxyd (Proben von F. Mohr und Winkler).
Erstere sind weniger bequem als letztere, weil sie eine vorherige Reduction des Eisenoxydes zu Oxydul verlangen (S. 351).
Margueritte’s Probe.
1) Margueritte’s Eisenprobe.
Dieselbe beruht auf der Ueberführung des Eisenoxyduls in Oxyd mittelst Chamäleons in schwach saurer schwefelsaurer Lösung nach der Formel: 10 Fe S + K Mn + 8 S H = K S + 2 Mn S + 5 Fe S3 + 8 H.
Man kann die nach S. 142 dargestellte Chamäleonlösung direct anwenden, bereitet sich aber daraus besser Krystalle durch Abdampfen, Abkühlen, Krystallisirenlassen und Entfernung der Mutterlauge auf einer Gypsplatte.
Eine aus solchen Krystallen hergestellte Lösung verändert sich weniger durch Zersetzung (S. 234).
Dingl., Bd. 100. S. 381. B. u. h. Ztg. 1847. S. 140.
Zur Bestimmung des Titers der Chamäleonlösung löst man 0,2 Grmm.
Claviersaitendraht in einem langhalsigen Kolben mit Kautschukventil und Kohlensäureatmosphäre (S. 351) in verdünnter Schwefelsäure, giesst, wenn man die Operation nicht in dem Kolben beendigen will, die Lösung rasch in ein Becherglas, spült den Kolben mit luftfreiem destillirten Wasser nach, verdünnt bis zu etwa 200 C. C. und fügt zu der völlig erkalteten und nur wenig sauren Lösung, nachdem das Glas auf weisses Papier gesetzt worden, aus einer Stopfbürette (Taf. VI. Fig. 119), nicht aus einer Quetschhahnbürette (Taf. VII. Fig. 135), so lange Chamäleonlösung unter Umrühren oder Umschwenken der Eisenlösung hinzu, als sich dieselbe nicht mehr entfärbt, sondern der letzte Tropfen eine bleibende röthliche Färbung erzeugt, welche einige Minuten anhalten muss und erst bei längerem Stehen der Flüssigkeit völlig verschwinden darf.
Während die rothe Farbe des Chamäleons anfangs beim Umrühren sofort verschwindet, so gehen die gebildeten rothen Wolken um so langsamer weg, je näher das Reactionsende heranrückt und dann muss man mit dem Zusatz um so vorsichtiger sein.
Man liest hierauf die verbrauchten C.C. Chamäleonlösung ab und wiederholt wohl den Versuch zur Controle mit einer neuen Eisenmenge.
Wird die angewandte Eisenmenge = 0,2 Grmm. durch die Anzahl der verbrauchten C.C. dividirt, so erfährt man die Menge Eisen, welche von 1 C.C. Chamäleonlösung aus Oxydul in Oxyd verwandelt wird.
Hat man zur Lösung Salzsäure genommen und war sie nicht gehörig verdünnt oder zu warm, so entwickelt sich Chlor, weshalb man statt Salzsäure besser Schwefelsäure anwendet; bei einem grossen Ueberschuss von Säure, namentlich Salzsäure, wird das Reactionsende undeutlich, indem die rothe Farbe zu schnell verschwindet und sich keine scharfe Grenze ziehen lässt, weshalb der Säureüberschuss vor Zusatz von Chamäleon abgestumpft werden muss.
Titer des Chamäleons.
Der Claviersaitendraht enthält 99,5—99,7 % reines Eisen, weshalb man für ganz genaue Analysen wohl galvanisch niedergeschlagenes Eisen oder constant zusammengesetzte, möglichst unveränderliche Eisensalze verwendet, z. B. Eisenvitriol mit 20,14 % Eisen (auf die S. 139 angegebene Weise mittelst Alkohols zubereitet) oder schwefelsaures Eisenoxydul-Ammoniak NH4 S + Fe S + 6 H mit 14,286 % Eisen, von welchem letzteren man zur Titerstellung 1,4 Grmm. in 200 C.C. Wasser löst, 20 C.C. verdünnte Schwefelsäure und dann die Chamäleonlösung hinzufügt.
Da dieses Eisensalz gerade 1/7 seines Gewichts Eisen enthält, so giebt die Menge desselben, durch 7mal der Anzahl der verbrauchten C.C. dividirt, die Menge Eisen an, welche von 1 C.C. Chamäleonlösung aus Oxydul in Oxyd verwandelt wird.
Fresenius’ Ztschr. I, 329, 361. B. u. h. Ztg. 1863. S. 6.
Ist die Eisenlösung nicht sauer genug oder fügt man zu schnell Chamäleonlösung hinzu oder wird erstere nicht hinreichend bewegt, so entsteht ein sich nicht immer wieder lösender brauner Niederschlag von Eisenoxyd und Mangansuperoxyd.
Man titrirt die Chamäleonlösung so, dass 10—15 C.C. 0,1 Grmm.
Eisen entsprechen und corrigirt sie, wenn sie nicht diese angemessene Stärke hat.
Wegen der Unreinheit des Claviersaitendrahtes kann man noch eine Correction vornehmen.
Verbrauchte man z. B. beim Auflösen von 0,2 Grmm.
Eisendraht 20 C. C. Chamäleonlösung, so ist der Titer, wenn der Draht nur 99,5 % Eisen enthält, 19,9 C. C.
Ausführung d. Hauptprobe.
Bei der Hauptprobe löst man 1 Grmm. feingepulvertes, getrocknetes Erz in Schwefelsäure oder in Salzsäure, welche dann aber durch Zusatz von Schwefelsäure oder Eindampfen damit unschädlich gemacht werden muss.
Zur Ueberführung vorhandenen Eisenoxydes in Oxydul kocht man die Lösung unter den (S. 351) angeführten Vorsichtsmassregeln gegen Luftzutritt mit granulirtem Zink, bis die Lösung blassgrün geworden, jede Spur von Gelb verschwunden ist und ein herausgenommenes Tröpfchen auf Rhodankaliumpapier (S. 145) keinen rothen Fleck hervorbringt.
Man decantirt dann entweder die Lösung vom Zink rasch in ein Becherglas und wäscht ersteres mit kaltem luftfreien Wasser vollständig aus oder lässt sich einfacher im Kolben alles Zink lösen und giesst die Flüssigkeit gar nicht aus.
Bliebe Zink ungelöst zurück, so würde dasselbe beim Titriren noch fortwährend reducirend wirken.
Auch sind organische Stoffe, z. B. von Kohleneisenstein, hinderlich (S. 351).
Nachdem die Eisenlösung verdünnt und völlig erkaltet, wird bei geringem Säureüberschuss in vorhinniger Weise titrirte Chamäleonlösung hinzugefügt.
Ist letztere so titrirt, dass 10 C.C. gerade 0,1 Grmm.
Eisen entsprechen und hat man zur Probe 1 Grmm. Erz angewandt, so geben die bei letzterer verbrauchten C. C. unmittelbar die Eisenprocente an.
Hinsichtlich der Verdünnung, des Säureüberschusses etc. ist Obiges (S. 356) zu berücksichtigen.
Das Zink (S. 140) muss eisenfrei sein, sonst muss die anzuwendende Zinkmenge mit bekanntem Eisengehalt gewogen, ganz aufgelöst und der Eisengehalt in Anrechnung gebracht werden.
Ein Bleigehalt schadet nicht.
Passende schrotähnliche Zinkgranalien erhält man nach Percy beim Eingiessen des flüssigen Zinks aus einigen Fuss Höhe in heisses Wasser; bei kaltem Wasser erfolgen weniger gut anwendbare blumenartige Granalien.
2) Mohr’s Probe nach dem Verfahren von C. D. Braun mittelst unterschwefligsauren Natrons und Jodkaliums.
Zur Titerstellung des Natronsalzes löst man 10,03 Grmm. Clavierdraht (= 10 Grmm. reinem Eisen) in Salzsäure unter allmäligem Zusatz von chlorsaurem Kali und verdünnt, wenn kein Chlorgeruch sich mehr zeigt, die Eisenchloridlösung (durch Eisenkaliumcyanid zu prüfen, S. 352) mit Wasser zu 1000 C. C., wo dann jedes C. C. 1 % Eisen enthält.
Von dieser Lösung pipettirt man je 2mal 10 C. C. in mit Glasstöpseln versehene Fläschchen von etwa 100 C. C. Fassungsraum, stumpft die freie Säure so lange durch Natronlösung ab, bis sich einige Flocken von Eisenoxydhydrat abscheiden und setzt dann wieder ½—1 C.C. Salzsäure von 1,10 spec. Gew. zu, um nur eine schwach saure Eisenlösung zu erhalten, welche jetzt statt der früheren braunen eine mehr dunkel citrongelbe Farbe angenommen hat.
Zu dieser fügt man festes Jodkalium in einigem Ueberschuss (auf 0,1 Grmm.
Eisen 0,5—1 Grmm. Jodkalium), worauf die Eisenchloridlösung unter Abscheidung von Jod tiefbraunroth erscheint (2 Fe2 Cl3 + 6 K J = 4 Fe J + 6 K Cl + J) und noch zur völligen Abscheidung des Jodes im Wasserbade 15—20 Min. lang auf 50—60° C. erhitzt wird, nachdem der Stöpsel fest auf das Glas aufgesetzt worden.
Nach dem Erkalten der Lösung setzt man, wenn sie nur noch weingelb gefärbt, also der grösste Theil des Jods vom Jodkalium bereits gebunden ist, etwa ½ C. C. Stärkelösung (S. 144) hinzu, worauf anfangs durch die Mischfarbe von blauer Jodstärke mit der gelben Jodlösung die Flüssigkeit sich schmutzig grün färbt, bei weiterem Zusatz aber, wenn das nicht als Jodstärke vorhandene Jod gebunden ist, eine rein blaue Flüssigkeit entsteht.
Setzt man zu dieser aus einer in 1/10 C.C. getheilten Bürette eine Lösung von unterschwefligsaurem Natron (durch Auflösen von 12 Grmm. krystallisirtem Salz in Wasser erhalten und bis auf 1000 C. C. verdünnt, wo dann jedes C.C. 0,1 Grmm.
Eisen entspricht), so verschwindet plötzlich die blaue Farbe nach einem bestimmten Zusatze, wenn das freie Jod in Jodwasserstoffsäure umgewandelt ist.
Kommt nämlich eine Jod in Jodkalium gelöst enthaltende Flüssigkeit, welche Stärkekleister blau gefärbt hat, mit unterschwefligsaurem Natron (Na S + 5 H) zusammen, so binden 2 At. unterschweflige Säure 1 At. Sauerstoff aus 1 At. zersetztem Wasser und es entstehen Tetrathionsäure und Jodwasserstoff nach der Formel 2 S + J + H = S4 O5 + J H.
Ann. d. Chem. u. Pharm. Bd. 113. S. 260. Fresenius’ Ztschr. II, 243.
Titer des Natronsalzes.
Fresenius’ Ztschr. III, 452.
Damit diese Reaction jedesmal eintritt, muss das unterschwefligsaure Natron in etwas saure Flüssigkeiten kommen, in welchen bereits das zu messende Jod vollständig ausgeschieden ist, sonst wird das Salz von freien Säuren unter Bildung von schwefliger Säure und Schwefel (2 S = 2 S + 2 S) zersetzt, welch’ letzterer dann die Flüssigkeit trübt.
Durch mehrmalige Wiederholung des Versuchs mit 10 C. C. Eisenchloridlösung stellt man den Titer des unterschwefligsauren Natrons fest.
Man kann auch, wie bei de Haen’s Kupferprobe (siehe Anhang), mittelst einer der Natronsalzlösung äquivalenten Jodlösung zurücktitriren.
Hauptprobe.
Zur Bestimmung des Eisengehaltes in einem Erze löst man 5 Grmm. bei 100° C. getrocknetes feingeriebenes Probirgut in concentrirter Salzsäure, fügt etwas chlorsaures Kali hinzu, treibt durch Kochen das freie Chlor aus, verdünnt mit Wasser, filtrirt etwa ausgeschiedene Kieselsäure ab, verdünnt die Flüssigkeit auf 500—1000 C. C., je nach der Reichhaltigkeit des Erzes, pipettirt je nach der Grösse des erwarteten Eisengehaltes 10— 50 C. C., versetzt wie vorhin mit Natronlauge und Salzsäure, fügt Jodkalium im Ueberschuss hinzu und verfährt weiter, wie bei der Bestimmung des Titers.
Kupfer und arsenige Säure wirken störend (siehe de Haen’s Kupferprobe).
Bestimmung eines Mangangehaltes.
Die vorstehende Probe lässt sich auch zur Bestimmung eines Mangangehaltes in Eisenerzen etc. anwenden, welcher den Hüttenmann häufig interessirt.
Man glüht 1 Grmm. getrocknetes gepulvertes Erz im Platintiegel stark, um das Mangan in Mn3 O4 überzuführen, thut die geglühte Masse in einen Kolben a (Taf. VII. Fig. 149 a) von 55—60 C. C. Inhalt, welcher mit einer zur Spitze ausgezogenen Kugelröhre b versehen ist, um ein etwaiges Zurücksteigen der Flüssigkeit unschädlich zu machen.
Die Röhre b geht durch einen losen Kork in eine mit hinreichender Menge Jodkalium theilweise gefüllte Glasröhre c, welche in einem mit Kühlwasser gefüllten Cylinder d steht.
Man giesst nun in den Kolben a Salzsäure, steckt das Rohr b rasch an und erhitzt mit einer Spirituslampe, wobei sich Chlor entwickelt, welches in der Glasröhre c eine entsprechende Menge Jod aus dem Jodkalium ausscheidet, welches sich in dem Ueberschuss desselben mechanisch auflösen muss.
Damit die Flüssigkeit nicht zurücksteigt, darf man das Erhitzen nicht unterbrechen.
Nach beendigter Reaction zieht man die Röhre b aus der Flüssigkeit, spritzt sie ab, giesst den Inhalt aus c in eine weithalsige Flasche und titrirt das freie Jod unter Stärkekleisterzusatz mittelst unterschwefligsauren Natrons, wo sich dann aus der Menge des Jodes der aus dem oxydirten Mangan frei gewordene Sauerstoff und daraus wieder die Menge des vorhandenen Mn berechnen lässt.
Mohr, in Fresen. Ztschr. II, 249. — Mohr’s Titrirmethode.
1862. S. 236.
Der Rückstand im Kölbchen kann nach Digestion mit Jodkalium in beschriebener Weise noch zur Bestimmung des Eisens dienen.
3) Titrirmethode von Cl. Winkler.
Das als Eisenoxyd in Lösung enthaltene Eisen wird mittelst einer titrirten Kupferchlorürlösung reducirt (Fe2 Cl3 + Cu2 Cl = 2 Fe Cl + 2 Cu Cl) und das Reactionsende durch Schwefelcyankalium (S. 145) erkannt, dessen mit Eisenoxyd erzeugte rothe Färbung verschwindet, sobald das Eisenoxyd zerstört ist und eine weisse Trübung von Kupferrhodanür hervortritt.
Erdm., J. f. pr. Chem. Bd. 95. S. 417. —
Dingl., Bd. 178. S. 126.
Winkler’s Probe.
Theorie.
Man löst ½—1 Grmm.
Probirgut in Salzsäure, nöthigenfalls unter Zusatz von chlorsaurem Kali, erhitzt zur Entfernung der chlorigen Säure, verdünnt die gehörig angesäuerte Lösung stark (z. B. eine 100—200 Mgr. Eisen enthaltende bis auf 500 C. C. und mehr), um das Reactionsende besser sehen zu können, fügt 4—5 Tropfen (nicht mehr) etwa 10procentige Schwefelcyankaliumlösung hinzu, misst dann 10—20 C. C. der Eisenlösung ab und fügt aus einer Bürette titrirte Kupferchlorürlösung (S. 144) hinzu, bis die rothe Färbung verschwindet und eine sanfte weisse Trübung erscheint.
Der Versuch wird mit neuen 10—20 C. C. Lösung zur Controle nochmals wiederholt.
Verfahren.
Die Kupferchlorürlösung wird zweckmässig so titrirt, dass 1 C. C. derselben 6 Mgr. Eisen von Oxyd zu Oxydul reducirt.
Ihren Titer bestimmt man mittelst einer Eisenchloridlösung, dadurch erhalten, dass man 10,03 Grm. Cavierdraht, entsprechend 10 Grm. reinem Eisen, in Salzsäure und chlorsaurem Kali löst, wenn die Flüssigkeit nicht mehr nach Chlor riecht, auf 1 Liter verdünnt und zu jeder Titerbestimmung 10 C. C. von dieser Lösung abmisst, welche 100 Mgr. Eisen entsprechen.
Man darf nicht zu viel Schwefelcyankalium zusetzen, weil sonst bei etwas raschem Zufliessen aus der Kupferchlorürlösung vorzeitig sich schwerlösliches Kupferrhodanür ausscheidet.
Die Gegenwart gefärbter Metallverbindungen, z. B. von Nickel, Kobalt, Kupfer etc. hindert bei hinreichend verdünnter Flüssigkeit nicht, desgleichen nicht die Anwesenheit von Arsensäure, welche vom Kupferchlorür nicht reducirt wird, so dass man nach diesem Verfahren Leche, Speisen etc. untersuchen kann.
VIII. Kobalt.
Zweck der Kobaltproben.
§. 152. Allgemeines.
Die Kobaltproben bezwecken, da das metallische Kobalt eine technische Anwendung nicht findet, entweder die Bestimmung der aus Erzen, Speisen etc. darstellbaren Menge Kobaltoxydul, zur Blaufärbung von Glas, Porzellan etc. angewandt, oder die Ermittlung der blau tingirenden Kraft (Dicke) und der Schönheit der Farbe durch Zusammenschmelzen kobaltoxydulhaltiger Erze und Producte mit verschiedenen Mengen von kieselsaurem Kali auf Smalte (Smalteproben, Proben auf Blaufarbenglas).
Kobalterze.
Die Kobalterze, welche meist Nickel und Eisen enthalten, zuweilen auch mit Wismuth-, Blei-, Kupfer- und Silbererzen einbrechen, kommen entweder in rohem Zustande oder unter dem Namen Zaffer, Safflor, Kobaltsafflor in den Handel, worunter man aufbereitete und durch Röstung zuletzt mit Kohlenklein von Arsen und Schwefel grossentheils befreite Erze begreift, aus welchen die Porzellan-, Fayance-, Glasfabrikanten etc reine Kobaltpräparate darstellen. Dieselben enthalten Kobaltoxydul (Co) und Oxyd (Co), arsensaures und arsenigsaures Kobaltoxydul, Nickeloxydul, Eisenoxyd, Wismuthoxyd, Manganoxyd, Gangarten und Spuren von Schwefelsäure.
Je nach ihrer Reinheit unterscheidet man ordinaire (O S), mittlere (M S) und feine Zaffer (F S und F F S).
Zaffer ist wahrscheinlich aus Saphir entstanden.
Zuweilen wird der Zaffer durch Sandzusatz verfälscht.
Ausser in Erzen kommt das Kobalt als mehr oder weniger reines schwarzes Oxyd (z. B. von sächsischen Blaufarbenwerken als R K O, von Joachimsthaler Schmelzhütte etc.) oder als phosphorsaures Kobaltoxydul Co3 P + 8 H, z. B. sächsisches P K O, in den Handel.
Das Oxyd des Handels enthält zuweilen nur 74—75 % Kobaltoxyd, sonst Oxyde des Eisens, Nickels, Kupfers, Kalk, Natron, Kali, arsenige Säure, Kohlensäure, Kieselsäure etc.
Auf den Blaufarbenwerken unterscheidet man gewöhnlich Kobalterze (Speiskobalt, Glanzkobalt) und Erdkobalte, letztere wieder in rothe (Kobaltblüthe), schwarze (Kobaltschwärze), braune und gelbe, welche hinsichtlich ihrer tingirenden Kraft einen verschiedenen Werth haben.
Innige Gemenge von Kobaltschwärze mit Quarz (Hornkobalt), wie sie z. B. im Siegenschen vorkommen, färben sich durch starkes Glühen blau.
1. Kapitel.
Proben auf Kobaltoxyd.
§. 153. Allgemeines.
Zur Ermittlung der Menge Kobaltoxyd, welche ein Erz oder Product enthält (geröstete Erze, Zaffer, Erdkobalte) oder nach der Röstung liefern kann (rohe Erze, Speisen etc.), wendet man entweder
Probirmethoden.
1) den bei Nickelproben S. 231 angegebenen mass- oder gewichtsanalytischen Weg an, oder man bestimmt
2) nach Plattner’s Verfahren auf trocknem Wege, ganz der Nickelprobe S. 218 analog, das metallische Kobalt und berechnet dasselbe auf Kobaltoxyd.
Kommt im Probirgut Schwefel vor (Kobaltglanz Co S2 + Co As mit 35,5 Co; Kobaltarsenkies (Fe, Co) S2 + (Fe, Co) As mit 4,5—24,8 Co; Kobaltkies Co S mit 64,6 Co; Kobaltvitriol Co S + 7 H mit 15,7 Co; Zaffer; kobalthaltige Leche und Speisen etc.), so bedarf dasselbe einer Röstung (S. 219), bei fehlendem Schwefelgehalt kann man gleich zum Arseniciren (S. 221) schreiten (schwarzer Erdkobalt (Co, Cu)
Mn2 + 4 H mit 30—40 Co; brauner und gelber Erdkobalt, ein Gemenge wasserhaltiger arsensaurer Salze von Eisenoxyd, Kobaltoxyd und Kalk; Smalte, kobalthaltige Schlacken, auf nassem Wege ausgefälltes eisenhaltiges Kobaltoxyd etc.), insofern auch diese Operation nicht überflüssig ist, wenn das Probirgut mehr Arsen enthält, als zur Bildung von Co4 As erforderlich (Speiskobalt Co As mit 15—28 Co; Hartkobaltkies Co2 As3 mit 20,8 Co; Kobaltblüthe Co3 As + 8 H mit 29,5 Co; Kobaltbeschlag, ein Gemenge von Kobalt- und Arsenikblüthe mit 12,5—14,1 Co; manche Kobaltspeisen, etc.).
Die arsenicirte Substanz wird nöthigenfalls mit Zusatz von Eisenfeile (bei Mangel an Eisen) oder mit Eisendraht (bei Anwesenheit von Blei oder Wismuth) einem reducirenden und solvirenden Schmelzen auf einen Speisekönig unterworfen (S. 223), diesem durch Verschlacken mit Borax das Arseneisen entzogen (S. 226) und der Rückstand desarsenicirt, wo dann reines Co4 As zurückbleibt, insofern das Probirgut frei von Nickel und Kupfer ist.
Sind diese vorhanden, so bestimmt man das Kobalt durch Verschlacken des Co4 As aus der Differenz (S. 228).
3) Geringe Kobaltmengen taxirt man wohl ungefähr mittelst einer colorimetrischen Probe, wie schon von Lampadius und Bodemann vorgeschlagen, nach Art der colorimetrischen Kupferprobe durch Vergleichung der von der Probesubstanz erhaltenen röthlich-braunen ammoniakalischen Kobaltlösungen mit Musterflüssigkeiten.
Nickel und Kupfer verändern die Kobaltfärbung.
Erdm., J. f. pr. Chem. XIII, 385. Lampad., Fortschr. 1839. S. 7.
Bodemann’s Probirkunst.
1845. S. 292.
2. Kapitel.
Probe auf Blaufarbenglas (Smalteprobe).
§. 154. Eigenschaften der Smalte.
Blaufarbenglas oder Smalte [Schmalte] ist ein durch Zusammenschmelzen von Quarz, Potasche und vorbereiteten Kobalterzen erhaltenes gefärbtes, mehr oder weniger feingemahlenes Glas (kieselsaures Kali, wahrscheinlich durch Co Si2 + K Si2 gefärbt) von mehr oder weniger reiner himmelblauer Farbe, welche mit einem Stich ins Grünliche gern gesehen wird, aber nicht mit einem solchen ins Röthliche oder Violette.
Man wählt ein reines Kaliglas, weil ein Natron- und Kalkgehalt eine weniger schöne, röthliche oder violette Nüance geben.
Zusammensetzung u. Farbe.
Erdm., J. f. pr. Chem. Bd. 51. S. 129. —
B. u. h. Ztg. 1851. S. 92.
Manche Fabrikanten nehmen jedoch auch neben Potasche die billigere Soda.
Wenngleich die Smaltesorten hoch silicirt sind (der Sauerstoff der Kieselsäure beträgt das 4—7 fache von dem der Basen, bei 65—72 % Si auf 15—20 % Alkali), so sind sie doch wegen Mangels an Kalk und Anwesenheit von Wasserglas im Wasser nicht unzersetzbar und es entstehen bei dem unerlässlichen Schlämmen der zerkleinten Smalte im Grossen von Wasser angegriffene halbaufgelöste Gläser von hellerer, mehr oder weniger ins Schmutziggrüne stechender Farbe (Eschel).
Ein Gehalt von 0,75—1,25 % Wasserglas ertheilt der Smalte für deren technische Verwendung sehr nützliche Eigenschaften, namentlich dass sie sich ballen lässt und längere Zeit im Wasser suspendirt bleibt.
Bei höherem Wasserglasgehalt entsteht ein trübes unansehnliches Glas, welches wegen grösserer Löslichkeit in Wasser Gries und Knötchen bildet.
Zu lange dem Einfluss des Wassers ausgesetzt, wird die Smalte sandig und verliert ihre hygroskopischen Eigenschaften in Folge der Ausziehung des Wasserglases.
Beim Schlämmen geht auch kohlensaures und arsensaures Kali in Lösung.
Verhalten zu Wasser.
Gute Smalte besteht aus gleich dicken und gleich dunkel gefärbten Körnchen, lässt sich wie feines Getreidemehl ballen, ohne sandig zu sein, enthält keine Knötchen oder Gries und ist frei von fremden Beimengungen (Gyps, Sand, Schwerspath, Ultramarin etc.).
Erkennung guter Smalte.
Einen Gehalt an Gries erkennt man beim Streichen der Smalte mit dem Finger über glattes Papier; die Gleichmässigkeit des Korns durch eine Wasserprobe in der Weise, dass man einen Fingerhut voll Farbe in ein grosses Spitzglas thut, Wasser hinzugiesst und tüchtig umrührt, wo sich dann feineres Mehl langsamer zu Boden setzt, als gröberes Korn.
Dabei lässt sich auch eine Verfälschung mit Schwerspath, Gyps, Ultramarin etc. erkennen.
Zur Auffindung einer solchen mit Ultramarin, Thon oder einem weissen Stoffe behandelt man eine Probe davon und von dem ähnlichsten Grundmuster (§. 155) in zwei Spitzgläsern mit schwacher Salzsäure, wodurch das Ultramarin zerstört wird, Smalte nicht.
Spült man beide Proben mit gleichviel Wasser auf, so erkennt man an der Farbe die Art der Verfälschung.
Bezeichnung der Smaltesorten.
Je nach der Farbenintensität (Dicke), auf welche besonders der Kobaltgehalt und die Kornfeinheit influiren, und der Lieblichkeit der Farbe unterscheidet man im Handel verschiedene Smaltesorten.
Die grobkörnigeren sind tiefer schattirt, als die feinkörnigen und es erscheinen im Allgemeinen die dunkleren Sorten reiner und schöner im Ton, als die aus unreineren Erzen dargestellten blasseren Muster, jedoch mit Ausnahme derjenigen feinkörnigen Sorten (Eschel), welche aus sattgefärbten Gläsern erhalten werden, die, obgleich blass an Farbe, doch an Klarheit und Reinheit des Stiches mit den bessern Farbensorten wetteifern.
Jedes Blaufarbenwerk hat durch Uebereinkommen eine bestimmte Reihe von verschiedenen Smalten als Grundmuster und, wenngleich wieder jede Fabrik ihre eigene Scala hat, so werden doch die verschiedenen Grundmuster nach derselben Ordnung, etwa wie folgt, bezeichnet:
a) Hinsichtlich des Kobaltgehaltes und des Korns der Smalte: F C feine Couleur, F C B feine böhmische Couleur, F E feine Eschel, M C mittelfeine Couleur, M C B mittelfeine böhmische Couleur, M E mittelfeine Eschel, O C ordinaire Couleur, O C B ordinaire böhmische Couleur, O E ordinaire Eschel. —
Die Buchstaben F, M und O beziehen sich auf den Kobaltgehalt, C, C B und E auf das Korn der Smalte; kobaltreichere als F bezeichnet man mit mehreren F, z. B. F F F F F C und zur Unterscheidung der kobaltärmeren Sorten, als O C, schreibt man Zahlen als Exponenten hinter dieses Zeichen, z. B. O C2, O E4 etc., um anzudeuten, dass die Smalte ½ oder ¼ des Kobaltgehalts von O C oder O E hat.
b) Hinsichtlich der Gröbe und Form des Kornes: Streublau, Streusand, die gröbste Sorte von ungleichachsigem spiessigen Korn von 1,3—4 Mm. Durchm., splittrigen Bruchflächen, scharfen Ecken und Kanten; H (hoch), scharfeckige, splittrige, jedoch schon mehr gleichachsige Stückchen von 2½— ¾ Mm. Dicke; B (böhmisch) scharfeckige Körner von 0,5—1 Mm. Dchm., C f (Couleur fondamentale, Grundmuster) von polyedrischem, stumpfkantigem Korn von 0,66—0,5 Mm., ja nur bis 0,08 Mm. Drchm.; E (Eschel), die feinkörnigsten Smalten mit rundlichem Korn, und zwar haben die dunkleren, aus tiefer gefärbten Gläsern erhaltenen ein Korn von 0,166—0,71 und die blasseren ein Korn von 0,033—0,02 Mm. Stärke.
— Ein Korn einer H Sorte enthält 6—7 C f und bis 150 E Körner.
Der Inhalt des ersten Schlämmfasses (Streublau) beim Waschen der Smalte im Grossen wird nochmals gemahlen und geschlämmt oder geht ins Schmelzen zurück; der Absatz aus dem zweiten und dritten Fasse liefert die verkäufliche Smalte, deren dunkelste Sorten Königsblau, Azurblau genannt werden.
Das 4. Fass liefert die verkäuflichen Eschel, die dann folgenden Sümpfe den Sumpfeschel, welcher wieder zur Beschickung kommt. Halbproducte (z. B. Randglas) werden entweder zu violetten Gläsern gemahlen oder gehen, wenn sie trüb und von Nickeloxydul zu violett gefärbt sind, ins Schmelzen zurück.
Die Intensität (Dicke) der Farbe hängt hauptsächlich von dem Kobaltoxydulgehalt (8—18 %) und der Feinheit des Kornes ab, indem, wie bemerkt, grobkörnige Sorten tiefer schattirt sind, als feinkörnige. 1 Thl. Kobaltoxydul färbt noch 250 Thle.
Glas deutlich bläulich.
Die dunkleren Gläser besitzen ein stärkeres lichtbrechendes Vermögen und ein grösseres specifisches Gewicht (2,860—2,602), welches durch einen Bleioxydgehalt noch erhöht werden kann.
Farbenintensität.
Auf die Schönheit der Farbe, an schwachgefärbten Gläsern am besten zu erkennen, ist besonders die Anwesenheit gewisser Metalloxyde von Einfluss.
Nickeloxyd, am schädlichsten, färbt, in grösserer Menge vorhanden, das Smalteglas in der Hitze violett, unter der Abkühlung bräunlich, geringe Menge bringen einen ungern gesehenen röthlichen Stich hervor, Eisenoxydul färbt bouteillengrün; Eisenoxyd, und ähnlich wirken Blei- und Wismuthoxyd, in der Hitze gelb und erst bei einem grösseren Eisenoxydgehalt auch unter der Abkühlung; Manganoxydul ist nicht schädlich, wohl aber das violette Farben hervorbringende Manganoxyd; Kupferoxyd färbt in grösserer Menge grün, Kupferoxydul roth; erdige Stoffe vermindern, ohne Einwirkung auf die Farbe, die Intensität derselben.
Danach wirken am schädlichsten: Nickeloxyd, Eisenoxydul, Kupfer- und Manganoxyd.
Nach Liebig heben Mangan- und Eisenoxydul ihre färbende Kraft auf.
Farbenschönheit.
Polyt. Centr.
1857. S. 580.
Von wesentlichem Einflusse auf die Bildung solcher fremden Oxyde, also auf die Schönheit der Farbe ist der Grad der Röstung, welcher die meist schwefelhaltigen oder arsenikalischen Erze unterworfen werden müssen.
Dabei oxydiren sich die mit dem Kobalt vorkommenden fremden Metalle entweder gleichzeitig, gehen als Oxyde mit ins Smalteglas und verderben dessen Farbe oder sie bleiben bei schwächerer Röstung an Schwefel und Arsen gebunden zurück und scheiden sich beim Schmelzen auf Blaufarbenglas als Speise aus, während das Kobaltoxyd von dem Kalisilicat aufgelöst wird.
Beim Rösten der Kobalterze oxydiren sich Kobalt und auch ein Theil Eisen und Wismuth früher, als Nickel und Kupfer.
Man darf deshalb nickel- und kupferhaltige Erze nicht zu stark rösten, während davon freie eisenhaltige Erze todtgeröstet werden müssen, weil dann das gebildete Eisenoxyd wenig färbt.
Es muss stets danach getrachtet werden, das Nickel in der Speise abzuscheiden und dies geschieht bei Anwesenheit einer hinreichenden Menge Arsen und bei unvollständiger Röstung, wo dann die leichtoxydablen Metalle (Kobalt, Eisen) durch den Sauerstoff der leichter reducirbaren (Nickel, Silber, Kupfer) oxydirt und letztere als Speise abgeschieden werden.
Bei zu schwacher Röstung fällt die Speise kobalthaltig aus, was immer ein Zeichen für die Abwesenheit von Nickeloxydul in der Smalte ist, indem sich Arsenkobalt und Nickeloxydul in Arsennickel und Kobaltoxydul umsetzen.
Manche Erze bedürfen gar keiner Röstung (Erdkobalte, phosphorsaures Kobaltoxydul etc.).
Bei einem Eisenoxydulgehalt giebt man beim Smalteschmelzen zweckmässig einen Zusatz von arseniger Säure, welche das Oxydul in Oxyd überführt, z. B. bei manchen Erdkobalten, während in anderen Fällen ein Zusatz von metallischem Arsen nützlich sein kann, welcher schädlich färbende Oxyde zu Metallen reducirt und diese als Arsenmetalle in die Speise führt.
Die dokimastische Smalteprobe bezweckt demnach, entweder zu ermitteln, welche tingirende Kraft das Probirgut hat und welcher Röstgrad demselben behuf Erzielung einer reinen Farbe zu geben, oder wie viel von dem bereits näher gekannten Probirgut für sich oder in Gattirung mit anderen Kobalterzen zu nehmen ist, um eine bestimmte Farbennüance hervorzubringen.
Zweck der Smalteproben.
§. 155. Probirverfahren.
Man wiegt je nach dem ungefähren Kobaltgehalt des Erzes 25—100 Pfd. zu verschiedenen Malen ab, lässt eine Probe ungeröstet, setzt die übrigen in den Muffelofen ein und röstet sie verschieden lang, z. B. die eine Probe immer 10—15 Min. länger, als die andere und die letzte Probe ganz todt, wobei man sich die Röstzeit merkt.
