Repository: HallerPatrick/nextflow-exercises

# nextflow-exercises

All exercises for the seminar Workflows for Scientific Data Analysis with Nextflow.


All workflow scripts are under the `workflow` directory, while the python scripts which are
actually doing the logic are under `lib`.

Results are written into `results`.

# Sample Project

## Overview

```mermaid

graph LR
    A{ Source Texts } --> Tokenization --> Kmers & Frequncy --> E[Merge Results]

```

## Results of running nextflow pipelines


| Pipeline   | URL                                       | Deployability | Docker | Reason                                      |

File: gesamt/kerl_metallurgische_1866.txt (part 22 of 27)
METALLURGISCHE PROBIRKUNST ZUM GEBRAUCHE BEI VORLESUNGEN UND ZUM SELBSTSTUDIUM. VON BRUNO KERL, PROFESSOR AN DER KÖNIGLICH HANNOVERSCHEN BERGAKADEMIE ZU CLAUSTHAL.
Auf sächsischen Werken unterscheidet man folgende Grade des Röstens: ein Rösten mit starkem Rauch und Geruch, wo man die Röstung unterbricht, wenn sich viel Rauch von arseniger Säure zeigt; ein Rösten ohne Rauch (bis zum Aufhören desselben) und ein Todtrösten mit Kohle.
Rösten.
Aus jeder Röstpost werden nun 2 Proben gemacht, eine mit mehr Flüssen auf den Farbenton (Lieblichkeit) und eine mit mehr Oxyden für die Intensität der Smalte (Dicke).
1) Probe auf den Farbenton.
Man beschickt jede Probe mit dem 3fachen ihres Gewichtes gebrannten, sehr feingeriebenen, eisen- und manganfreien Quarz und so viel gereinigter Potasche, als die Hälfte von Erz und Quarz ausmacht, thut das Gemenge in einen aus eisen- und manganfreiem Thon hergestellten Tiegel (Taf. VI. Fig. 93) und schmilzt dasselbe in der gelbrothglühenden Muffel (S. 44) während etwa 4 Stunden zu einem homogenen Glase.
Sodann nimmt man den Tiegel aus dem Ofen, zwickt mit einer Zange flüssiges Glas heraus, kühlt dasselbe an der Luft oder besser in Wasser ab, zerstösst die trockene Masse in einem blanken Stahlmörser (sie darf, um eckige Theilchen zu erhalten, nicht zerrieben werden, weil sie sonst leicht schmutzig erscheint), siebt das Feine vom Groben auf Papier ab und sieht zu, bei welchem Röstgrad der Proben die lieblichste Farbe erfolgt ohne Rücksicht auf die Intensität.
Farbenton.
Das auf das Papier lose aufgebrachte Pulver muss noch eckig sein, weil es im feingeriebenen Zustande meist schmutzig aussieht.
2) Probe auf Farbenintensität.
Das Röstgut wird mit verschiedenen Mengen Quarz und Potasche zusammengeschmolzen, und zwar macht man z. B. auf sächsischen Werken 1, 2, 4, 6 etc. sandige Proben, d. h. man nimmt auf 1 Thl. Erz das 1—16fache Sand und die Hälfte von beiden Potasche (auch wohl auf 1 Thl. Erz 1 Thl. Potasche und 1, 2, 3, 4 mal Sand).
Für 1 und 2sandige Proben wiegt man gewöhnlich 50, für mehrsandige nur 25 Pfd. Röstgut ab, weil sonst der Tiegel die Masse nicht fasst.
Je mehr Sand man nehmen muss, um eine gewisse Farbenintensität hervorzubringen, um so werthvoller ist das Erz.
Bei zu reichlichem Sandzusatze wird die Auflösung erschwert oder verhindert und ein ungleichartiges Glas erhalten; durch zu grossen Kaligehalt wird die Farbe schmierig und die Eschelbildung begünstigt.
Farbenintensität.
Im Siegenschen beschickt man Kobaltglanz, dessen Kobaltgehalt ermittelt ist, z. B. in folgenden Verhältnissen mit Sand:
100 Thle.
Quarz mit 20 Thln.
Probirgut = 1,5 met. Kobalt.
„ „ „ „ 40 „ „ = 3 „ „
„ „ „ „ 50 „ „ = 3,6 „ „
„ „ „ „ 70 „ „ = 5 „ „
„ „ „ „ 100 „ „ = 7,3 „ „
„ „ „ „ 200 „ „ = 14,6 „ „
Auf Blaufarbenwerken schmilzt man die Proben auch wohl auf einem Thonziegel im Blaufarbenofen.
Vergleichung der Farbe mit Mustern.
Gewöhnlich liegen Farbenmuster von bestimmter Intensität vor, welche nachgeahmt werden sollen und mit welchen man also die bei den Probeschmelzungen erhaltenen Gläser zu vergleichen hat.
Dies geschieht auf die Weise, dass man, was eine erfahrene Hand und ein geübtes Auge erfordert, dem Probegut durch Zerstossen und Sieben oder durch Schlämmen (Blaufarbenverwaschen) gleiche Feinheit des Korns mit der Musterprobe giebt, da, wie bereits bemerkt, die Intensität der Farbe mit dem Feinerwerden abnimmt.
Da auch feuchte Smalte dunkler erscheint, als trockene, so ertheilt man Muster und Probe in dieser Beziehung dadurch gleiche Zustände, dass man sie, vorher völlig trocken, 6—8 Stunden an einem etwas feuchten Orte stehen lässt.
Man drückt dann von dem Muster etwas mit einem Messer auf einem Brette eben, hierauf eine etwa erbsengrosse Probenmenge in die ebene Fläche ein (das aufs Muster Legen), wo dann ein geübtes Auge in einem hellen, nicht direct vom Sonnenlicht beschienenen Zimmer im reflectirten Lichte erkennt, ob die Probe mit dem Muster an Farbe, Ton und Korn übereinstimmt oder nicht.
Im ersteren Falle wird zur Controle etwas vom Grundmuster in die Probe eingedrückt und das Korn mit der Loupe beobachtet, wo dann dasselbe Verhalten eintreten muss.
Zeigen sich die Proben gegen das Muster zu licht, so ist die Probe mit einer geringen Potaschen- und Quarzmenge zu wiederholen, wenn zu dunkel, mit einer grösseren Menge davon.
Man trifft selten ein Farbenmuster ganz genau und muss sich dann durch Versetzen der Waare mit helleren oder dunkleren Sorten gleicher Korngrösse helfen, so dass manche Fabriken an 60—80 verschiedene Muster haben.
Zuweilen scheidet sich beim Smalteglasschmelzen eine Speise (S. 366) ab, deren Gehalt an Nickel, Kupfer, Silber, Wismuth etc. bei der Werthbestimmung des Erzes mit in Rücksicht zu ziehen ist.
Das Ergebniss der Probe im Kleinen lässt nicht immer gleich den richtigen Weg im Grossen finden, indem namentlich die Röstung grösserer Massen Abweichungen herbeiführt.
Von einer sonstigen Untersuchung der Smalte war bereits S. 363 die Rede.
IX. Zink.
§. 156. Allgemeines.
Zur genauen Bestimmung des Zinkgehaltes in Erzen (Zinkspath ZnC mit 52 Zn, Kieselzinkspath Zn3 Si + 2 H mit 52,5 Zn und 2 Zn3 Si + 3 H mit 53,7 Zn, Wille mit Zn3 Si mit 58,1 Zn, Zinkblüthe (Zn C + H) + 2 Zn H mit 57,1 Zn, Rothzinkerz Zn mit 80,2 Zn, Zinkblende Zn mit 66,9 Zn) und Producten (zinkische Ofenbrüche, Legirungen etc.) empfiehlt sich der trockne Weg nicht, und die danach erhaltenen Resultate werden um so ungenauer, je ärmer an Zink und je reicher an andern flüchtigen Metallen das Probirgut ist.
Dagegen geben einfache Methoden auf nassem Wege, sowohl auf mass-, als gewichtsanalytischem, zufriedenstellende Resultate.
Probirmethoden.
1. Kapitel.
Trockne Proben.
Probirmethoden.
157. Allgemeines.
Man ahmt entweder den Zinkgewinnungsprozess im Grossen nach (Destillationsprobe) oder reducirt und verflüchtigt das Zink und bestimmt seinen Gehalt aus der Differenz (Berthier’s indirecte Zinkprobe).
Ersteres Verfahren giebt ganz unzuverlässige Resultate und wird wohl nur dann gewählt, wenn man zugleich Kenntniss von den Eigenschaften des aus dem vorliegenden Erze etc. zu gewinnenden Zinkes sich verschaffen will.
Die indirecte Probe giebt bei nicht zu armen, von andern flüchtigen Metallen freien Substanzen annähernd richtige Resultate; sicherer bleibt aber immer der nasse Weg.
Die Tauglichkeit eines Zinkerzes zur Messingbereitung (Messingprobe) prüfte man früher wohl auf die Weise, dass man 10 Ctr. Erz calcinirte oder völlig abröstete, mehrere Proben davon in verschiedenen Verhältnissen mit Kupferfeile versetzte, z. B. 3—12 Quentchen, 2 Quentchen Kohlenstaub hinzufügte und in Probirtuten in einem Windofen ½ St. lang starke Rothglühhitze (Cementirhitze), dann ½ St. lang Schmelzhitze gab.
Das erhaltene Korn wurde rücksichtlich seiner Farbe und Dehnbarkeit geprüft.
Theorie der Probe.
§. 158. Destillationsprobe.
Diese Probe beruht auf der bei starker Gelbrothglühhitze oder angehender Weissgluth stattfindenden Reduction des Zinkoxydes und Condensation des verflüchtigten Zinkes, indem dessen Sieden nach Deville und Troost bei 1040°, nach Becquerell’s neuesten Versuchen bei 891° C. stattfindet.
Da die zur Reduction des Oxyds erforderliche Temperatur über dem Siedepunct des metallischen Zinks liegt, so lässt sich letzteres nicht ausschmelzen, sondern nur durch Destillation gewinnen.
In Folge der unangenehmen Eigenschaft des flüchtig gewordenen Zinks, sich bei Gegenwart sauerstoffabgebender Agentien (Luft, Kohlensäure, Wasserdampf) sofort zu oxydiren, entsteht neben metallischem Zink immer ein mehr oder weniger grosser Theil Zinkoxyd, da sich die Bildung von Kohlensäure bei der erforderlichen Reduction des Zinkoxydes durch Kohle nicht umgehen lässt.
Um die Bildung des Zinkoxyds möglichst zu beschränken, werden Kohlensäure und Wasser enthaltende Substanzen (Zinkspath, Kieselzinkspath, Zinkblüthe) vor der Reduction calcinirt und dann bei der Destillation die Zinkdämpfe in einem kleinen, wenig Luft haltenden Raume möglich rasch durch Abkühlung condensirt.
Zinkblende bedarf vorher einer möglichst vollständigen Abröstung.
Das Calciniren geschieht in einem leichtbedeckten Tiegel unter der Muffel oder im Windofen, das Rösten der Blende, da man grössere Mengen Probirgut anwenden muss, auf einem Eisenblech, wie bei der Plattner’schen Goldprobe (S. 297), oder direct auf dem Muffelblatt.
300—400 Gramm zerkleintes Probirgut werden — nöthigenfalls calcinirt oder geröstet — mit 15—20 % Kohlenpulver gemengt, bei Kieselgalmei zur Bindung der Kieselsäure ein ¾ bis gleiches Gewicht, bei Anwesenheit kieseliger Gangarten ¼—½ des Erzgewichtes Potasche oder calcinirte Soda hinzugefügt, das Gemenge in eine thönerne, hessische Retorte oder in eine an einem Ende verschlossene Thonröhre gethan und das Gefäss in einen scharf ziehenden Windofen (S. 66) oder eine Probiresse (S. 66) so eingelegt, dass der Retortenhals oder das freie Röhrenende etwa 10 Cm. ins Freie ragt.
Dieses wird zur Aufnahme des überdestillirten Zinks entweder mit einer Tute von Eisenblech umgeben oder mittelst eines Korkes oder Lutums mit einer entsprechend weiten, etwa 30 Cm. langen Glasröhre versehen, durch welche die Gasarten entweichen, während das Zink im Gemenge mit Oxyd sich meist in dem Retortenhals, weniger in der Glasröhre absetzt.
Ein Theil desselben wird aber stets in Dampfgestalt von den Gasen mit fortgerissen und verbrennt mit grüner Flamme, wenn man dieselben am Röhrenende ansteckt.
Wenn die Flamme nachlässt, muss mittelst eines Eisendrahtes Glasröhre und Retortenhals aufgestockelt werden.
Probirverfahren.
Auch findet sich im Glasrohre feinzertheiltes metallisches Zink (Zinkstaub), durch Verdichtung von Zinkdämpfen in niedriger Temperatur entstanden.
Nach mehrstündiger, bis zur Weissgluth steigender Hitze nimmt man die Retorte oder Röhre aus dem Feuer, lässt sie erkalten, legt sie so auf die Seite, dass sich beim Zerschlagen die Kuppel der Retorte mit dem daran haftenden Sublimat abtrennt und letzteres nicht zwischen den Rückstand fällt.
Man sammelt dann alles metallische Zink, wiegt dasselbe und schmilzt es, wenn man sich von seiner Qualität überzeugen will, bei nicht zu hoher Temperatur unter einer Decke von schwarzem Fluss in einem Tiegel zusammen.
Der an den grösseren Zinkstücken oder an der Retortenwand lose haftende Zinkstaub (feinzertheiltes metallisches Zink), sowie Zinkoxyd werden mit der Fahne einer Feder zusammengefegt und gemeinschaftlich mit den Thonscherben, an welchen noch zinkische Theile fest haften, in einer Porzellanschale mit reiner verdünnter Salpetersäure digerirt, auch das Glasrohr mit der Säure nachgespült, die entstandene Lösung, nachdem die Thonscherben herausgenommen, filtrirt, das Filtrat zur Trockne gedampft und die trockne Masse in einem Tiegel bei allmälig bis zur Rothgluth steigender Temperatur unter der Muffel geglüht, wo dann Zinkoxyd zurückbleibt, aus dessen Gewicht das noch übrige Zink durch Rechnung gefunden wird.
100 Zinkoxyd enthalten 80,13 Zink.
Die Resultate dieser Probe werden um so unzuverlässiger, je zinkärmer das Probirgut und je reicher dasselbe an andern flüchtigen Metallen (Cadmium, Blei, Antimon, Arsen etc.).
Auf Oberschlesischen Hütten ermittelt man den Zinkgehalt der zur Anlieferung kommenden Erze in einem Probeschmelzofen von ähnlicher Einrichtung, wie die Zinkdestilliröfen.
§. 159. Berthier’s indirecte Zinkprobe.
Berthier, met. analyt.
Chem., deutsch v. Kersten., 1836.
II, 530. — B. u. h. Ztg. 1862. S. 220; 1864. S. 56.
Theorie.
Man ermittelt die fixen Bestandtheile im Probirgut und in den Zuschlägen, verflüchtigt das Zink und findet dann aus der Differenz den Gehalt an Zink oder Zinkoxyd.
Andere flüchtige Metalle beeinträchtigen das Proberesultat.
Je nachdem man es mit oxydischen oder geschwefelten Substanzen zu thun hat, erleidet das Verfahren einige Modificationen.
Unters. von Galmei.
1) Probe für oxydische Substanzen. 2 Gramm gepulvertes und bei 100° C. getrocknetes Erz (Galmei) werden zur Entfernung von flüchtigen Substanzen (Kohlensäure, Wasser) in einem bedeckten tarirten Porzellantiegel geglüht, der fixe Rückstand gewogen, zur Oxydation von Eisen- und Manganoxydul mit einigen Tropfen Salpetersäure bei unbedecktem Tiegel etwa ½ St. nochmals erhitzt und abermals gewogen.
Man mengt denselben mit Kienruss, thut das Gemenge in einen mit Kienruss ausgekleideten feuerfesten Ansiedescherben (Taf. VI. Fig. 75—78), bedeckt das Gemenge mit Kienruss (Menge und Aschengehalt des Kienrusses müssen bekannt sein), versieht den Scherben mit einem lutirten Deckel, welcher ein kleines Loch zum Entweichen der Zinkdämpfe und der Gase hat und setzt denselben etwa 5/4 Stunden der stärksten Muffelofenhitze aus, wobei das Zinkoxyd reducirt wird.
Kieselgalmei wird unter Hinterlassung eines Kieselscelettes oder bei Anwesenheit von Kalk unter Bildung einer Kalkschlacke völlig zerlegt.
Nachdem der Scherben erkaltet, wird sein Inhalt zur Verbrennung des noch rückständigen Kohlenstoffs, so wie zur Umwandlung von Eisen- und Manganoxydul in Oxyde geglüht, zu letzterem Zweck auch wohl das Erhitzen mit einigen Tropfen Salpetersäure im Porzellantiegel vorgenommen.
Man wiegt den Rückstand, zieht davon das Gewicht der in dem angewandten Kienruss enthaltenen Asche ab, die erhaltene Differenz dann wieder von dem Gewicht des ursprünglich genommenen geglühten Probirguts und erhält so den Gehalt an Zinkoxyd in 2 Gramm rohem Probirgut, wovon ⅘ metallisches Zink sind.
Bei einem Blei- und Cadmiumgehalt erfolgt zu viel Zink.
Soll Zinkblende diesem Verfahren unterworfen werden, so muss man sie vorher vollständig abrösten.
Ein Rückhalt an Schwefel wird im Röstgut angezeigt und kann ungefähr taxirt werden, wenn man ein bestimmtes Volumen, z. B. 1 Löffel voll gerösteter, sehr fein geriebener Blende in einer Proberöhre mit einigen Stückchen schwefelfreien Galmeizinks versetzt, etwa 5 C. C. Salzsäure, mit gleicher Menge Wasser verdünnt, hinzufügt, die Proberöhre mit einem feuchten Bleipapier bedeckt und über einer Spirituslampe erhitzt.
Je mehr Schwefelwasserstoff sich entwickelt, um so dunkler wird das Papier.
Nach der Intensität der Färbung lässt sich nun der Schwefelrückhalt in einer gerösteten Blende bis auf ¼ % taxiren, wenn man bei Anwendung von Blenden mit gekanntem Schwefelgehalt gewisse Färbungen des Papiers hervorgebracht hat.
Unters. von geröst.
Blende.
Um den Gehalt an Schwefelsäure, als schwefelsaures Zinkoxyd im Röstgut vorhanden, zu ermitteln, laugt man dasselbe mit verdünnter Salzsäure aus und fällt die Schwefelsäure mit titrirter Chlorbariumlösung (§. 198).
Zur Bestimmung eines geringen Bleigehaltes in gerösteter Blende behandelt man dieselbe mit Salpeter- und Schwefelsäure, filtrirt, zieht aus der Masse auf dem Filter das Bleisulphat durch weinsaures Ammoniak aus, fügt etwas Essigsäure, dann doppelchromsaures Kali hinzu und bestimmt das Blei als chromsaures Salz.
Probe für Zinkblende.
2) Probe für geschwefelte Substanzen. 1 Probircentner feingeriebene getrocknete Zinkblende wird in einem bedeckten Porzellantiegel oder in einem bedeckten Bleischerben (Taf. VI. Fig. 93) ¼—½ Stunde lang zur Entfernung flüchtiger Bestandtheile (überschüssigen Schwefels und Arsens etc.) in niedriger Temperatur unter der Muffel wiederholt geglüht, bis zwei Wägungen übereinstimmen.
Kohlensaure Salze sind hinderlich, weil die Kohlensäure bei der bezeichneten Temperatur nur theilweise weggeht.
Der nach langsamem Erkalten gewogene Rückstand, welcher beim Zusammensintern aufgerieben werden muss, wird mit 60 Pfd. rostfreier Stabeisenfeile und 50 Pfd. gaarer grauer Eisenhohofenschlacke aus Holzkohlenöfen gemengt, das Gemenge in eine mit Kohle ausgefütterte Eisentute (Taf. VI. Fig. 84) gethan, mit noch 50 Pfd. Hohofenschlacke bedeckt, der Raum darüber mit Kohlenstaub ausgefüllt und der Tiegel mit einem lutirten Deckel versehen, welcher an einer Stelle durch eine gelassene Oeffnung den Zinkdämpfen den Austritt gestattet.
Man setzt den Tiegel einer ¾—1 stündigen Weissglühhitze im Windofen oder Gebläseofen aus und erhält nach dessen Erkalten einen aus Schwefeleisen mit dem überschüssig zugesetzten Eisen bestehenden König und darüber eine wohlgeflossene Schlacke.
Hat man zu viel Eisen genommen, so kann dieses sich kohlen und der König wird zu schwer.
Zieht man nun das Gewicht von König und Schlacke von dem der angewandten fixen Bestandtheile des Probirgutes (geröstetes Erz, Hohofenschlacke und Eisenfeile) ab, so erhält man die Menge von weggerauchtem Zink.
Ein Gehalt des Probirgutes an Blei, Cadmium, Arsen, Antimon und an kohlensauren Salzen beeinträchtigt das Resultat.
Einen Bleigehalt kann man bei der Zinkbestimmung in Abrechnung bringen, nachdem derselbe durch die Schwefelsäureprobe (S. 164) oder wie oben vorher bestimmt.
Beträgt derselbe über 10 %, so ist das Erz als Zinkerz kaum noch zu verarbeiten.
Selbst bei der reinsten Blende erhält man durch obige Probe mehrere Procent Zink zuviel.
Wie Versuche in Freiberg ergeben haben, erfolgt ein dem auf analytischem Wege sich näherndes Resultat, wenn man von der indirect gefundenen Zinkmenge die Zahl 5 + dem Bleigehalt des Erzes abzieht.
Um die erdigen Bestandtheile im Erze zu finden, braucht man nur die Schlacke ohne das Schwefeleisen allein zu wägen und das Gewicht der zugesetzten Eisenhohofenschlacke abzuziehen.
War die Gangart Kalk, so lässt sich die dazu gehörige Menge Kohlensäure berechnen, welche von dem Zinkverlust noch in Abzug zu bringen ist, da sie bei dem Glühen des Erzes nur wenig ausgetrieben wurde.
2. Kapitel.
Nasse Proben.
§. 160. Allgemeines.
Zur dokimastischen Bestimmung des Zinkes bedient man sich häufig einer volumetrischen Probe, besitzt jedoch auch eine nicht sehr umständliche genaue gewichtsanalytische Methode und kann bei gewissen Erzen den Zinkgehalt indirect, aus dem Verluste, ziemlich genau bestimmen.
Probirmethoden.
§. 161. Gewichtsanalytische Methode.
Man löst das Erz in Königswasser, fügt Ammoniak und kohlensaures Ammoniak in starkem Ueberschuss hinzu, um alles gefällte Zink zu lösen, filtrirt, schlägt aus dem Filtrat durch Schwefelnatrium das Zink nebst etwa vorhandenem Kupfer als Schwefelmetalle nieder, filtrirt, löst durch verdünnte Salzsäure Schwefelzink vom Schwefelkupfer weg, wäscht letzteres aus, fällt aus der Lösung durch kohlensaures Natron in Siedhitze kohlensaures Zinkoxyd und führt dieses nach dem Auswaschen und Trocknen durch Glühen in Zinkoxyd über, aus dessen Gewicht der Zinkgehalt berechnet wird.
Von der Bestimmung eines Bleigehaltes in der Blende war bereits (S. 373) die Rede.
Cadmium fällt man aus der Zinklösung durch Zink aus, löst das pulverförmige Metall in Säure und präcipitirt durch Schwefelwasserstoffgas gelbes Schwefelcadmium.
Verfahren.
Man bestimmt auch das Zink als Schwefelzink, indem ersteres aus seiner Lösung durch Schwefelammonium gefällt, das Schwefelzink getrocknet, mit etwas Schwefel versetzt und im Wasserstoffstrom geglüht wird.
§. 162. Volumetrische Methoden.
Es sind massanalytische Zinkproben von Schwarz , Schaffner , Kieffer , C. Mohr , Galletti u. A. angegeben, von welchen allen sich die Schaffner’sche durch Schnelligkeit der Ausführung, Einfachheit und für technische Zwecke genügende Sicherheit ausgezeichnet.
Dieselbe beruht darauf, aus einer ammoniakalischen Zinklösung das Zink als weisses Schwefelzink durch titrirte Schwefelnatriumlösung auszufällen und das Reactionsende durch Schwärzung von Eisenoxydhydrat zu erkennen, welches erst nach vollständiger Ausfällung des Zinks geschwefelt wird.
Die Erkennung des Reactionsendes mittelst Tupfproben mit Nitroprussidnatrium nach C. Mohr , essigsaurem Bleioxyd, weinsaurem Kaliblei nach F. Mohr , Nickelchlorür nach Groll u. A. geht weniger rasch, kann aber wegen grösserer Empfindlichkeit mancher dieser Reagentien zu etwas genaueren Resultaten, als das Verfahren von Barreswill und von Streng führen.
Titrirproben.
Schwarz, Massanalysen.
1853. S. 123.
Oestr. Ztschr. 1856. S. 283. B. u. h. Ztg. 1862. S. 252.
B. u. h. Ztg. 1856. S. 231, 306; 1857. S. 40. — Mohr, Titrirmethode.
1862. S. 376.
B. u. h. Ztg. 1862. S. 252, 253. Mohr, Titrirmethode.
1862. S. 373.
B. u. h. Ztg. 1858. S. 203. 206.
Erdm., J. f. pr. Chem. 1865. Bd. 94. S. 399.
Theorie der Schaffner’- schen Probe.
B. u. h. Ztg. 1858. S. 203; 1862. S. 252.
B. u. h. Ztg. 1862. S. 252.
Fresen. Ztschr. f. analyt.
Chem. I. 1. Hft. 1862.
B. u. h. Ztg. 1858. S. 83.
B. u. h. Ztg. 1859. S. 139; 1862. S. 252.
Verfahren b. d. Schaffner’- schen Probe.
Die Schaffner’sche Probe mit der Modification von Streng wird in nachstehender Weise ausgeführt:
Man löst ½—1 Gramm Probirgut (je nach der Reichhaltigkeit) in einem Kölbchen in Salzsäure unter Zusatz von einigen Tropfen Salpetersäure, um das Eisen in Oxyd überzuführen, verdampft den Säureüberschuss möglichst, verdünnt mit etwas Wasser, neutralisirt die nicht filtrirte Lösung mit Ammoniak, fügt ein Gemisch von 1 Thl. kohlensaurem und 3 Thln.
Aetzammoniak hinzu und digerirt etwa 10—15 Min. bei niedriger Temperatur, um das Zinkoxyd aufzulösen.
Zur Erzielung richtiger constanter Resultate empfiehlt es sich, stets möglichst gleiche Volumina des Lösungsmittels anzuwenden.
Man filtrirt, wäscht den Niederschlag mit warmem ammoniakalischen Wasser aus, bis mit Schwefelammonium sich keine weisse Trübung mehr zeigt, verdünnt das Filtrat zu 100 C. C. und fügt zu 10 oder 20 C. C. dieser Lösung aus einer Bürette so lange titrirte Schwefelnatriumlösung (S. 142), als noch ein deutlicher weisser Niederschlag von Schwefelzink entsteht, also das Zink noch nicht völlig ausgefällt ist.
Dann spült man den Hals des Kolbens mit destillirtem Wasser nach und wirft zur Erkennung des Reactionsendes ein mit Eisenoxydhydrat überzogenes Papier in die Lösung.
Durch Stückchen von ungeleimtem Papier von etwa 15 Mm. Länge und 6 Mm. Breite steckt man einen Platindraht, und biegt dessen eines Ende um den Rand des Papiers, während das andere Ende als Handhabe dient.
An dieser taucht man das Papier zunächst in Eisenchloridlösung, dann in concentrirtes Ammoniak und lässt das gebildete Eisenoxydhydrat auf dem Papier etwas trocknen.
Das durch den Platindraht beschwerte Papier gelangt beim Einwerfen in den Kolben auf dessen Boden und seine Farbenveränderungen können von aussen durch den Boden des Glases erkannt werden, wenn man den Draht so gebogen hat, dass sich derselbe an die Bodenfläche des Kolbens gut anlegt.
Beim Durchgang durch die Flüssigkeit darf das Papier seine Farbe noch nicht wechseln.
Unter raschem Umschwenken des Kolbens, wobei das Papier platt auf dem Boden liegen bleiben muss, fügt man weitere Schwefelnatriumlösung in ganzen C. C., ohne dass jedoch der Strahl das Papier direct trifft, so lange hinzu, bis von dem letzten C. C. das Papier eine andere Färbung annimmt.
Bei geringem Ueberschuss an Schwefelnatrium zeigt das Papier einen missfarbigen, grünlichen Ton, bei mehr wird es dunkelgrün bis schwarz, was auch eintritt, wenn man das eben missfarbig gewordene Papier einige Zeit in der Flüssigkeit liegen lässt.
Man wiederholt jetzt die Probe mit 20 C. C. Zinklösung in der Weise, dass man gleich 1 C. C. weniger Schwefelnatriumlösung, als beim vorigen Versuch einfliessen lässt, das Eisenoxydhydrat-Papier einwirft und nun mit Unterabtheilungen eines C. C, z. B. 0,2 C. C. fertig titrirt, bis das Papier soeben Missfarbe zeigt.
Aus der verbrauchten Menge Normalflüssigkeit lässt sich dann leicht der procentische Zinkgehalt berechnen.
Jordan empfiehlt zur bequemeren Beobachtung des Papiers am Boden unter das Glas einen Spiegel zu legen, in welchem sich beim Aufheben des Glases die Farbe des Papiers zeigt.
B. u. h. Ztg. 1862. S. 252.
Behuf Herstellung der Normalflüssigkeit löst man 0,5 Gramm chemisch reines Zink in einem Kölbchen in chemisch reiner Salzsäure, fügt die obige Ammoniakflüssigkeit hinzu, verdünnt die Lösung auf 100 C. C. und behandelt 10 C. C. davon wie oben mit der Schwefelnatriumlösung und dem eisenhaltigen Papier.
Diese muss von solcher Concentration sein, dass man zur Ausfällung des Zinks (0,05 Gramm) 4—5 C. C. davon verbraucht.
Es wird dann 1 C. C. der Schwefelnatriumlösung 0,0125—0,01 Grm. Zink fällen.
Man wiederholt die Probe noch 2 mal mit jedesmal 10 C. C. Zinklösung und nimmt aus den erhaltenen 3 Zahlen den Durchschnitt.
Soll das Reactionsende statt durch eisenhaltiges Papier durch eine Tupfprobe erkannt werden, z. B. die Groll’sche, so lässt man die zu probirenden Tropfen Zinklösung durch ein kleines Filter auf eine Porzellanschale laufen und setzt einen Tropfen Nickelchlorürlösung so hinzu, dass derselbe in die Mitte der etwas ausgebreiteten Flüssigkeit kommt.
Sobald sich um den Rand des Tropfens eine grauschwärzliche Färbung zeigt, ist die Reaction beendigt.
Wird der ganze Tropfen schwarz, so ist zu viel Schwefelnatrium zugesetzt.
Einfluss fremder Beimengungen.
Von Einfluss auf das Proberesultat können Substanzen sein, welche
a) die Auflösung des Zinks beeinträchtigen.
Bei einem grösseren Eisengehalt hält das durch Ammoniak gefällte Eisenoxydhydrat immer Zink zurück; man muss dann den Niederschlag nochmals in Salzsäure lösen und durch Ammoniak und kohlensaures Ammoniak fällen.
Der Eisengehalt lässt sich nach Margueritte’s Titrirprobe (S. 354) bestimmen, indem man den Niederschlag in Salzsäure löst, das Eisenchlorid durch Kochen mit Zink zu Chlorür reducirt und mit Chamäleonlösung titrirt.
Geröstete eisenoxydhaltige Zinkblende löst sich unter Bildung basischer Salze und bei einem Quarzgehalt unter Abscheidung gelatinöser Kieselsäure beim Kochen nur schwer in Salzsäure, indem das schwerlösliche geglühte Eisenoxyd die Löslichkeit des Zinkoxydes beeinträchtigt.
Durch Zusatz eines Stückchens Eisendraht geschieht die Lösung rascher, indem sich das Eisenoxyd zu Oxydul reducirt. —
Auch durch Digestion mit concentrirter Essigsäure lässt sich das Zinkoxyd aus gerösteter Blende ausziehen.
Kieselgalmei, wenn derselbe durch Königswasser nicht vollständig zersetzt wird, muss zuvor durch Glühen mit Soda aufgeschlossen werden.
b) sich neben Zink in der ammoniakalischen Flüssigkeit auflösen.
Kupfer wird aus heisser ammoniakalischer Lösung nach Pelouze’s Verfahren (S. 205) durch Schwefelnatriumlösung, welche dann auch auf Kupfer titrirt sein muss, ausgefällt, die verbrauchten C. C. Normalflüssigkeit notirt, das Schwefelkupfer rasch abfiltrirt und im erkalteten Filtrat das Zink in angegebener Weise gefunden.
Bei geringem Kupfergehalt und Anwendung des eisenhaltigen Papiers bedarfs keiner Filtration, weil man die Missfärbung des Papiers doch wahrnehmen kann.
Auch läst sich bei einem Kupfergehalt eine Tupfprobe zweckmässig anwenden, indem man diesen nach Pelouze’s Methode ausfällt, die gebrauchten C. C. Normallösung merkt, dann in einer andern Probe Kupfer und Zink zusammen ausscheidet, nach Groll’s Methode (S. 378) das Reactionsende bestimmt und von der ganzen Menge angewandter Normallösung die für Kupfer gefundene abzieht.
— Einen grösseren Kupfergehalt fällt man zweckmässig aus schwefel- oder salzsaurer, nicht salpetersaurer Lösung durch Eisen (S. 199) oder Schwefelwasserstoff aus, filtrirt, oxydirt das Eisen im Filtrat durch Erhitzen mit einigen Tropfen Salpetersäure höher und fällt mit dem Ammoniakgemisch.
Mangan fällt bei Zusatz von einigen Tropfen Brom zur ammoniakalischen Flüssigkeit nieder, desgleichen in salzsaurer Lösung bei Zusatz von Quecksilberoxyd und übermangansaurem Kali (S. 234).
Stadler entfernt einen Mangan- und Bleigehalt dadurch, dass er nach dem Fällen mit Ammoniak vor dem Filtriren eine Lösung von Natronsalpeter zusetzt.
B. u. h. Ztg. 1864. S. 300.
Silber bleibt beim Auflösen in Salzsäure als Chlorsilber zurück und muss abfiltrirt werden.
Blei und Cadmium sind unschädlich, weil deren kohlensaure Salze durch das Ammoniakgemisch gefällt werden.
§. 163. Schmidt’s Verfahren der indirecten Zinkbestimmung.
Man digerirt 1—2 Gramm sehr feingepulvertes Probirgut, nachdem Galmei calcinirt und Blende vollständig abgeröstet worden, 20—30 Min. bei einer Temperatur von 40° C. mit einem Gemisch von 3 Thln. Aetzammoniak und 1 Thl. kohlensaurem Ammoniak zur Auflösung des Zinkoxydes, filtrirt, wäscht den Rückstand aus, trocknet, glüht und wiegt ihn, wo sich dann aus der Differenz der Gehalt an Zinkoxyd in der calcinirten oder gerösteten Substanz ergiebt.
Bei reicherem Probirgut erhält man nach diesem Verfahren erträgliche Resultate; Kieselgalmei und ein grösserer Eisengehalt in der geglühten Masse lassen nur eine theilweise Ausziehung des Zinkoxyds durch die Ammoniakflüssigkeit zu.
Erdm., J. f. pr. Chem. Bd. 51. S. 257. B. u. h. Ztg. 1851. S. 268.
Verfahren.
X. Zinn.
Probirmethoden.
§. 164. Allgemeines.
Die zur Untersuchung kommenden zinnhaltigen Erze (Zinnstein, Sn mit 78,7 Sn, Zinnkies Gu2 Sn + (Fe, Zn)2 Sn mit 25—31 Sn und 23—30 Cu) und Hüttenproducte (Gekrätz, Schlacken, Legirungen etc.) können auf trocknem oder nassem Wege untersucht werden, wobei man nicht selten auf Schwierigkeiten stösst.
Für Zinnlegirungen (z. B. für die im Wesentlichen aus Zinn und Eisen bestehenden Härtlinge) eignet sich nur der nasse Weg.
Zuweilen ist eine Combination des trocknen und nassen Weges zweckmässig.
Auch kommt eine mechanische Waschprobe in besonderen Fällen zur Anwendung.
1. Kapitel.
Trockne oder combinirte trockne und nasse Proben.
Theorie der Proben.
§. 165. Allgemeines.
Auf trocknem Wege werden nur Substanzen untersucht, welche das Zinn als Oxyd enthalten und es bedarf dann nur eines reducirenden und solvirenden Schmelzens zur Reduction des Zinnoxydes und zur Verschlackung von Erden und fremden Metalloxyden.
Allein nur selten gelangt man auf diesem einfachen Wege gleich zum Ziele, indem die Ausführung der Probe durch nachstehende Ursachen erschwert und complicirter gemacht werden kann:
Erschwerende Umstände.
1) Schwierige Reducirbarkeit und leichte Verschlackbarkeit des Zinnoxydes.
Die Reduction des Zinnoxydes tritt bei starker Rothglühhitze ein, wobei sich ein Theil des Zinnes verflüchtigt und nicht selten beigemengte fremde Metalloxyde (Eisen-, Kupfer-, Wismuth-, Blei-, Antimonoxyd, Arsen-, Wolfram-, Molybdänsäure etc.) reducirt werden und ins Zinn gehen, so dass dessen Menge zu gross wird und ein sprödes Metall entsteht.
Selbst bei ganz reinen Erzen bedarfs zur möglichst vollständigen Reduction des leicht verschlackbaren Zinnoxydes, welches sich als Base mit Kieselsäure und als Zinnsäure mit Basen (Alkalien, Kalkerde, Eisenoxydul etc.) leicht verschlackt, einer hohen Schmelztemperatur und der innigen Beimengung einer grösseren Menge Kohle, wodurch die Beschickung strengflüssiger wird und das reducirte Zinn meist in mehreren Körnern erfolgt.
Es scheint aber auch eine besondere Eigenthümlichkeit des Zinnes zu sein, sich nach seiner Reduction selbst bei der leichtflüssigsten Schlacke in Tropfen abzulagern, welche selbst bei unmittelbarer Berührung und hoher Temperatur nur schwer zusammenfliessen, so dass in der Schlacke, selbst in der Kochsalzdecke, sich kleine Zinnkugeln befinden.
Letzterer Uebelstand lässt sich nach Winkler dadurch beseitigen, dass man das reducirte Zinn an eine dem Gewicht nach gekannte Kupfermenge bindet und aus dem Mehrgewicht des Kupfers den Zinngehalt erfährt.
Der Verschlackung wird auch dadurch entgegengewirkt, dass man das Erz erst mit Kohle glüht, um möglichst alles Zinnoxyd zu reduciren, und dann erst das solvirend-reducirende Schmelzen folgen lässt.
Schon verschlacktes Zinn lässt sich nur bei hoher Temperatur aus der Schlacke wieder frei machen, weshalb, wenn man nicht vorher mit Kohle glüht, eine angehende Weissglühhitze angewandt werden muss.
Die Anwendung des Cyankaliums als Reductions- und Flussmittels gestattet die Ausführung der Probe bei niedrigerer Temperatur und in kürzerer Zeit, wobei sich die Zinnverflüchtigung vermindert.
2) Die Anwesenheit vieler erdiger Beimengungen. Dieselben, meist hoch silicirt, würden zu einer reichlichen Zinnverschlackung beitragen und verlangen vor der Reduction ein Schlämmen des Erzes, z. B. Zinnzwitter.
Ist das Zinnoxyd als Silicat (Zinnschlacken) vorhanden, so muss dasselbe durch Glühen mit Soda oder Schmelzen mit saurem schwefelsauren Kali aufgeschlossen werden.
3) Die Anwesenheit metallischer Gangarten, und zwar oxydirter (Magneteisenstein, Wolfram, Rutil, Rotheisenstein), geschwefelter (Kupferkies, Schwefelkies, Bleiglanz, Blende, Kupferglanz, Molybdänglanz, Grauspiessglanz), arsenicirter (Arsenkies, Speiskobalt) und metallischer (Wismuth).
Damit deren Radicale beim reducirend-solvirenden Schmelzen nicht ins Zinn gehen, müssen sie vorher entfernt werden, was bei oxydischen Beimengungen direct durch Behandlung mit Säuren geschieht, bei den übrigen aber nach vorheriger möglichst vollständiger Abröstung.
Kommen mit metallischen Gangarten gleichzeitig viel erdige vor, so muss dem Rösten und der Behandlung mit Säure ein Schlämmen vorangehen.
§. 166. Proben für reine Zinnerze mit wenig erdigen Beimengungen und ohne metallische Gangarten.
Theorie.
Dieselben bestehen wie bereits bemerkt, in einem reducirenden und solvirenden Schmelzen, wobei das Erz entweder direct mit den Reductions- und Solvirungsmitteln zum Schmelzen kommt oder zuvor durch Glühen mit Kohle reducirt wird.
Cornische Probe.
1) Cornische Zinnprobe.
Man beschickt 1 Unze (circa 28 Gramm) Zinnstein mit nahezu der gleichen Menge magerer Steinkohle (Anthracit) und etwas Borax oder Flussspath und schmilzt jedesmal 2 Proben 20—25 Min. lang mit Koks in 101 Mm. hohen und 76 Mm. weiten Graphittiegeln (S. 86) im Windofen von 0,254 M.
Breite, 0,178 M. Länge und 0,381 M.
Tiefe bis zum Rost bei 0,254 M. breitem und 0,076 M. hohem Fuchs.
Nachdem Alles in Fluss gekommen, rührt man mit einem eisernen Stab um, erhitzt noch 6—8 Min., giesst das Zinn unter Zurückhaltung der Schlacke mittelst eines Holzstabes in eine gusseiserne Form, zerkleint und siebt die aus dem Tiegel genommene, noch kleine Zinnkörner einschliessende Schlacke, verwäscht das Siebfeine auf einer eisernen Schaufel in Wasser (S. 19) und verwiegt den Zinnbarren, die Siebgröbe und das Ausgeschlämmte zusammen.
Um von der Qualität des Zinnes Kenntniss zu erhalten, schmilzt man das Probezinn in einer kleinen eisernen Kelle um, giesst es in Rinnen einer Steinplatte und beurtheilt die Beschaffenheit des Zinnes nach dem Oberflächenansehen.
Je krystallinischer die Oberfläche, je gelber die Farbe und je grösser die Einsenkungen, um so unreiner, spröder ist das Zinn bei mehr oder weniger körnigem Bruche, dagegen rein bei glatter, reiner, glänzender Oberfläche und ohne Körniges im Bruche.
Wenngleich man nach dieser Probe bis 10 % Zinn zu wenig ausbringt, so giebt sie doch dem geübten Praktiker Resultate, welche mit den im Grossen erfolgenden wohl vergleichbar sind.
Man erfährt durch die Probe den Zinngehalt und ob das erfolgende Zinn zur besten oder minderen Sorte gehören wird und berechnet dann nach dem für die betreffende Zinnsorte geltenden Standard den Werth des Erzes.
B. u. h. Ztg. 1862. S. 261.
Nach Jeannel erkennt man noch 1/10000 Blei im Zinn, wenn man letzteres mit Salpetersäure behandelt, filtrirt und zum Filtrat einen Krystall von Jodkalium setzt, wo dann in Ammoniak unlösliches gelbes Jodblei gefällt wird.
Dingl., Bd. 178. S. 243.
2) Deutsche Zinnprobe.
Man reibt 1 Probircentner Erz mit 15—20 Pfd. Kohlenstaub innig zusammen, thut das Gemenge in eine Kupfertute, schüttet 2½—3 Ctr. schwarzen Fluss oder ein Gemenge von 2 Thln.
Potasche (oder wasserfreier Soda) und 1 Thl. Mehl nebst 25 Pfd. Boraxglas hinzu, giebt eine Kochsalzdecke, darauf ein Stückchen Kohle und setzt die bedeckte Tute bei allmäliger Steigerung der Temperatur nach dem Abflammen einer ¾ —1stündigen angehenden Weissglühhitze im Muffel- oder Windofen oder einer ½—¾stündigen Hitze im Gebläseofen aus.
Den behutsam aus dem Ofen genommenen Tiegel lässt man hinreichend erkalten, indem das Zinn längere Zeit flüssig bleibt, und trennt dann den bei gut gerathener Probe unter der farblosen oder grünlichen Schlacke liegenden Zinnkönig von ersterer.
Bei reinen Erzen ist der König zinnweiss, dehnbar, blank und folgt, zu feinen Spänen geschnitten, dem Magnete nicht.
Deutsche Probe.
Wie bereits bemerkt, erfolgt das Zinn häufig in mehreren Körnern.
Sind solche in der Schlacke wahrzunehmen, so müssen sie aus derselben ausgeschlämmt und mit in Rechnung gebracht werden.
Man giebt den Zinngehalt bis auf 1 Pfd. an.
Zinnschlacken beschickt man bei geringeren Gehalten mit schwarzem Fluss und Borax, reichere Schlacken auch noch mit Glas.
Modificationen.
Zur Verminderung der Zinnverschlackung trägt es bei, wenn man das mit ⅕ Holzkohlenpulver gemengte Erz in der bedeckten Tute etwa ¼ Stunde unter der Muffel sehr stark glüht, um das Zinnoxyd zu reduciren, und dann erst beschickt.
Winkler mengt zur bessern Ansammlung des Zinnes 1 Ctr. Erz mit 1 Ctr. Kupferoxyd, beschickt das Gemenge, ohne Erz und Flussmittel zu mischen, in der vorhin angegebenen Weise und schmilzt unter der Muffel anfangs bei Rothgluth, zuletzt bei angehender Weissgluth 1 Stunde lang, wo sich dann unter einer grüngefärbten durchsichtigen Schlacke ein weisses sprödes Zinn-Kupferkorn befindet.
Von diesem bringt man den Kupfergehalt in Abzug, der in dem angewandten Kupferoxyd enthalten.
Im reinen Zustand finden sich in demselben 79,82 % Cu; ist es nicht völlig rein, so bestimmt man zuvor seinen Kupfergehalt, indem man 1 Ctr. Kupferoxyd mit obiger Beschickung in der Tute auf Kupfer verschmilzt.
Käufliches Kupferoxyd ergiebt auf diese Weise meist 78,3—78,5 % Cu.
Man bringt nach dieser Probe mehr Zinn aus, als ohne Kupferoxydzusatz, und die Könige differiren selten mehr als 30—50 Pfdthle.
B. u. h. Ztg. 1864. S. 17.
Nimmt die Quantität der fremden erdigen und metallischen Beimengungen zu, so müssen der Reduction ein Schlämmen (§. 167) und ein Rösten der Erze bei nachheriger Behandlung mit Säure (§. 168) vorangehen.
Levol’s Verfahren.
3) Levol’s Probe. 2 Grmm. nöthigenfalls gerösteter und mit Salzsäure behandelter Zinnstein werden mit ⅕ Holzkohlenpulver gemengt, in einem Porzellantiegel ¼ Stunde unter der Muffel stark geglüht, um metallisches Zinn zu erzeugen, dann etwa ⅓ gepulvertes Cyankalium auf die Masse geschüttet und noch 5 Min. erhitzt, wobei das Zinn zu einem Regulus zusammenschmilzt und eine nahezu zinnfreie Schlacke erfolgt.
Diese Probe giebt das höchste Ausbringen, weil sich bei der verhältnissmässig niedrigen Temperatur des schmelzenden Cyankaliums weniger Zinn verflüchtigt und Zinnoxyd weniger leicht mit Kieselsäure in Verbindung geht, welche nur durch hohe Temperatur sich wieder aufheben lässt.
Polyt. Centr.
1857. S. 466.
Das Cyankalium muss frei von schwefelsaurem Kali sein, weil sich sonst je nach dessen Menge etwas Sn S oder Sn S2 bildet, welches in der Schlacke bleibt.
Erdm., J. f. pr. Chem. Bd. 95. S. 503.
§. 167. Proben für Zinnerze mit viel erdigen Beimengungen.
Derartige Erze müssen einem Schlämmprozess in Glascylindern (S. 18) oder auf einem Sichertrog (S. 19) unterworfen werden, bevor sie zum reducirenden Schmelzen (S. 382) kommen, wobei man dann je nach dem Gehalt an strengflüssigen Erden mit dem Boraxzusatz bis auf 50 % steigt.
Man wendet ein solches Schlämmen auch wohl gleich in der Grube mit Bohrmehl an, um die Abbauwürdigkeit armer Zinnerze (Zinnzwitter) zu erforschen (Sächsische Schlämmprobe) oder in Aufbereitungswerkstätten, um zu finden, wie viel schmelzwürdiges Gut sich aus einem Haufwerk rohen Erzes wird erzielen lassen, wonach dann der Werth des Erzes bestimmt wird (Cornische Waschprobe).
Verfahren.
1) Sächsische Waschprobe.
Eine dem Volumen nach genommene Menge Bohrmehl wird in einem Sichertrog auf die S. 19 angegebene Weise geschlämmt.
Sächsische Waschprobe.
2) Cornische Waschprobe (Vanning). 50 Kil. von verschiedenen Seiten des Haufwerks genommenes Probirgut wird fein gerieben, innig gemengt, davon wieder Probe genommen, diese in feiner gepulvertem Zustande durch ein Sieb geschlagen und getrocknet.
Je nachdem das Liefererz (black tin) aus der Aufbereitung in Mehlform (crop tin) oder Schlammform (fine tin) von den Hütten dem Volumen oder Gewichte nach angenommen wird, misst man von dem Probirgut entweder in einem kleinen Cylinder von ¼ Noggin = 2,166 Cbzll.
= 32,353 C. C. Inhalt eine Probe ab oder nimmt eine Probe von 55—56 Gramm (2 Unz. Avoir-du-poids).
