Repository: HallerPatrick/nextflow-exercises

# nextflow-exercises

All exercises for the seminar Workflows for Scientific Data Analysis with Nextflow.


All workflow scripts are under the `workflow` directory, while the python scripts which are
actually doing the logic are under `lib`.

Results are written into `results`.

# Sample Project

## Overview

```mermaid

graph LR
    A{ Source Texts } --> Tokenization --> Kmers & Frequncy --> E[Merge Results]

```

## Results of running nextflow pipelines


| Pipeline   | URL                                       | Deployability | Docker | Reason                                      |

File: gesamt/kerl_metallurgische_1866.txt (part 23 of 27)
METALLURGISCHE PROBIRKUNST ZUM GEBRAUCHE BEI VORLESUNGEN UND ZUM SELBSTSTUDIUM. VON BRUNO KERL, PROFESSOR AN DER KÖNIGLICH HANNOVERSCHEN BERGAKADEMIE ZU CLAUSTHAL.
Die Probe wird in einer eisernen Schaufel (S. 19) mit Wasser angerührt und derselben einmal eine rotirende Bewegung gegeben, um die leichteren Theile wegzuspülen, dann eine von oben nach unten und von vorn nach hinten gehende und von kleinen Stössen begleitete, damit sich die schwereren Theile nach dem Rande der Schaufel zu an der rechten Seite, die armen Sande sich hinter diesem Absatze festsetzen, während das Unhaltige nach dem entgegengesetzten Rande fortgeschleudert und durch den Stoss theilweise wieder zurückgebracht wird.
Nachdem jetzt die Schaufel auf einem Holzblock unter sie festhaltende Haken geschoben, reibt man den reichen Sand (craze) mit einem eisernen Pistill möglichst fein, verwäscht abermals und erhält ein Product (tin witts), welches alles Wolfram, den grössten Theil vorhandenen Arsenkieses, einen grossen Theil Kupfer- und Schwefelkies und wenig Erden enthält.
Nach dem Trocknen in der Schaufel über einem Kohlenfeuer röstet man das glänzende Product 15—20 Min. lang auf einem Röstscherben von 0,075 M. Durchmesser, verwäscht wieder, reibt abermals auf, schlämmt, trocknet und wiegt das Angereicherte nach Pennyweights und Grains eines Troypfundes (S. 103) aus.
Tabellen, je nachdem die Erzprobe gemessen oder gewogen war abweichend, ergeben dann nach dem gefundenen Gewichte des Ausgeschlämmten, wie viel Centner Liefererz aus 1 Tonne rohem Erz bei der Aufbereitung zu erwarten sind.
Man erhält durch diese Waschprobe gegen die Analyse etwa 20 % zu wenig.
B. u. h. Ztg. 1859. S. 358.
Cornische Waschprobe.
Probirmethoden.
§. 168. Proben für Zinnerze mit viel metallischen Gangarten.
Unterwirft man den sehr häufig mit metallischen Begleitern (S. 382) vorkommenden Zinnstein einem reducirenden und solvirenden Schmelzen, so erfolgt ein unreines Zinn.
Durch passende Combination des trocknen und nassen Weges lassen sich jedoch die metallischen Stoffe hinreichend entfernen, indem man dieselben entweder aus dem rohen Erz durch Königswasser weglöst, wobei das Zinnoxyd nicht angegriffen wird, oder bei Anwesenheit von Schwefel-, Antimon- und Arsenmetallen das Probirgut todt röstet und dann die dabei gebildeten Oxyde durch Salzsäure auszieht.
Man giebt letzterem Verfahren den Vorzug, wenn das Erz von Königswasser angreifbaren Zinnkies oder andere Schwefelmetalle enthält, welche beim Behandeln mit Säure Schwefel ausscheiden.
Dieser kann dann wieder bei der Reduction störende Schwefelmetalle, namentlich eine Schwefelzinn enthaltende Schlacke erzeugen, wenn man ihn nicht durch Röstung der mit Säure behandelten Substanz entfernt.
Wolfram wird von der Säure gar nicht, Zinnsilicat davon nur unvollständig zersetzt, wohl aber, ohne dass Zinnoxyd aufgelöst wird, durch Schmelzen mit saurem schwefelsauren Kali, welches auch auf sonstige Metalloxyde, namentlich Eisenoxyd, kräftiger lösend wirkt, als Salzsäure.
Rohes Erz.
1) Behandlung des rohen Erzes mit Königswasser.
Levol’s Methode.
a)
Levol’s Verfahren. 5—20 Grmm.
Erz werden kurze Zeit mit kochendem Königswasser behandelt, ausgewaschen, getrocknet, bei viel ausgeschiedenem Schwefel calcinirt, der Rückstand mit 1—4 Grmm.
Holzkohlenpulver in einer Tute im Muffelofen geglüht (S. 384) und mit 1,5 Grmm.
Cyankalium geschmolzen (S. 384), oder das durch Glühen mit Kohle reducirte Zinn mittelst Königswassers vollständig ausgezogen, aus der Lösung das Zinn durch reines Zink gefällt und mit Cyankalium zu einem Korn geschmolzen.
Polyt. Centr.
1857. S. 466.
b) Moissenet’s Verfahren.
Man reinigt das arme Erz durch Königswasser, glüht den Rückstand mit Kohle, löst das reducirte Zinn in Salzsäure und fällt aus der Lösung das Zinn durch Zink, welches man in Gestalt eines Knopfes an einem Kupferdraht in die Flüssigkeit hängt.
Je nach der Menge des vorhandenen Zinnchlorürs und dem Verhältniss der freien Säure erfolgt das Zinn bald in glänzenden Nadeln, bald schuppig, moosartig oder schwammig mit eingeschlossenem Wasserstoffgas, durch welchen letzteren Zustand die Beendigung der Fällung angezeigt wird.
Man nimmt den Zinkknopf aus der Zinnhülle heraus, drückt letztere in einer porzellanen Reibschale mit einem Achatpistill zusammen, trocknet und schmilzt das Zinn bei Zusatz von etwas Stearin zum Korn.
B. u. h. Ztg. 1861. S. 170.
Moissenet’s Methode.
2) Rösten des Erzes und Digeriren des Röstgutes mit Salzsäure. 1 Probircentner Erz oder mehr wird mit etwa 20 Pfd. Kohlenstaub gemengt, bis zum Verschwinden jeglichen Geruches und Dampfes geröstet, dann aufgerieben, etwa die Hälfte Kohlenpulver zugemengt und gaar geröstet.
Das fein aufgeriebene Röstgut versetzt man in einem kleinen Becherglase mit dem 4—6fachen eisenfreier, farbloser Salzsäure, digerirt fast bei Kochhitze ¼—½ Stunde unter öfterem Umschwenken des Glases, giesst dann die gelbgefärbte Säure durch ein Filter, wäscht den Rückstand aus, giebt die Waschwasser ebenfalls aufs Filter, giesst wieder frische Säure zu und wiederholt dies so oft, als dieselbe von aufgelöstem Eisen noch gelb gefärbt wird.
Ist dieses nicht mehr der Fall, so decantirt man mit heissem Wasser bis zum Verschwinden der sauren Reaction, damit sich demnächst nicht flüchtiges Chlorzinn bildet.
Dann trocknet man den Rückstand im Glase und auf dem Filter, verbrennt letzteres und unterwirft beide Rückstände zusammen einem reducirenden und solvirenden Schmelzen wie oben (S. 383).
Auf diese Weise entfernt man aus dem Röstgut einen Gehalt an Eisen-, Kupfer-, Antimon-, Wismuth-, Zink-, Bleioxyd, arseniger Säure etc.
Bei einem grösseren Wismuthgehalt trübt sich das Waschwasser von basischem Wismuthsalz; man muss dann zuvor mehrmals mit verdünnter Salzsäure decantiren, dann erst mit Wasser.
Geröstetes Erz.
Das mit dem Zinnoxyd chemisch verbundene Eisen- und Manganoxyd lässt sich durch Salzsäure nicht ausziehen, indess ist in den dunkelsten Zinnsteinen nur so wenig (höchstens 2 %) davon vorhanden, dass sie grösstentheils verschlackt werden.
Auch wird silicirtes Zinn ohne und mit Bleigehalt (z. B. Email) von Salzsäure nur unvollständig zersetzt.
Wolfram und Silicate haltendes Erz.
3) Schmelzen des Erzes mit saurem schwefelsauren Kali.
Zur Aufschliessung von wolframhaltigen Erzen oder Zinnsilicaten (Schlacken, Emaillen) wird die feingepulverte Substanz, nachdem etwa darin vorhandenes metallisches Zinn (Schlacken) abgesiebt, in die 8—12fache Menge sauren schwefelsauren Kalis vorsichtig eingetragen, welches zuvor in einem Porzellantiegel unter der Muffel geschmolzen ist.
Man steigert alsdann die Temperatur so lange, bis keine unveränderten Theile mehr wahrzunehmen sind und das Aufsteigen von Gasblasen nachlässt.
Die Schmelze wird mit salzsäurehaltigem Wasser aufgekocht und mit warmem Wasser ausgewaschen, wobei die Basen zersetzter fremder Silicate sich auflösen, während Zinnoxyd, Kieselerde und Wolframsäure zurückbleiben.
Letztere wird durch Digestion mit Aetzammoniak oder Aetzkali ausgezogen und der Rückstand in gewöhnlicher Weise (S. 383) reducirt.
Bei einem Bleigehalt des Probirgutes (z. B. Emaille) erfolgt ein bleihaltiges Zinn, aus welchem durch Behandeln mit Salpetersäure Zinnoxyd abgeschieden, dieses ausgewaschen, geglüht und gewogen werden muss (100 Zinnoxyd enthalten 78,616 Zinn), wenn man es nicht durch reducirendes Schmelzen in metallisches Zinn verwandeln will.
Im Uebrigen werden Titan- und Wolframverbindungen beim reducirenden und solvirenden Schmelzen verschlackt.
2. Kapitel.
Volumetrische Proben.
§. 169. Allgemeines.
Es sind mehrere volumetrische Proben, z. B. von Gaultier de Claubry , Hart , Mène , Penny , Schwarz , Streng u. A. empfohlen, welche darauf beruhen, Zinnchlorür durch Oxydationsmittel von bekanntem Titer (Chamäleon, saures chromsaures Kali, Jod in Alkohol etc.) in Chlorid zu verwandeln.
Alle diese Methoden geben jedoch ungenaue Resultate in Folge der Unsicherheit des Aequivalentgewichts von Zinn und Chrom, der Unreinheit der Oxydationsmittel, besonders aber des Luftgehaltes und Verdünnungsgrades, der Stärke und Menge der zur Auflösung verwandten Säure und der davon abhängigen verschiedenen Oxydirbarkeit des Zinnchlorürs etc.
Mulder hat ein Verfahren zur Umgehung dieser Fehlerquellen angegeben, dasselbe ist aber umständlich, dagegen erhält man durch die neueren Proben von Löwenthal , Strohmeyer und Lenssen zufriedenstellende Resultate.
Ungenauigkeit der Proben.
B. u. h. Ztg. 1847. S. 155.
Erdm., J. f. pr. Chem. Bd. 62. S. 378.
Dingl., Bd. 117. S. 230.
Erdm., J. f. pr. Chem. Bd. 55. S. 208.
Schwarz, Massanalyse.
1853. S. 133.
Pogg., Ann. Bd. 92. S. 62.
Liebig’s Jahresber. 1858. S. 586.
Erdm., J. f. pr. Chem. Bd. 76. S. 484.
Ann. d. Chem. u. Pharm. Bd. 117. S. 261.
Erdm., J. f. pr. Chem. Bd. 78. S. 200. Graeger’s Massanalyse. 1866.
§. 170. Titrirmethode von Löwenthal und Strohmeyer.
Hat man eine zinnhaltige Flüssigkeit zu untersuchen, so misst man sich zur Probe eine gewisse Menge (5—10 C. C.) ab; festes in Wasser lösliches Zinnsalz kann in einer bestimmten abgewogenen Menge (½—1 Grmm.) direct verwandt werden, während dagegen nicht in Wasser lösliche Substanzen durch Salzsäure in Lösung versetzt, und gelingt dies nicht, zuvor auf passende Weise aufgeschlossen werden.
So ist z. B. in Säuren unlöslicher Zinnstein (1—5 Grmm. und mehr), nachdem er zuvor mit Königswasser etwas digerirt, durch Schmelzen mit 3—4 Theilen Soda im Platintiegel aufzuschliessen; auch kann man denselben nach Levol’s Methode (S. 384) durch Glühen mit Kohle reduciren und das erfolgende metallische Zinn durch Salzsäure ausziehen.
Sollte dies schwierig gelingen und müsste Königswasser angewandt werden, so muss aus der königsauren Lösung das Zinn durch Zink ausgefällt und ersteres dann in Salzsäure gelöst werden, weil die nachstehende Probe die Anwesenheit des Zinnes als Chlorür voraussetzt, weshalb sich ein Auflösen im Kohlensäurestrom empfiehlt.
Die Zinnchlorürlösung fügt man nun zu einer im Kochen befindlichen Lösung von Eisenchlorid mit freier Salzsäure und lässt noch kurze Zeit kochen, wobei aus dem im Ueberschuss vorhandenen Eisenchlorid das Zinnchlorür eine entsprechende Menge Eisenchlorür reducirt, welches letztere dann, nach gehöriger Verdünnung, in der gelbgefärbten Lösung durch Chamäleonlösung (S. 355) titrirt wird.
Der Titer des letzteren wird dadurch bestimmt, dass man 0,2 Grmm. frisch gefälltes Zinn im Kohlensäurestrom im Platintiegel in Salzsäure löst, wie eben angeführt mit Eisenchlorid behandelt und die zu titrirende Chamäleonlösung so lange hinzufügt, bis der letzte Tropfen die Flüssigkeit deutlich färbt.
Verfahren.
Erfahrungsmässig braucht man zu dem Eisenchlorür immer mehr Chamäleon, als zu der ursprünglichen Menge Zinnchlorür, von der das Eisenchlorür gebildet wurde.
Um in dieser Beziehung eine Correction vorzunehmen, nimmt man eine gleiche Menge Wasser, wie Flüssigkeit zum Hauptversuche, fügt so viel Eisenchloridlösung hinzu, bis die entstandene Färbung der von der eisenchloridhaltigen Zinnflüssigkeit nahezu gleicht, fügt tropfenweise Chamäleonlösung zu, bis wieder nahezu gleiche Färbung entsteht, zieht dann die hierzu verbrauchte Chamäleonmenge von der bei der Hauptprobe gebrauchten ab und berechnet aus dem Rest den Zinngehalt. 2 Aeq. Eisen entsprechen 1 Aeq. Zinn (Sn Cl + Fe2 Cl3 = Sn Cl2 + 2 Fe Cl).
Eisenhaltige Zinnverbindungen löst man in Salzsäure, fällt das Zinn aus der Lösung während etwa 12 Stunden durch Zink, wäscht das Zinn aus, löst es in Salzsäure und verfährt in angegebener Weise.
XI. Wismuth.
Probirmethoden.
§. 171. Allgemeines.
Für die Untersuchung der Wismutherze (gediegen Wismuth, Wismuthglanz, Bi mit 81,25 Bi, Nickelwismuthglanz, Ni (Ni, Bi) mit 10,4 Bi, 22 Ni und 11,7 Co, Wismuthocker, Bi mit 89,7 Bi) giebt der trockene Weg mehr oder weniger genaue Resultate, während es an guten massanalytischen Methoden ganz fehlt.
Gesellen sich zu den eigentlichen Wismutherzen andere Erze, hauptsächlich Kobalt- und Nickelerze, zuweilen Zinn-, Blei- und Kupfererze, so genügt für diese und daraus erfolgte Hüttenproducte entweder der trockene Weg (wismuthhaltige Nickel- und Kobalterze, Kobaltspeisen), oder es muss zur Scheidung des Wismuths von damit bei der Schmelzprobe legirten Metallen (Zinn, Kupfer, Blei, Silber, Antimon, Arsen) der nasse Weg angewandt werden (wismuthhaltiges Blicksilber, Bleistein, Abstrich, Glätte, Testasche etc.).
1. Kapitel.
Trockne Proben.
§. 172. Probirmethoden.
Diese können abweichen, je nachdem das Wismuth im gediegenen, oxydirten oder geschwefelten Zustande vorkommt.
Auswahl der Probirmethoden.
A. Proben für gediegen Wismutherz.
1) Saigerprobe.
Wenngleich diese Probe wegen eines mehr oder weniger grossen Rückhaltes von Wismuthkörnern im Saigerrückstand um so weniger Anspruch auf Genauigkeit zu machen hat, je ärmer das Erz ist, so kann sie doch zweckmässig zur Controle des Saigerprozesses im Grossen dienen.
Anwendbarkeit.
Bis 500 Grmm. und mehr haselnussgrosse Erzstücke werden in einen am Boden durchlöcherten Thontiegel gethan, dieser bedeckt in einen zweiten Tiegel zur Aufnahme des ausgesaigerten Wismuths gestellt, die Fugen gut verstrichen, der untere Tiegel bis nahe an seinen Rand mit Asche oder Sand umgeben und der obere Tiegel mit glühenden Kohlen umschüttet, welche man durch ein umgestelltes cylindrisches Eisenblech zusammenhält und mittelst eines kleinen Blasbalges anfacht.
Bei anhaltender Rothglühhitze saigert dann das Wismuth aus der strengflüssigeren Gangart aus und gelangt in den unteren Tiegel.
Bei zu hoher Temperatur tritt eine Verflüchtigung von Wismuth ein, bei zu niedriger bleibt mehr Metall in den Rückständen, was auch eintritt, wenn das Erz in zu kleinen Stücken angewandt worden.
Tritt bei nicht gut verstrichenen Fugen am Deckel und zwischen oberem und unterem Tiegel Luft zum Erz, so findet eine Oxydation des Wismuths statt.
Das aus dem Untersatz genommene und verwogene Wismuth kann dann nach §. 174 auf fremde Metalle untersucht werden.
Verfahren.
Schmelzprobe.
2) Schmelzprobe.
Dieselbe, auf die unter B. angegebene Weise ausgeführt, giebt genauere Resultate, als die Saigerprobe und gestattet die gleichzeitige Mitbestimmung eines an Schwefel oder Sauerstoff gebundenen Wismuthgehaltes.
B. Proben für geschwefelte oder oxydirte Wismuthverbindungen.
Probirmethoden.
Die hierher gehörigen Proben eignen sich für alle Substanzen, in denen Wismuth gediegen, oxydirt, an Tellur gebunden, geschwefelt oder in allen diesen Zuständen zusammen vorkommt.
Ein erfolgendes unreines Wismuthkorn muss auf nassem Wege weiter behandelt werden.
Die besten Resultate giebt eine nach Art der Plattner’schen Löthrohrprobe ausgeführte Wismuthprobe.
Verfahren.
1) Probe mit schwarzem Fluss.
Diese wird ähnlich wie eine Harzer Bleiprobe (S. 152) ausgeführt, indem man 1 Probircentner Erz in einer Bleitute mit dem 2—3fachen Potasche und Mehl und 50—100 % Boraxglas mengt, das Ganze mit einer starken Kochsalzdecke versieht und wie bei einer Bleiprobe behandelt, nur eine etwas geringere Hitze giebt, weil Wismuth leichter schmilzt und flüchtiger als Blei ist.
Damit eine recht leichtflüssige Schlacke entsteht, giebt man einen bedeutenden Boraxzusatz.
Diese Probe leidet an denselben Mängeln, wie die Harzer Potaschenprobe (S. 154), aber auch eine Röstreductionsprobe mit Potasche und einem grösseren Mehlzusatz giebt zu wenig Wismuth.
Zur Joachimsthaler Schmelzhütte wurden früher die Wismuthproben wie die Bleiproben ausgeführt, gaben aber, namentlich bei sehr armen Erzen, sehr differirende Resultate, was J. Wagner veranlasste, nachstehende bessere Methode einzuführen:
1 Probirctr. feingeriebenes Erz wird mit 40 Pfd. Soda und 25 Pfd. Eisendrehspänen bei einer Kochsalzdecke geschmolzen.
Man erhält höhere und wenig differirende Wismuthgehalte und die Proben mit Soda sind wohlfeiler, als die mit schwarzem Fluss.
Bei einem Antimongehalt röstet man das Erz und, wenn viel Arsen vorhanden, so glüht man das Probirgut zuvor in einer bedeckten Tute.
Im Uebrigen bestimmt man in Nickel- und Kobalterzen einen Wismuthgehalt auf die S. 224 angegebene Weise.
Tellurwismuth mit 52—86,6 Bi giebt bei 1 stündigem Schmelzen in mässiger Rothglühhitze mit dem 2fachen geglühten Weinstein in einem lutirten Tiegel seinen Wismuthgehalt ab Wird die Tellurkalium enthaltende Schlacke zerrieben, auf einem Filter mit ausgekochtem und wieder erkaltetem Wasser ausgelaugt, so scheidet sich aus der dunkelrothen Lösung an der Luft graues Tellur aus.
2) Probe mit Cyankalium Das Probirgut wird nach H. Rose in einem nicht zu kleinen Porzellantiegel mit dem 5fachen Cyankalium einige Zeit geschmolzen, worauf man die erfolgenden Metallkörner rasch mit Wasser auswäscht, dieselben mit wässrigem, nicht zu starkem Alkohol trocknet und wägt.
Bei nicht vollständiger Zersetzung des Schwefelwismuths bleibt ein schwarzes Pulver zurück und das Schmelzen mit Cyankalium muss wiederholt werden.
Schwefelwismuth erfordert längere Zeit zum Schmelzen, als z. B. Wismuthoxyd und basisches Chlorwismuth.
Verfahren.
Pogg. Ann. Bd. 91. S. 104.
3) Probe nach Analogie der Plattner’schen Löthrohrprobe.
1 Probircentner Erz, bei einem grösseren Arsengehalt nöthigenfalls geglüht, wird mit 25—30 Pfd. dickem Eisendraht und 50—200 Pfd. feinem Silber in feinen Schnitzeln oder Körnern in eine Bleitute gethan, mit dem 2—3fachen Potasche und Mehl und 30—50 Pfd. Boraxglas bedeckt, eine Kochsalzdecke gegeben, auf diese ein Kohlenstückchen gelegt und nach Art einer Bleiprobe (S. 156) im bedeckten Tiegel unter der Muffel geschmolzen.
Hierbei wird Schwefelwismuth theils vom Eisen, theils vom Alkali entschwefelt und giebt mit dem Silber eine Legirung, welche, ohne zu spröde zu sein, sich von dem mit Schwefeleisen überzogenen Eisen mit einiger Vorsicht durch den Hammer trennen lässt.
Die Legirung lässt sich sogar ausplatten, wenn auf 1 Theil Wismuth 3—4 Theile Silber vorhanden sind.
Der nach Abzug des Silbers bleibende Ueberschuss giebt den Wismuthgehalt des Königs an, insofern das Erz nicht selbst einen grösseren Silbergehalt besitzt, der dann besonders bestimmt werden muss.
Eine nicht zu grosse Menge als Schwefelkupfer vorhandenes Kupfer wird bei dieser Probe verschlackt; ein Antimongehalt muss durch vorheriges Rösten beseitigt werden, ein Bleigehalt sammelt sich zum grössten Theil im Wismuthsilberkorn an.
Bei Anwesenheit von Arsen zeigt sich neben dem weissen Wismuthsilber eine graue Speise, durch Hammerschläge davon zu trennen.
Substanzen mit einem grösseren Arsengehalt werden vor dem Schmelzen in einer bedeckten Tute geglüht; solche, welche Ni, Co und Cu im oxydirten Zustande enthalten, müssen zuvor in der Tute mit Schwefel oder Arsen geglüht werden.
Verfahren.
2. Kapitel.
Nasse Proben.
Anwendbarkeit.
§. 173. Allgemeines.
Seltener wird der nasse Weg direct für die Wismuthbestimmung in Erzen und Producten angewandt, als zur Ermittlung des Wismuthgehaltes in einem bei Schmelzproben erhaltenen unreinen Wismuthkönige.
Die häufigsten Verunreinigungen in demselben sind Blei, Kupfer und Zinn.
§. 174. Probirmethoden.
Ullgren’s Methode.
1) Ullgren’s Verfahren für Blei-, Kupfer- und Zinn enthaltendes Wismuth Man erwärmt das zerkleinte spröde Wismuthkorn mit reiner Salpetersäure, filtrirt entstandenes Zinnoxyd ab, wässert dasselbe mit Weingeist aus, trocknet und wiegt.
Antimon verhält sich ähnlich wie Zinn.
Zum weingeistigen Filtrat fügt man kohlensaures Ammoniak im Ueberschusse, trennt die ammoniakalische Kupferlösung vom Niederschlage (kohlensaures Wismuth- und Bleioxyd) durch Filtriren, dampft das Filtrat mit etwas Schwefelsäure ab und fällt nach der schwedischen Methode (S. 198) das Kupfer durch Eisen.
Die gut ausgesüssten kohlensauren Salze löst man in einem Kolben noch feucht in Essigsäure auf und stellt in die Flüssigkeit einen blanken Bleistreifen so ein, dass derselbe durch die ihn ganz bedeckende Flüssigkeit vor dem Luftzutritt geschützt wird.
Das verschlossene Gefäss bleibt einige Stunden zur Fällung des Wismuths durch Blei stehen.
Die Reaction ist beendigt, wenn ein in die Flüssigkeit gehaltener blanker Bleistreifen keinen Ueberzug mehr erhält.
Man wässert dann das Wismuth im Kolben wiederholt durch Decantiren mit gekochtem und wieder erkaltetem Wasser aus, füllt den Kolben ganz mit Wasser, hält über dessen Mündung eine Tassenschale, kippt ersteren um, lässt sich das Wismuth nebst Bleistreifen in die Tassenschale entleeren, zieht den noch theilweise mit Wasser gefüllten Kolben seitlich aus der Schale weg, entfernt alles Wismuth vom Bleistreifen, spült letzteren nochmals ab, trocknet das Wismuth wie bei der schwedischen Kupferprobe (S. 200) rasch bei höchstens 120°C. und wiegt.
Ein Bleigehalt ergiebt sich schliesslich aus dem Gewichtsverlust des ursprünglich angewandten Königs, nachdem Zinn, Kupfer und Wismuth in Rechnung gekommen.
Berzelius’ Jahresber. Bd. 20. Hft. 2.
2) Patera’s Methode für silber- und wismuthhaltiges Blei (Werkblei).
Man löst in verdünnter Salpetersäure, fügt zur Bildung von Chloriden einen Ueberschuss von Salzsäure hinzu, versetzt die Lösung mit starkem Weingeist, bringt das ausgeschiedene Chlorsilber und Chlorblei auf ein gewogenes Filter, süsst mit Weingeist aus, trocknet und wiegt, treibt dann die Masse auf einer Capelle mit etwas Blei ab und findet so direct das Silber.
Dieses wird auf Chlorsilber umgerechnet, dessen Gewicht, von dem des Chlorbleies und Chlorsilbers zusammen abgezogen, das Gewicht des Chlorbleies ergiebt, aus welchem sich der Bleigehalt berechnen lässt.
Aus der weingeistigen Lösung fällt man das Wismuth durch kohlensaures Ammoniak, glüht den ausgesüssten und getrockneten Niederschlag und bestimmt das Wismuth als Oxyd.
Ein in dem ammoniakalischen Filtrat vorhandener Kupfergehalt kann nach dem Abdampfen mit Schwefelsäure durch Eisen ausgefällt werden.
Bericht über die erste allgem. Versamml. d. Berg- u. Hüttenmänner in Wien.
Wien 1859. S. 94.
Patera’s Verfahren.
3) Verfahren zur Untersuchung von bleihaltigem Wismuth.
Man löst in einem Kolben die ausgeplattete Legirung in verdünnter Salpetersäure, engt mit etwas Schwefelsäure ein, bis dieselbe zu verdampfen beginnt, verdünnt die abgekühlte Masse mit Wasser, filtrirt das schwefelsaure Bleioxyd ab, süsst aus, trocknet und glüht, wonach sich dann im Sulphat der Bleigehalt berechnen lässt (100 Pb S enthalten 68,3 Pb), insofern man ersteres nicht gleich mit Potasche, Mehl und Eisen (S. 156) auf Blei verschmilzt.
Aus dem bleifreien Filtrat fällt man durch kohlensaures Ammoniak kohlensaures Wismuthoxyd, welches nach dem Aussüssen und Trocknen mit Potasche und Mehl bei einer Kochsalzdecke etwa ¼ Stunde in der rothglühenden Muffel geschmolzen wird, wobei ein Wismuthkönig erfolgt.
Combin.nass und trockne Weg.
XII. Quecksilber.
Probirmethoden.
§. 175. Allgemeines.
Bei den Quecksilberproben auf trocknem Wege wird das Metall verflüchtigt und seine Dämpfe condensirt.
Je nachdem das Quecksilber schon metallisch oder legirt, als Amalgam, vorhanden (gediegen Quecksilber, zuweilen mit etwas Gold und Silber, natürliche und künstliche Amalgame, Rückstände von der Amalgamation etc.) oder an electronegative Körper gebunden ist (Zinnober, Hg mit 86,2 Hg, zuweilen im innigen Gemenge mit bituminösen und erdigen Stoffen und dann Lebererz, Corallenerz, Branderz etc. genannt, Hornquecksilber, Hg Cl mit 84,9 Hg, manche Fahlerze (Cu, Fe, Zn, Hg)4 (Sb, As) mit 2—15 Hg etc.), bedarfs zur Verflüchtigung des Metalles nur eines Erhitzens ohne alle Zuschläge oder mit solchen (Alkalien, Eisen, Kalk, Glätte), um die electronegativen Bestandtheile (Schwefel, Chlor) zu entfernen.
Sehr arme Erze erfordern noch eine Vorbereitung auf nassem Wege.
Die zur Quecksilberbestimmung vorgeschlagenen massanalytischen Methoden sind keiner allgemeinen Anwendung fähig.
1. Kapitel.
Trockne Proben.
Verfahren.
§. 176. Proben für gediegen Quecksilber und Amalgame.
Man erhitzt, je nach dem Quecksilbergehalt, 5—10 Grmm. und mehr Probirgut in einer gläsernen oder eisernen Retorte, letztere mit abschraubbarem Hals, anhaltend bis etwas über den Destillationspunct des Quecksilbers (360°C.) über Kohlenfeuer oder im Windofen, so dass das Innere der Retorte vollständig von der Hitze durchdrungen wird.
Zur Condensation der entwickelten Quecksilberdämpfe lässt man den Retortenhals so eben in einem Becherglase befindliches kaltes Wasser tauchen und umwickelt denselben mit einem stets nass zu haltenden Leinwand- oder Papierstreifen, dessen Ende zur Aufsaugung von Wasser in dieses eintaucht.
Auch wendet man wohl einen am Retortenhals angebundenen, im Wasser liegenden leinenen Sack als Vorlage an.
Hört die Bildung von Quecksilbertröpfchen in der Vorlage auf, so reinigt man den Retortenhals durch Klopfen und Auskehren mit einer Federfahne von anhaftendem Quecksilber, lässt dasselbe zusammenfliessen, was durch Aufkochen mit Wasser oder Zusammenreiben mit etwas Kalkmehl und Wasser befördert wird, thut dasselbe in ein tarirtes Bechergläschen, nimmt mittelst Löschpapiers oder gebrannten Kalkes noch vorhandenes Wasser vollständig weg und wiegt.
Die Destillation des Quecksilbers kann vollständiger in einer Glasröhre nach dem im folgenden Paragraph zu beschreibenden Verfahren von Marchand ausgeführt werden.
§. 177. Proben für geschwefelte und chlorirte Quecksilberverbindungen.
Zur Bindung des Schwefels im Zinnober wendet man zweckmässiger Alkalien , namentlich Potasche und Mehl oder schwarzen Fluss, dessen Kohlenstoffgehalt die Entschwefelung befördert (S. 126), an, als Aetzkalk oder Eisen, weil letztere zur vollständigen Zerlegung des Zinnobers eine höhere Temperatur erfordern, bei welcher sich leicht Schwefelquecksilber in Substanz sublimirt, wenn man sich nicht eines zweckmässig construirten Apparates bedient.
Gewöhnliche Retorten — man wendet zur Destillation entweder thönerne Röhren und Retorten, nöthigenfalls vorher mit einem Glasüberzug versehen, oder gusseiserne thonbeschlagene Retorten mit einem abschraubbaren Halse an, welche letzteren zwar etwas angegriffen werden, aber völlig dicht sind — stehen in dieser Beziehung dem Apparate von Rose, Erdmann und Marchand nach, welcher die besten Resultate giebt.
Theorie.
Berthier, in Karst.
Arch. 1. R. XIX, 256.
Je ärmer die Erze, desto mehr Probirgut muss man nehmen und desto ungenauer fallen die Proben aus.
Glowacki hat zur Bestimmung der Quecksilberverluste Mischungen von metallischem Quecksilber und Schwefel gemacht, diese mit Kalk einer Destillation unterworfen und dabei folgende Resultate erhalten:
Quecksilber verluste.
Ann. d. min. 1 livr. de 1854. p. 31. B. u. h. Ztg. 1854. S. 357.
Danach sind die Differenzen bei Erzen mit 1—4 % Quecksilber schon sehr gross.
Vorbereitung sehr armer Erze.
Sehr arme Erze werden nach Berthier auf die Weise zweckmässig vorbereitet, dass man 50—100 Grmm. und mehr mit Königswasser digerirt, den Rückstand gut aussüsst, die Flüssigkeit zur Trockne dampft und den Quecksilberchlorid enthaltenden Rückstand einer Destillation unterwirft.
Da die Chlorverbindungen des Quecksilbers weit flüchtiger sind, als die Schwefelverbindungen, so bedarf es, um die Sublimation unzersetzten Chlorides zu verhindern, eines innigen Zusammenreibens der Masse mit der 3fachen Menge schwarzen Flusses.
Noch wirksamer ist es, beide Substanzen unter Zusatz von Wasser zusammen zu reiben und die Masse dann wieder zu trocknen.
Bestand die Gangart hauptsächlich aus Kalk, so zieht man diesen zweckmässig vor der Behandlung mit Königswasser durch mässig starke Essigsäure aus.
Ann. d. min. 4 sér.
III, 820. Bgwfd. VII, 430.
Einwirkung flüchtiger Substanzen.
Zur Zerlegung des Zinnobers, welchem andere flüchtige Substanzen, wie Arsen, Schwefelarsen etc. beigemengt sind, bedient sich Berthier der 4—5fachen Menge Bleiglätte.
Schon bei mässiger Hitze verflüchtigt sich das Quecksilber vollständig, der daran gebundene Schwefel wird in schweflige Säure verwandelt und Schwefelarsen giebt mit der Glätte eine schlackige Masse.
Damit die Retorte vor beendigter Operation nicht von der Bleiglätte zerfressen wird, muss man sie nur allmälig und mässig erhitzen.
Quecksilberchlorid wird von Bleiglätte nicht verändert und verflüchtigt sich beim Erhitzen unzersetzt.
Bei Zusatz von Kohle reducirt sich das Chlorid nur zu sich ebenfalls sublimirendem Chlorür, so dass das beste Mittel zur Zerlegung der Quecksilberchloride schwarzer Fluss ist.
Ann. d. min.
3 sér. XIX. 706.
Bgwfd. V, 127.
Das bei der Destillation erfolgende Quecksilber kann geringe Mengen von Blei, Wismuth, Zink, Zinn, Quecksilberoxyd etc. enthalten, welche nur durch Anwendung chemischer Mittel zu beseitigen sind.
Folgende Probirmethoden können zur Anwendung kommen:
Probirmethoden.
1) Verfahren von Rose , Erdmann und Marchand.
Nach Art einer organischen Analyse bringt man an das hintere zugeschmolzene Ende einer 44 Cm. langen und 15 Mm. weiten Röhre von schwerschmelzigem Glase eine etwa 5 Cm. lange Magnesitlage, davor eine Schicht wasserfreien Aetzkalk, dann das innige Gemenge von Erz mit überschüssigem gebrannten Kalk, davor Kalk, mit welchem man den Mischungsmörser ausgerieben hat, davor reinen Kalk und zu vorderst einen losen Asbestpfropf.
Die am offenen Ende in einem stumpfen Winkel gebogene und zu einer Spitze ausgezogene Glasröhre taucht mit dieser eben in einem Kolben enthaltenes Wasser.
Beim allmäligen Erhitzen der Röhre von hinten nach vorn durch glühende Kohlen in einem organischen Verbrennungsofen entwickeln sich Quecksilberdämpfe, welche sich theils im gebogenen Röhrenende, theils im Wasser condensiren.
Nach beendigtem Prozess schneidet man ersteres ab, spült darin haftendes Quecksilber in den Kolben, schüttelt dessen Inhalt um, lässt einige Zeit stehen, giesst das klare Wasser ab, schüttet das Quecksilber in einen gewogenen Porzellantiegel, nimmt noch vorhandenes Wasser mit Löschpapier weg und trocknet nöthigenfalls noch unter einer Glocke über Schwefelsäure.
Die aus dem Magnesit entwickelte Kohlensäure verhütet eine Oxydation des Quecksilbers.
Pogg., Ann. Bd. 110. S. 546.
Destilliren in Röhren.
Erdm., J. f. pr. Chem. Bd. 31. S. 385.
Dieses Verfahren giebt die genauesten Resultate.
Destilliren in Retorten.
2) Gewöhnliche Destillirmethode.
Je nach der Reichhaltigkeit des Erzes werden 125—1500 Gramm Erz mit der Hälfte oder dem gleichen Gewicht schwarzen Fluss innig gemengt, in eine dichte Thon- oder besser gusseiserne, aussen thonbeschlagene Retorte mit abschraubbarem Hals gethan, mit schwarzem Fluss bedeckt, der Hals mittelst einer Federfahne gereinigt und die Retorte in eine mässige Rothgluth über einer geeigneten Feuerung (S. 66) versetzt, nachdem eine Vorlage in der S. 397 angegebenen Weise angebracht.
Es müssen nicht blos Boden und Seitenwände, sondern auch der obere Theil der Retorte genügend erwärmt werden.
Das weitere Verfahren ist ganz, wie S. 397 angegeben.
Bei gerathenen Proben stimmen Probe und Gegenprobe überein, und es befindet sich im Hals der Retorte kein unzersetzter Zinnober, was auf die Anwendung einer richtigen, nicht zu hohen Temperatur deutet.
Insofern man durch vorsichtiges Arbeiten mechanische Versuche vermieden und dichte Retorten angewandt hat, können die erhaltenen Resultate sehr wohl zur Werthbestimmung eines Erzes und zur Controle des Hüttenprozesses dienen.
Wegen unvollständigerer Zersetzung des Zinnobers durch Kalk (½—gleiches Gewicht) oder Eisenfeile (25—50 %) bei der erforderlichen starken Rothglühhitze bis angehenden Weissglühhitze (S. 397) fallen die Resultate bei diesen Zuschlägen leicht ungenauer aus.
Destilliren in Oefen.
3) Verfahren zu Idria.
Von jeder Erzpost werden 8 Proben genommen, jede zu 1 Probircentner (¼ Pfd. Civilgewicht) mit 2—3 Löffeln gepulvertem Kalk beschickt und in 8 eisernen Retorten eines Galeerenofens (Taf. VII. Fig. 143—145) erhitzt, nachdem die Vorlagen angefügt und die Zwischenräume sorgfältig lutirt.
Die dem Feuerungsraum und Fuchse näher gelegenen Röhren geben erfahrungsmässig ein geringeres Ausbringen, als die mittleren Röhren, weshalb man erstere gar nicht beschickt.
Ann. d. min. 1 livr. de 1854. S. 31. B. u. h. Ztg. 1854. S. 394.
Sobald die leeren Röhren stark rothglühen, sieht man den Prozess als beendigt an.
Das aus den nicht gekühlten Vorlagen ausgegossene Quecksilber wird von jeder Probe gewogen und von allen 8 Proben der Durchschnitt genommen, wo man den wahren Gehalt annähernd erfährt.
2. Kapitel.
Nasse Proben.
§. 178. Allgemeines.
Es sind eine Anzahl massanalytischer Methoden, z. B. von Liebig , Streng , Hempel , F. Mohr , Scheerer , Personne u. A. vorgeschlagen, welche zum Theil wohl genaue Resultate geben, aber zum Theil complicirt und meist einer allgemeinen Anwendung nicht fähig sind, indem sie die Abwesenheit gewisser Substanzen voraussetzen.
Werth der volumetr. Methoden.
Ann. d. Chem. u. Pharm. Bd. 85. S. 289, 307.
Pogg. Ann. Bd. 92. S. 73.
Ann. d. Chem. u. Pharm. Bd. 110. S. 176.
Mohr, Titrirmethode.
1862. S. 199.
Dess. Lehrb. d. Chemie, I, 511.
Dingl., Bd. 169. S. 202.
Am einfachsten sind noch die Methoden von Mohr und Scheerer.
§. 179. Massanalytische Methoden.
1) Mohr’s Verfahren.
Man versetzt das Quecksilber in Chloridlösung und fügt eine alkalische Lösung von Eisenoxydulsalz hinzu, wo dann das Chlorid in Chlorür verwandelt wird und ein Theil des Eisenoxyduls in Oxyd übergeht (2 Hg Cl + 2 Fe Cl = Hg2 Cl + Fe2 Cl3).
Der Rest des Eisenoxyduls wird mit Chamäleon zurücktitrirt.
Mohr’s Methode.
Salpetersäure darf nicht anwesend sein, sondern muss durch Eindampfen der Flüssigkeit mit Salzsäure zur Trockne ausgetrieben werden.
2) Scheerer’s Methode.
Die Quecksilberoxydul enthaltende Lösung wird verdünnt, gelinde erwärmt und unter starkem Schütteln in Zwischenräumen titrirte Lösung von unterschwefligsaurem Natron so lange hinzugetröpfelt, bis kein brauner Niederschlag von Quecksilbersulphür mehr entsteht, welcher sich rasch absetzt (Hg N + Na S = Hg + Na S + N).
Bei 12,4 Gramm Natronsalz (Na S + 5 aq.) im Liter Lösung entsprechen 10 C. C. der letzteren mit 0,124 Grm. Salz 0,208 Grm. Quecksilberoxydul = 0,200 Grm. Quecksilber.
Scheerer’s Methode.
Es müssen bei dieser Probe Metalle abwesend sein, welche aus einer Lösung durch unterschwefligsaures Natron ebenfalls geschwefelt werden würden (Blei, Kupfer, Silber, Gold, Antimon, Arsen etc.).
XIII. Antimon.
Antimonerze.
§. 180. Allgemeines.
Das hauptsächlichste Antimonerz ist das Grauspiessglanzerz, Sb mit 71,4 Sb; in neuerer Zeit kommen jedoch auch Antimonblüthe Sb mit 83,37 Sb und Rothspiessglanzerz Sb Sb2 mit 75,05 Sb zur Verhüttung.
Probirmethoden.
Die Antimonproben bezwecken entweder die Bestimmung des metallischen Antimons (Regulus antimonii) in einem geschwefelten oder oxydirten Erze oder den Gehalt an Schwefelantimon (Antimonium crudum) in dem Grauspiessglanzerz, beide auf trocknem Wege.
Es werden dabei um mehrere Procente ungenaue Resultate erhalten, welche indess zur Controle des grossen Betriebes meist dienen können.
Zur genauen Antimonbestimmung in Erzen und Hüttenproducten muss der gewichtsanalytische nasse Weg gewählt werden.
Die massanalytische Bestimmung des Antimons [z. B. mittelst Jodlösung und nach Schneider’s Verfahren] befriedigt nicht.
Mohr, Titrirmethode.
1862. S. 261.
Pogg. Ann Bd. 110. S. 634.
1. Kapitel.
Proben auf Antimonium crudum.
Saigerprobe.
§. 181. Saigerprobe.
Man saigert das schon bei mässiger Rothglühhitze schmelzende Schwefelantimon aus den strengflüssigeren Gangarten in ganz derselben Weise aus, wie beim Ausschmelzen des Wismuthes aus seinen Erzen (S. 391) angegeben ist, indem man zur Probe bis 500 Gramm und mehr Erz in haselnuss- bis wallnussgrossen Stücken anwendet.
Das in höheren Temperaturen flüchtige, im Untersatz angesammelte Antimonium crudum zeigt ein strahlig-krystallinisches Gefüge.
Die Rückstände können noch 10—12 % Antimon in Gestalt von Schwefelmetall und bei nicht gehörigem Luftabschluss von Oxyd und Oxysulphuret enthalten.
§. 182. Indirecte Probe.
Bei in Säuren unlöslichen Gangarten digerirt man 1—2 Gramm sehr feingepulvertes Erz mit Salzsäure, bis unter Entwicklung von Schwefelwasserstoff alles Schwefelantimon aufgelöst ist, filtrirt, wäscht mit durch Salzsäure oder Weinsteinsäure stark angesäuertem Wasser aus, trocknet das Filter und glüht den Rückstand, wo sich aus der Differenz der Gehalt an Schwefelantimon ergiebt, aus welchem sich der an metallischem Antimon berechnen lässt.
Bei einem Bleigehalt des Erzes kann Chlorblei im Rückstande bleiben, wenn nicht hinreichend ausgewaschen wird.
Indirecte Probe.
2. Kapitel.
Proben auf metallisches Antimon.
§. 183. Allgemeines.
Sämmtliche Proben sind mit Mängeln behaftet, welche ihren Grund theils in der Flüchtigkeit, theils in der Verschlackbarkeit des Antimons als Oxyd und Schwefelmetall haben.
Antimonoxyd mit kohlensaurem Alkali zusammengeschmolzen, treibt die Kohlensäure aus, beim Behandeln der Masse mit Wasser bleibt alkalifreies Oxyd zurück; schmilzt man das Antimonoxyd mit Alkalihydraten, so kann die Schmelze in Wasser völlig in Lösung gebracht werden.
Wird Schwefelantimon zur Entschwefelung mit alkalischen Substanzen (Potasche, Soda, schwarzem Fluss) zusammengeschmolzen (S. 129), so scheidet sich unter Bildung von Schwefelalkali und schwefelsaurem Alkali zwar metallisches Antimon ab, aber durch das Schwefelalkali wird Schwefelantimon als Schwefelsalz in der Schlacke mehr zurückgehalten, als z. B. Schwefelblei (S. 154).
Werth der Probirmethoden.
Durch einen Eisenzusatz lässt sich zwar das Schwefelsalz zerlegen und der grösste Theil des Antimons abscheiden, allein letzteres nimmt einen Ueberschuss des Eisens als Antimoneisen auf und das Gewicht des Antimons wird zu hoch gefunden.
Ausserdem geht ein Gehalt des Erzes an Blei, Kupfer und Arsen zum grössten Theil ins Antimon.
Um den wirklichen Antimongehalt ungefähr zu ermitteln, muss der Antimonkönig gepulvert, mit Salpetersäure digerirt, das gebildete Antimonoxyd nach dem Verdünnen der Flüssigkeit abfiltrirt, ausgesüsst, getrocknet, mit dem Filter in einem Bleischerben geglüht und durch das 3fache schwarzen Fluss reducirt werden.
Die fremden Metalle bleiben im Filtrat.
Bei diesem Verfahren findet allerdings auch ein Antimonverlust durch nicht völlige Unlöslichkeit des Antimonoxydes in Salpetersäure und durch die Verschlackbarkeit des Antimonoxydes beim Schmelzen statt.
Es kann aber auch ein Bleigehalt beim Antimonoxyd bleiben.
§. 184. Niederschlagsproben für geschwefelte Substanzen. Dieselben geben stets ein eisenhaltiges Korn, welches auf die oben angegebene Weise behandelt wird.
Es kommen zur Anwendung:
Pr. m. schwarz.
Fluss u. Eisen.
1) Probe mit schwarzem Fluss und Eisen.
Man schmilzt das Gemenge von 1 Probircentner Erz, 2—3 Ctr. schwarzem Fluss oder Potasche und Mehl, bis 42 Pfd. rostfreier Eisenfeile und, je nach der Strengflüssigkeit vorhandener Erden, bis 25 Pfd. Borax ähnlich wie eine Bleiprobe, nur mit einer stärkeren Kochsalzdecke und in nicht ganz so starker Hitze etwa ¾ Stunden lang im Muffel- oder Windofen, lässt erkalten und entschlackt den spröden, etwas Eisen und Kalium enthaltenden König vorsichtig, wo man dann aus reinem Schwefelantimon nach dieser Probe etwa 66—68 % ausbringt.
Wird mehr als obige Menge Eisen genommen, so dass mehr, als zur Bildung von Einfachschwefeleisen (Fe) davon vorhanden, so kann das Ausbringen auf 78—80 % in Folge von Eisenaufnahme steigen.
Pr. m. Blutlaugensalz.
2) Levol’s Probe mit Blutlaugensalz und Cyankalium.
Das Gemenge von 1 Ctr. Erz mit 2 Ctr. entwässertem Blutlaugensalz wird mit ½ Ctr. Cyankalium bedeckt und in einem Thontiegel etwa ¼ Stunde lang einer niedrigen Temperatur (Kirschrothgluth) ausgesetzt.
Wegen der verminderten Antimonverflüchtigung bei dieser niedrigen Temperatur und durch die vollständigere Ausscheidung des Metalles durch das aus dem Blutlaugensalz frei gewordene höchst fein vertheilte Eisen steigt das Ausbringen bis auf 72 %, der König enthält aber immer 2—3 % Eisen.
B. u. h. Ztg. 1856. S. 319.
§. 185. Reductionsprobe.
Diese kommt meist nur für oxydische Erze in Anwendung, seltener für geschwefelte, nachdem sie abgeröstet worden, weil die Röstung grosse Schwierigkeiten darbietet.
