Repository: HallerPatrick/nextflow-exercises

# nextflow-exercises

All exercises for the seminar Workflows for Scientific Data Analysis with Nextflow.


All workflow scripts are under the `workflow` directory, while the python scripts which are
actually doing the logic are under `lib`.

Results are written into `results`.

# Sample Project

## Overview

```mermaid

graph LR
    A{ Source Texts } --> Tokenization --> Kmers & Frequncy --> E[Merge Results]

```

## Results of running nextflow pipelines


| Pipeline   | URL                                       | Deployability | Docker | Reason                                      |

File: gesamt/kerl_metallurgische_1866.txt (part 24 of 27)
METALLURGISCHE PROBIRKUNST ZUM GEBRAUCHE BEI VORLESUNGEN UND ZUM SELBSTSTUDIUM. VON BRUNO KERL, PROFESSOR AN DER KÖNIGLICH HANNOVERSCHEN BERGAKADEMIE ZU CLAUSTHAL.
Bei der Leichtschmelzigkeit des Schwefelantimons tritt leicht schon bei ganz niedriger Rösttemperatur Sinterung ein und es bilden sich Oxysulphurete, deren Gehalt an Schwefelmetall beim reducirenden Schmelzen grossentheils unter Bildung von Schwefelsalz verschlackt wird.
Die Hitze darf namentlich zu Anfang die braune Rothgluth kaum erreichen und man muss, ohne Kohlezusatz, das Röstgut mit einem Thon- oder Glasstabe fortwährend umrühren, wo dann, wenn sich keine schweflige Säure mehr entwickelt, ein schwefelsäurefreies lockeres, weiss- oder gelblichgraues Pulver von Antimonoxyd zurückbleibt.
Anwendbarkeit.
Rösten.
1 Probircentner Erz wird mit der doppelten Menge schwarzem Fluss oder Potasche und Mehl bei Zusatz einer passenden Menge Borax unter einer starken Kochsalzdecke in einer Bleitute nach dem Abflammen 20—30 Min. unter der Muffel geschmolzen.
Red. Schmelzen.
Aus reinem Schwefelantimon bringt man, wenn dasselbe vorsichtig abgeröstet, 64—65 % Antimon aus.
XIV. Arsen.
§. 186. Allgemeines.
Zur Darstellung der Arsenikalien (Fliegenstein oder metallisches Arsen, arsenige Säure oder weisses Arsenglas und Arsensulphuride oder gelbe Arsengläser) verwendet man hauptsächlich Scherbenkobalt As, Arsenkies Fe + Fe As mit 46,0 As und 19,6 S, und Arsenikalkies Fe4 As3 mit 66,8 As, zuweilen arsenhaltige Nickel-, Kobalt- und Zinnerze zur Gewinnung von arseniger Säure.
Arsenikalien.
Durch dokimastische Proben soll die Qualität oder Quantität der aus den genannten Erzen darstellbaren obigen Arsenikalien ermittelt werden.
Dokimast. Proben.
1. Kapitel.
Proben auf metallisches Arsen.
Zweck der Proben.
§. 187. Allgemeines.
Man will entweder untersuchen, wie viel Arsen aus einem vorliegenden Erz oder Product technisch zu gewinnen ist (Sublimirprobe) oder wie viel Arsen das Probirgut überall enthält (analytische Probe).
Theorie.
§. 188. Sublimirprobe.
Dieselbe beruht darauf, dass metallisches Arsen sich bei etwa 180°C. verflüchtigt und je nach dem Grade der Abkühlung in zweierlei Aggregatzuständen condensiren lässt.
Man erhält dasselbe als fast weisses, stark metallisch glänzendes, schuppig krystallinisches und zusammenhängendes, an der Luft nur wenig oxydirbares Sublimat (Fliegenstein), wenn in der minder geräumigen Vorlage eine nur wenig niedrigere Temperatur vorhanden ist, als sie der Arsendampf mitbringt.
Dagegen erfolgt die dunkelgraue, krystallinischpulverförmige, leicht oxydirbare Modification (grauer Arsenik), wenn der Arsendampf mit andern erhitzten Gasen in die kühlere Vorlage gelangt.
Das erstere Product ist meist nur Handelswaare, letzteres wird auf den Hüttenwerken selbst weiter verbraucht, z. B. zur Darstellung von weissen und gefärbten Arsengläsern.
Manche Arsenerze entlassen beim blossen Glühen unter Luftabschluss ihren Arsengehalt ganz (Arsenkies, Fe + Fe As = 2 Fe + As) oder nur theilweise (Arsenikalkies Fe4 As3 = Fe4 As + 2 As); bei sauerstoffhaltigen (arsenige Säure) bedarfs eines Zusatzes von Kohle, bei schwefelhaltigen eines solchen von Potasche oder Soda.
Verfahren.
Bis 300 Gramm und mehr Probirgut bringt man an das geschlossene Ende einer Thonröhre; bei Vorhandensein von arseniger Säure mengt man 16—20 % Kohlenpulver ein und bringt noch eine Lage davon vor das Gemenge.
Anwesende Schwefelverbindungen erfordern einen Zusatz von etwas Potasche oder Aetzkalk zur Bindung des Schwefels, dessen Menge durch einige Vorversuche in der Weise zu ermitteln ist, dass man so lange damit steigt, als sich noch Schwefelarsen neben dem metallischen Arsen sublimirt.
Arsenkies giebt z. B. beim Erhitzen unter Luftabschluss anfangs ein rothes Sublimat von Schwefelarsen, dann nur von Arsen.
Nachdem in das offene Röhrenende ein spiralförmig aufgewundenes Eisenblech eingesteckt und eine lose lutirte Bleitute als Vorlage angebracht worden, erhitzt man die Röhre in einem Windofen 1—1½ Stunden lang allmälig bis zur Rothgluth.
Dabei condensirt sich das ausgetriebene Arsen grösstentheils an dem Eisenblech, wovon es durch Aufrollen desselben sich ablöst, zum Theil aber auch in der Bleitute.
Dasselbe wird gewogen, wobei Probe und Gegenprobe stimmen müssen.
Man bringt aus Arsenkies und Arsenikalkies im Grossen sowohl, wie bei der Probe nicht den stöchiometrisch berechneten Arsengehalt aus.
Bei Anwendung von arseniger Säure als Rohmaterial sublimirt auch diese bei einer 185°C. übersteigenden Temperatur.
§. 189. Analytische Probe.
Zur Bestimmung des gesammten Arsengehaltes in einem Probirgut glüht man ½—1 Gramm mit dem 4—5 fachen Kalisalpeter und dem 1½ fachen calcinirter Soda in einem zur Hälfte angefüllten Porzellantiegel bei starker Rothgluth, laugt die arsensaures Kali-Natron enthaltende Schmelze mit heissem Wasser vollständig aus, dampft, wenn sich bei Zusatz von Salpetersäure Kieselsäure ausscheiden sollte, zur Trockne, weicht in Wasser auf, filtrirt die Kieselsäure ab, setzt zum Filtrat Ammoniak im Ueberschuss, wodurch dasselbe nicht getrübt werden darf, dann eine Auflösung von schwefelsaurer Magnesia, welche so viel Salmiak enthält, dass sie durch Ammoniak nicht mehr getrübt wird.
Es scheidet sich dann nach 12 stündigem Stehen in der Kälte arsensaure Ammoniakmagnesia, (Mg2, NH4) As + 12 aq., aus, welche man abfiltrirt, mit einer kalten Mischung von 3 Thln. Wasser und 1 Ammoniak so lange auswäscht, bis das mit Salpetersäure und salpetersaurem Silberoxyd versetzte Waschwasser nur noch ein ganz geringes Opalisiren zeigt.
Der Niederschlag wird hierauf getrocknet, vom Papier getrennt, welches man gesondert verbrennt, und in einem Porzellantiegel im Muffelofen anfangs, so lange Ammoniak entweicht, gelinde geglüht, wo dann, ohne eine Reduction der Arsensäure durch das entweichende Ammoniak fürchten zu müssen, arsensaure Magnesia Mg2 As mit 73,6 % Arsensäure oder 48,04 % Arsen entsteht.
Analytische Probe.
Bei dieser Probe bleiben die schweren Metalle und die alkalischen Erden im Rückstande von der Schmelze; nur Phosphorsäure beeinträchtigt das Resultat, indem dieselbe eine analoge Magnesiaverbindung, wie die Arsensäure, giebt.
2. Kapitel.
Proben auf arsenige Säure.
Zweck der Proben.
§. 190. Allgemeines.
Es kommt seltener vor, einen Rohstoff auf die daraus auszubringende Menge von arseniger Säure durch eine combinirte Röstung und Sublimation zu prüfen, als den Gehalt an reiner arseniger Säure in einer unreinen Säure nachzuweisen (Methoden auf nassem Wege).
Verfahren.
§. 191. Röstsublimirprobe.
Man thut etwa 2—5 Grm. des Probirgutes an die eine offene Seite einer schwerschmelzigen Glasröhre, welche über einer Feuerung etwas ansteigend liegt, lässt deren anderes niedergebogenes Ende in eine grosse mehrhalsige Glasflasche ragen und verbindet diese mit Aspirator (Wasserflasche mit Heber), welcher Luft durch die Röhre saugt.
Entsteht in letzterer kein Sublimat von arseniger Säure mehr, so treibt man das weisse Sublimat durch Hitze in den gekrümmten Theil der Röhre, schneidet diesen ab, entfernt mittelst einer Federfahne die arsenige Säure daraus und wiegt sie gemeinschaftlich mit der in der Glasflaschenvorlage befindlichen.
Soll die Bestimmung genauer stattfinden, so ermittelt man nach S. 407 den Gesammtgehalt an Arsen im Probirgut, röstet dasselbe in ähnlicher Weise, wie im Grossen, ab und bestimmt den im Rückstande gebliebenen Arsengehalt.
Aus der Differenz lässt sich dann die Menge der gewinnbaren arsenigen Säure berechnen.
Analytische Proben.
§. 192. Analytische Proben.
Unreine arsenige Säure kann man, wenn man nicht eine Sublimirprobe in einer einseitig geschlossenen Glasröhre in ähnlicher Weise, wie oben angegeben, vornehmen will, auf ihren Gehalt an reiner arseniger Säure prüfen durch
Auslaugeprobe.
1) eine Auslaugeprobe.
Man kocht das Probirgut mit der 20 fachen Menge Wasser mehrere Stunden wiederholt unter Ersetzung des verdampfenden Wassers, filtrirt, wiegt den unlöslichen getrockneten Rückstand und findet die arsenige Säure aus der Differenz.
2) eine gewichtsanalytische Probe.
Man löst das Probirgut in einem geräumigen Kolben unter Anwendung von Wärme in Salzsäure, fügt von Zeit zu Zeit kleine Portionen chlorsaures Kali zu, bis die Flüssigkeit stark nach chloriger Säure riecht, lässt sie in gelinder Wärme bis fast zum Verschwinden des Geruches stehn, fällt die gebildete Arsensäure durch Ammoniak, schwefelsaure Magnesia und Salmiak (S. 407) und berechnet aus der gefundenen Arsensäure die arsenige Säure.
Gewichtsanalyt.
Probe.
3) eine volumetrische Probe.
Von den empfohlenen Methoden lässt sich die nachstehende von F. Mohr am einfachsten bei genauen Resultaten anwenden, welche darauf beruht, die arsenige Säure durch eine Jodlösung von bekanntem Gehalte bei einem Ueberschusse von doppelt kohlensaurem Natron in Arsensäure überzuführen.
Man wendet eine Lösung von Jod in Jodkalium, deren freies Jod Stärkekleister bläut, an.
Setzt man nun zu einer Lösung der an Alkalien gebundenen arsenigen Säure Stärkekleister und Jodlösung, so bildet sich unter Wasserzersetzung Arsensäure und Jodwasserstoff, welcher sich mit dem Natron in Jodnatrium umsetzt und den Kleister nicht färbt, so bald aber alle arsenige Säure in Arsensäure umgewandelt, bläut das jetzt frei auftretende Jod den Kleister und dies ist das Reactionsende.
Volumetr. Probe.
Zur Herstellung der titrirten Jodlösung löst man 5 Gramm reines trocknes Jod in concentrirter Jodkaliumlösung und verdünnt diese bis zu 1 Liter; dann werden 2,5 Gramm reine trockne arsenige Säure mit der doppelten Menge von zweifach kohlensaurem Natron unter Kochen in Wasser zur klaren Flüssigkeit gelöst und diese unter starkem Umschütteln bis zu 500 C. C. verdünnt, so dass im Liter Flüssigkeit 5 Grm. arsenige Säure vorhanden sind.
20 C. C. der letzteren werden nun in ein Becherglas gethan, ein nahezu gleiches Volumen einer kalt gesättigten Lösung von gereinigtem doppelt kohlensauren Natron nebst etwas Stärkekleister hinzugefügt und unter stetem Umrühren so lange Jodlösung aus einer Stopfbürette allmälig eintröpfeln gelassen, bis sich die Flüssigkeit bleibend blau färbt.
Die verbrauchte Anzahl C. C. Jodlösung entspricht alsdann 0,1 Gramm arseniger Säure.
Bei der Hauptprobe löst man etwa so viel Probirgut, dass dasselbe an 0,1 Gramm arsenige Säure enthält, in 20 C. C. einer gesättigten Lösung von doppelt kohlensaurem Natron, giebt Stärkekleister hinzu und lässt bis zu eintretender Bläuung Jodlösung zutröpfeln.
Aus dem verbrauchten Volum derselben lässt sich dann der Gehalt an arseniger Säure berechnen.
3. Kapitel.
Proben auf Arsensulphuride.
Verschiedene Arsensulphuride.
§. 193. Allgemeines.
Als technisch nutzbare Arsensulphuride (farbige Arsengläser) werden auf den Arsenhütten Realgar (rothes Schwefelarsen, Sandarach, Rubinschwefel, Arsenrubin), As mit 70,15 As, und Rauschgelb (gelbes Schwefelarsen, Operment, Auripigment), As mit 61,04 As, dargestellt, und zwar ersterer durch Erhitzen von Arsen (Arsenkies) und Schwefel (Schwefelkies, Schwefel) abgebenden Substanzen und Umschmelzen des ungleichmässig gefärbten Sublimates, letzteres durch Zusammenschmelzen von arseniger Säure und Schwefel oder durch Sublimiren eines aus diesen Stoffen hergestellten Gemenges (2 As + 9 S = 2 As + 3 S).
Zweck der Proben.
Es bezwecken nun die dokimastischen Proben entweder die Ermittlung der darstellbaren Menge von Arsensulphurid aus vorliegenden Rohmaterialien oder die Ausmittlung desjenigen Beschickungsverhältnisses, bei welchem die schönste Farbe des Productes oder eine im Handel verlangte bestimmte Farbennüance erhalten wird.
Volumetr. Probe.
Zur Ermittlung des Arsengehaltes in Schwefelarsen, welches z. B. durch Fällen mit Schwefelwasserstoff erhalten ist, schlägt Graeger nachstehendes volumetrisches Verfahren vor:
Man fügt zu dem Schwefelarsen reines einfach kohlensaures Natron, setzt Wasser bis zu 100 C. C. Verdünnung hinzu, nimmt von der trüben gelblichen Lösung 10 C. C., verdünnt weiter mit Wasser, giebt einen Zusatz von klarer Stärkelösung und fügt titrirte Jodlösung hinzu, bis sich erstere bläut.
Während Schwefelarsen durch Jod allein nicht vollständig zerlegt wird, geschieht dies bei Anwesenheit von kohlensaurem Natron, indem As S + 5 J + 5 H = As + 5 HJ + S geben und die entstandene Arsensäure vom kohlensauren Natron aufgenommen wird.
Die Reaction verläuft demnach ganz so, wie bei der arsenigen Säure (S. 409).
Das kohlensaure Natron darf für sich nicht auf Jod wirken und dem Schwefelarsen nicht die geringste Menge Schwefelwasserstoff anhängen.
Erdm., J. f. pr. Chem. Bd. 96. S. 261. — Graeger, Massanalyse.
1866. S. 77.
§. 194. Realgarproben.
Realgar von schönster Farbe ist morgenroth, ins Hyacinthrothe und Bräunliche übergehend, von pomeranzgelbem Strich und durchscheinend.
Eigenschaften des Realgars.
Soll Realgar durch Erhitzen von Arsen- und Schwefelkies dargestellt werden, so muss man der stöchiometrischen Rechnung zufolge auf 130,4 Thle.
Schwefelkies 152,1 Thle.
Arsenkies für 100 Thle.
Realgar nehmen, denn Schwefelkies giebt, während die Hüttenanlagen nur 15—18 % liefern, 23 % Schwefel beim Erhitzen unter Luftabschluss (7 Fe = Fe + 6 Fe + 6 S), Arsenkies höchstens 46 % Arsen (Fe + Fe As = 2 Fe + As).
Bei zweifelhafter Beschaffenheit der Rohmaterialien muss man dieselben für sich sublimiren, um dann je nach dem Ausfalle die gemeinschaftlich der Sublimation zu unterwerfenden Mengenverhältnisse berechnen zu können.
Man weicht im Grossen nicht sehr wesentlich von dem stöchiometrischen Verhältniss ab, indem man gewöhnlich von beiden Rohmaterialien gleiche Theile nimmt.
Die Darstellung des Realgars geschieht niemals aus arseniger Säure, weil diese sich theilweise mit sublimirt und den Realgar für seine technische Verwendung (Reduction des Indigos, Hagelgiesserei) untauglicher macht.
Darstellung des Realgars.
Das Erhitzen der Beschickung (20—30 Gramm und mehr) geschieht in einer einseitig geschlossenen Glasröhre, ähnlich wie bei arseniger Säure (S. 408).
Fällt das Sublimat ungleichmässig in der Farbe aus, so schmilzt man dasselbe bei Luftabschluss und gelinder Hitze in einem Porzellantiegel um und beurtheilt dann die Farbe.
Probirverfahren.
Durch Zusatz von Schwefel bei diesem Umschmelzen oder von Arsen oder arsenreicherem Sulphid kann man die im Handel verlangten Farbentöne hervorbringen.
Schwefel macht dunkle Farbentöne heller.
Realgar ist leichtflüssiger, als Rauschgelb und dieses wieder leichtflüssiger, als arsenige Säure.
Realgar verdampft schon unter der Glühhitze.
Eigenschaften des Rauschgelbs.
§. 195. Rauschgelbproben.
Das Rauschgelb ist von citronen- bis pomeranzgelber Farbe und besteht künstlich bereitet aus einem Gemenge von Schwefelarsen und arseniger Säure.
Schmilzt man Schwefel und arsenige Säure nach dem stöchiometrischen Verhältnisse zusammen (73 : 100), so entstehen weit weniger schöne Farben, als bei geringerem Schwefelzusatz.
Gewöhnlich wendet man auf 100 arsenige Säure 14—17 Schwefel an; schon einige Procent Schwefel bringen eine gelbe Farbe hervor.
Lampadius fand im künstlichen Rauschgelb 6—10,5, Guibourt bis 94 % arsenige Säure.
Probirverfahren.
Man schmilzt arsenige Säure und Schwefel (10—20 Grm.) in einem Glaskolben bei allmälig steigender Temperatur zusammen, bis eine Sublimation beginnt, oder man erzeugt, wie bei Realgar, in einer Glasröhre ein Sublimat.
XV. Schwefel.
Zweck der Proben.
§. 196. Allgemeines.
Bei Untersuchung von Erzen (Schwefelerden, Schwefelkies Fe mit 53,33 S, Kupferkies Cu Fe mit 34,89 S) und Hüttenproducten kommt es entweder darauf an, den ganzen oder nur den im Grossen ausbringbaren Schwefelgehalt zu bestimmen oder zu ermitteln, wie viel wirkliches Schwefeleisen oder Lech ein kiesiges Erz giebt.
Theorie.
§. 197. Sublimirprobe auf den im Grossen ausbringbaren Schwefelgehalt (Destillationsprobe).
Diese Probe beruht darauf, dass in Erzen (Schwefelerden) vorkommender freier Schwefel über 440°C. hinaus verdampft und sich je nach dem Grade der Abkühlung im flüssigen oder festen Zustande auffangen lässt.
Höhere Schwefelungsstufen geben bei Luftabschluss ebenfalls einen Theil ihres Schwefels ab, aber erst bei höherer Temperatur, so Schwefelkies an 23 % (7 Fe = Fe6 Fe + 6 S), Kupferkies an 9 % (Cu Fe = Cu Fe2 + S).
Die Hütten bringen aus Schwefelkies gewöhnlich nur 15—18 % Schwefel aus, weil die Entfernung von mehr zu viel Brennmaterial kostet.
Bei Schwefelerden, Gemengen von gediegen Schwefel mit erdigen Substanzen, muss man von einer richtig genommenen Durchschnittsprobe eine grössere Menge (etwa 1 Kilogr.) anwenden, weil die nicht zu vermeidenden Verluste, welche von der Menge des Probirguts fast unabhängig sind, bei grösserer Abwage relativ geringer werden.
Man erhitzt das Erz im Windofen in einer thönernen dichten Retorte, deren etwa 15 Cm. lang hervorragender Hals mit einem eben in Wasser tauchenden geneigten Porzellanrohr gut lutirt ist, allmälig bis zur starken Rothgluth, wo sich dann die Schwefeldämpfe im Porzellanrohr condensiren und der Schwefel in die Wasserschale fliesst.
Probirverfahren für Schwefelerden.
Entlässt das den Schmelzpunct des Schwefels übersteigende Rohr bei hinreichender Temperatur der Retorte keinen Schwefel mehr, so nimmt man dasselbe weg, erwärmt es und lässt den Schwefel aus demselben ins Wasser fliessen.
Der aus letzterem genommene Schwefel wird getrocknet und gewogen.
Von Schwefelkies, welcher homogener als Schwefelerden zu sein pflegt, nimmt man etwa 2 Gramm und erhitzt dieselben nach Anthon im grobgepulverten Zustande in einer etwa 30— 40 Cm. langen und 13—15 Mm. weiten einseitig geschlossenen Glasröhre, nachdem zur Vermeidung der Luftcirculation im Innern in das offene Ende in etwa 7 Cm. Entfernung von dem Erz eine ebenfalls an dem einen Ende zugeschmolzene engere Röhre eingesteckt ist.
Probirverfahren für Schwefelkies.
Dingl., Bd. 161. S. 115.
Hört die Sublimation von Schwefel auf, so schneidet man das Röhrenende mit dem Sublimat ab, wiegt dasselbe, verflüchtigt den Schwefel, wiegt das Röhrenstück abermals und findet aus der Differenz den Schwefelgehalt.
§. 198. Massanalytische Proben zur Ermittlung des ganzen Schwefelgehaltes.
Diese kann z. B. erwünscht sein zur Beurtheilung des Röstgrades eines Schwefelmetalles (Zinkblende, Bleiglanz etc.), des Schwefelgehaltes in einem rohen Brennmaterial oder in Asche, der Anwendbarkeit eines Schwefelkieses zur Schwefelsäurebereitung, indem man zunächst den Schwefelgehalt des Rohmaterials bestimmt, dieses soweit abröstet, als es im Grossen zu geschehen pflegt und dann den Schwefelrückhalt im Röstgut ermittelt, u. drgl. m. Soll in einem Röstgut der Gehalt an unzersetzten Schwefelmetallen und schwefelsauren Salzen nachgewiesen werden, so kann man sich des S. 373 angegebenen Verfahrens bedienen.
Zweck der Proben.
Theorie der Titrirmethoden.
Die nachstehenden massanalytischen Methoden beruhen darauf, den Schwefel auf nassem (Ricqlès Verfahren) oder trocknem Wege in Schwefelsäure zu verwandeln und diese durch titrirte Chlorbariumlösung zu bestimmen (Verfahren in Freiberg und zu Lend, Methoden von Anthon und Ricqlès) oder einen Ueberschuss von kohlensaurem Natron durch die gebildete Schwefelsäure theilweise zu sättigen und das übrig bleibende kohlensaure Natron zu titriren (Pelouze’s Verfahren).
Wildenstein erhöht die Genauigkeit der ersteren Probe durch Zurücktitriren des überschüssig zugesetzten Chlorbariums durch chromsaures Kali.
Man kann auch den gewichtsanalytischen Weg anwenden, indem man das Probirgut mit Königswasser anhaltend digerirt und die gebildete Schwefelsäure durch Chlorbarium niederschlägt oder das Probirgut, z. B. schwefelkieshaltige Steinkohlen, Asche etc. mit dem 8 fachen Salpeter, dem 4 fachen Soda und dem 16 fachen Kochsalz schmilzt, das gebildete schwefelsaure Salz mit kochendem Wasser auslaugt, filtrirt, das Filtrat zur Abscheidung von Kieselsäure zur Trockne dampft, etwas Salzsäure und Wasser zusetzt, filtrirt und im Filtrat die Schwefelsäure durch Chlorbarium präcipitirt.
Bei letzterem Verfahren erhält man auch die Schwefelsäure in etwa vorhandenem Gyps oder Schwerspath mit.
Freiberger Verfahren.
1) Freiberger Verfahren.
Zur Bestimmung des Schwefelgehaltes in gerösteten Bleierzen etc. wird 1 Gramm möglichst fein geriebenes Probirgut mit 2 Gramm reinem Salpeter in einer Porzellanschale zusammengerieben und in einem Schälchen von starkem Eisenblech von etwa 25 Cm. Tiefe und 55 Cm. oberem Durchmesser auf einen Ansiede- oder Röstscherben gesetzt, welchen man in der nicht zu stark rothglühenden Muffel erhitzt.
Nachdem. die Masse nach 5—8 Min. ruhig geworden, nimmt man das Schälchen aus dem Ofen, weicht die erkaltete Masse mit heissem Wasser auf, filtrirt in ein kleines Becherglas, wäscht den Rückstand mit möglichst wenig Wasser aus, fügt allmälig einen Ueberschuss von Salzsäure hinzu, treibt durch Erhitzen auf dem Sandbade die salpetrige Säure aus und lässt zu der heissen, möglichst concentrirten Lösung titrirte Chlorbariumlösung aus einer in ¼ C. C. getheilten Bürette allmälig zutröpfeln, wobei man nach dem jedesmaligen Zusetzen und Umrühren dem Niederschlage Zeit zum Absetzen lässt.
Erscheint bei neuem Zusatze keine weisse Trübung mehr, so ist die Reaction beendigt.
Man kann mehrere solcher Proben in etwa 2 Stunden Zeit anfertigen.
Die Normalflüssigkeit enthält in 1 C. C. 0,152 Grm. reines Chlorbarium, welche 0,050 Grm. Schwefelsäure oder 0,020 Grm. Schwefel ausfällen, so dass 1 verbrauchtes C. C. Lösung 5 % Schwefelsäure und 2 % Schwefel entspricht.
Plattner, metallurg. Röstprozesse.
1856. S. 378.
Ein ähnliches Verfahren wird für Kiese zu Lend im Salzburgschen angewandt.
Oestr. Ztschr. 1862. S. 306.
2) Anthon’s Verfahren.
1—2 Grm. feingepulverter Kies etc. werden mit 4—5 Thln.
Kalisalpeter und 1½ Thln. calcinirter Soda in einem Porzellantiegel oder Glaskolben bei dunkler Rothglühhitze geschmolzen, 15—20 Min. lang die Masse noch im Glühen erhalten, nach dem Erkalten mit heissem Wasser extrahirt, das Filtrat mit Salzsäure versetzt und die Schwefelsäure mittelst Chlorbariumlösung titrirt.
Dingl., Bd. 161. S. 115.
Anthon’s Methode.
Zur Bestimmung eines anwesenden Arsengehaltes filtrirt man den schwefelsauren Baryt ab und fällt aus dem sauren Filtrat durch Schwefelwasserstoffgas Schwefelarsen, welches in einer verstöpselten Flasche 10—20 St. stehen bleibt, dann filtrirt, gewaschen, getrocknet und aus seinem Gewicht annähernd der Arsengehalt gefunden wird, indem 100 Schwefelarsen 48,3 Arsen geben.
In dem Rückstand vom Schmelzen und Auslaugen kann man nach dem Auflösen in Salzsäure das Eisen durch Ammoniak fällen und in der ammoniakalischen Lösung einen Kupfergehalt nachweisen (S. 210).
3) Ricqlès’ Methode.
Ein Gemenge von 1 Gramm Probirgut mit 4 Gramm chlorsaurem Kali wird tropfenweise mit Salpetersäure versetzt, die Lösung filtrirt, auf 20 C. C. verdünnt und mit Chlorbariumlösung titrirt, welche in 1 Liter 38,15 Grm. reines Chlorbarium enthält, die 5 Grm. Schwefel ausfällen.
Jedes C. C. Lösung entspricht dann 5/1000 = ½ % Schwefel.
Die Reaction ist beendigt, wenn ein Tropfen der Probeflüssigkeit mit Schwefelsäure eine leise Trübung giebt.
B. u. h. Ztg. 1862. S. 117.
Ricqlès’ Verfahren.
Wildenstein’s Verf.
4) Wildenstein’s Methode.
Man fällt die schwefelsäurehaltige, auf 45—55 C. C. verdünnte saure Lösung mit titrirter Chlorbariumlösung, bis ein geringer Ueberschuss von letzterer vorhanden, kocht ½—1 Min., indem man die Lösung vorher mit kohlensäurefreiem Ammoniak in geringem Ueberschuss versetzt, und fügt eine titrirte Lösung von neutralem chromsauren Kali immer in Quantitäten von nur ½ C. C. zur Fällung der überschüssigen Baryterde so lange zu, bis die Flüssigkeit eine deutlich gelbe Farbe zeigt, wenn man sie umschwenkt und einige Zeit klären lässt.
Dann tröpfelt man wieder einige Tropfen Chlorbariumlösung bis zur Entfärbung hinzu, indem man dem entstehenden Niederschlag zum Absetzen jedesmal Zeit lässt oder einige Tropfen abfiltrirt. 1 C. C. Chlorbariumlösung fällt zweckmässig 0,015 Grm. Schwefelsäure und 1 C. C. Chromlösung entspricht 0,01 Grm. Schwefelsäure.
B. u. h. Ztg. 1863. S. 6.
Pelouze’s Verfahren.
5) Pelouze’ Methode.
Man erhitzt 1 Grm. Kies etc. mit 5 Grm. reinem trocknen kohlensauren Natron, 7 Grm. chlorsaurem Kali und 5 Grm. geglühtem Chlornatrium in einem eisernen Löffel allmälig, versetzt das Gemenge noch 8—10 Min. in Rothgluth, laugt die Schmelze aus und bestimmt in dem Filtrat mit Normalschwefelsäure den Theil des von der beim Schmelzen gebildeten Schwefelsäure nicht gesättigten kohlensauren Natrons, wo sich dann durch Rechnung der Schwefelgehalt finden lässt.
Von gerösteten Erzen nimmt man 5 Grm. und schmilzt mit 5 Grm. kohlensaurem Natron und 5 Grm. chlorsaurem Kali.
Es lassen sich in 30—40 Min. mehrere Proben anstellen, bei welchen das Reactionsende deutlicher, als bei der Fällung mit Chlorbarium hervortritt.
Polyt. Centr. 1862. Nr. 1.
Probe auf Schwefelmetalle.
§. 199. Probe auf Schwefelmetalle (Rohstein- oder Lechprobe).
Dieselbe bezweckt die Ermittlung der Schwefelmetalle in einem Röstgute oder die Menge Einfachschwefeleisen (Lech), welche ein von erdigen und auch metallischen Beimengungen begleiteter Schwefelkies als wirksamen Bestandtheil bei Hüttenprozessen zu geben vermag.
Man benutzt den Schwefelkies z. B. als Zuschlag bei der Gold- und Silberroharbeit, um aus armen Erzen den Gold- und Silbergehalt in dem gebildeten Stein (Einfachschwefeleisen) anzureichern, bei oxydischen oder zu stark gerösteten Kupfererzen zur Schwefelung des Kupfers, bei Röstprozessen zur Bildung von Schwefelsäure (Amalgamation, Augustin’s und Ziervogel’s Entsilberungsmethode) etc.
Aus der Beschaffenheit des bei der Lechprobe erhaltenen Steines kann auf die An- oder Abwesenheit gewisser metallischer Beimengungen geschlossen werden.
Man wendet seltener eine mechanische Probe, als eine chemische auf trocknem Wege (Lechprobe) an.
Probirmethoden.
1) Lechprobe.
Man thut 1 Probiretnr.
Erz mit 10 Pfund Kolophonium gemengt in eine Bleitute, darauf 2—3 Ctr. Borax und 1—2 Ctr. metallfreies Glas (sehr saure Erze erhalten auch wohl noch einen Zusatz von Kalkstein oder Flussspath), bedeckt das Ganze mit einer starken Lage Kochsalz, legt auf dasselbe ein Stückchen Holzkohle, um eine stark reducirende Atmosphäre zu erzeugen, erhitzt die bedeckte Tute im Windofen oder unter der Muffel anfangs allmälig und setzt sie nach dem Abflammen einer 30—45 Min. langen Gelbrothglühhitze aus.
Nimmt man statt einer Bleitute (Taf. VI. Fig. 81) einen Bleischerben (Taf. VI. Fig. 93), so läuft man Gefahr, dass sich Schwefeleisen oxydirt und dessen Eisengehalt verschlackt wird.
Lechprobe.
Bei diesem Schmelzen gehen höhere Schwefelungsstufen oder höher arsenicirte Metalle in niedrigere Schwefel- und Arsenverbindungen über und schmelzen zu einem mehr oder weniger speisigen Lechkönig zusammen, dessen Beschaffenheit nach den fremden metallischen Beimengungen sich richtet.
Die erdigen Bestandtheile im Röstgute werden durch Borax und Glas verschlackt und der Kolophoniumzusatz soll dazu dienen, etwa vorhandene schwefelsaure Salze in Schwefelmetalle überzuführen.
Bei gut gerathener langsam erstarrter Probe befindet sich über dem spröden König eine davon leicht zu trennende völlig geflossene, leicht zerspringende, glasige, von Metalloxyden gefärbte Schlacke, darüber rein weisses oder röthlich (von Mangan), grün oder blau (von Kupfer) gefärbtes Kochsalz.
Der König wird gewogen, zerschlagen und aus seinem Bruchansehn auf die An- oder Abwesenheit fremder Metalle geschlossen, welche auf den Werth des Erzes wesentlich influiren.
Oestr. Ztschr. 1857. S. 135.
Ein reiner, nur aus Schwefeleisen bestehender König hat einen feinkörnigen Bruch mit speisgelber Farbe und zerfällt an der Luft in kurzer Zeit (zuweilen schon nach ¼ Stunde) in Folge eines vom Borax herrührenden Gehaltes an Schwefelnatrium, welches in Aetznatron, schwefelsaures Natron und Schwefelwasserstoffgas übergeht.
Kupferkies erzeugt eine messinggelbe Farbe bei rasch entstehenden Anlauffarben und wirkt günstig, indem er eine bessere Separation des Leches von der Schlacke bewirkt und bei der Roharbeit zur vollständigeren Ansammlung des Silbers beiträgt; dagegen hält bei der Entsilberung eines solchen Leches durch Blei das Kupfer mehr Silber zurück.
Kupferglanz ertheilt dem Stein eine blaugraue Farbe, feines Korn und grosse Sprödigkeit.
Schwefelblei bringt weissgraue Farbe und einen mehr oder weniger blättrigen Bruch hervor; dasselbe ist ein ausgezeichnetes Extractionsmittel für Silber und Gold.
Bei gerösteten Erzen scheidet sich ein Bleigehalt mit dem Leche metallisch aus, in welchem Falle man zuerst das Gewicht beider bestimmt, dann den spröden Lech vom Blei trennt und dieses für sich wiegt.
Zinkblende erschwert wegen ihrer Strengflüssigkeit die Bildung des Leches und dessen Ausscheidung sehr und macht den König auf dem Bruche strahlig oder blättrig, halbmetallisch glänzend, schwarzgrau, wenig oder gar nicht an der Luft zerfallend.
Bei bedeutendem Blendegehalt zeigt sich selbst bei viel Boraxzusatz und Anwendung sehr hoher Schmelztemperatur ein Gemenge von Lech und Schlacke und nur ein kleines eckiges oder gar kein abgesondertes Rohsteinkorn.
Ein Zusatz von metallischem Kupfer, als Draht oder Feilspäne, welcher demnächst wieder in Abzug gebracht werden muss, begünstigt die Ausscheidung eines blendigen Leches.
Zu Przibram beschickt man z. B. 50 Pfd. blendiger Schwefelkiese mit 100 Pfd. Borax und 20 Pfd. Fensterglas, indem man ⅔ dieses Gemenges und 4 Pfd. Kohlenstaub- mit der Probe mengt, das noch vorhandene Drittel darüber streut, dann eine Kochsalzdecke und ein Stückchen Holzkohle oder eine Steinkohlen- oder Kokspulverschicht obenauf giebt; geröstete Erze erhalten ½—1 Pfd., rohe Erze bis 2 Pfd. Kupferzusatz.
Man schmilzt nach dem Abflammen 30—35 Min. Zinkblende ist die schädlichste Beimengung, sie erschwert im Grossen die Lechbildung und die Ansammlung des Silbers und Goldes im Lech, giebt Ansätze und Ofenbrüche, vermindert das specifische Gewicht des Steins, in Folge dessen derselbe sich schwieriger von der Schlacke trennt etc.
Arsenmetalle machen den Bruch feinkörnig und weissgrau, die Könige zerfallen erst nach mehreren Tagen.
Bei vorwaltenden Schwefelungen entsteht ein speisiger Stein, bei vorwaltendem Arsengehalt eine Speise oder steinige Speise; sind beide in nahezu gleichen Mengen vorhanden, so finden sich getrennte Lagen von Stein und Speise.
Ein Arsengehalt verlängert die Hüttenprozesse und giebt Veranlassung zu grösserer Gold- und Silberverflüchtigung.
Antimon verhält sich ähnlich wie Arsen.
Rittinger’s Erfahr.
1857. S. 33.
2) Anthon’s mechanische Probe auf Schwefelkies.
In eine 15 Cm. lange und 10—12 Mm weite Glasröhre thut man ½ Loth sehr feingepulverten reinen Schwefelkies von 4,9—5 spec. Gew., schüttelt stark, bis er sich nicht mehr setzt, und bringt im Niveau seiner Oberfläche am Glase einen Theilstrich an.
Nachdem der Inhalt der Röhre ausgeschüttet, füllt man in dieselbe ½ Loth feines Quarzpulver, rüttelt und bezeichnet den Stand abermals mit einem Feilstrich.
Theilt man nun den Zwischenraum zwischen beiden Strichen in 50 Theile, so entspricht jeder 2 % Schwefelkies in einer feingeriebenen und in die Röhre gethanen Probe.
Mechanische Probe.
Dingl., Bd. 161. S. 115.
XVI. Mangan.
§. 200. Allgemeines.
Das metallische Mangan hat keine technische Nutzung, sondern nur dessen Oxyde und Oxydhydrate (Braunsteine) finden technische Verwendung zur Darstellung von Chlor und Sauerstoff und gehen deshalb die dokimastischen Methoden darauf hinaus, den Werth der Braunsteine nach der Menge von diesen Gasen zu bestimmen, welche die verschiedenen Erzsorten beim Behandeln mit Säuren zu entwickeln vermögen.
Technische Verwendung der Manganverbindungen.
Zuweilen interessirt es den Hüttenmann, namentlich den Eisenhüttenmann, den z. B. auf die Schlackenbildung (S. 24) wesentlich influirenden Mangangehalt in Erzen etc. zu kennen; es muss dann aber zur Bestimmung desselben meist eine chemische Analyse auf nassem Wege angestellt werden, insofern eine einfachere Massanalyse nicht zum Ziele führt.
Nach Art der Kobalttitrirprobe (S. 234) lässt sich neben Eisenoxyd, Nickel und Zink ein Mangangehalt durch Quecksilberoxyd und Chamäleonlösung bestimmen, wenn man das Mangan als Chlorür oder schwefelsaures Oxydulsalz in Lösung bringt.
Winkler, in Fresenius’ Ztschr. III, 421.
Fast 9/10 der ganzen Braunsteinproduction wird zur Chlor- und Chlorkalkbereitung, namentlich zum Bleichen der Baumwolle verwandt, während das übrige 1/10 in Glashütten zum Färben und Entfärben des Glases, zum Malen auf Porzellan und Fayance, zur Töpferglasur etc. dient.
Bei Anwendung des Braunsteins zur Glasbereitung spielt der Oxydationszustand des Mangans eine minder wichtige Rolle, als die Qualität und Quantität der fremden Beimengungen, z. B. von Eisen-, Nickel-, Kobalt- und Kupferoxyd.
Während man früher die entfärbende Wirkung des Braunsteins auf von Eisenoxydul grün gefärbtes Glas dahin erklärte, dass das Eisenoxydul dadurch in farbloses, resp. schwachgrün färbendes Eisenoxyd übergeführt werde, so soll nach neueren Untersuchungen die violette Manganfarbe die Complementärfarbe des dunkelgrünen Eisenoxydulglases in Hellgrün oder Farblos bilden.
Polyt. Centr.
1857. S. 580.
Handelswerth d. Braunsteine.
Der Handelswerth eines Braunsteines (welcher früher wohl nur nach dem äussern Ansehen festgesetzt wurde, wobei natürlich der krystallinische Stein die Hauptrolle spielte und häufig Irrungen vorkamen) hängt ab:
Sauerstoff- u. Chlormenge.
1) von der verwendbaren Sauerstoffmenge, welche derselbe beim Behandeln mit Schwefelsäure giebt (Mn + S = Mn S + O = 18,3 % O) oder der Chlormenge, welche beim Erwärmen des Braunsteins mit Salzsäure (Mn + 2 Cl H = Mn Cl + 2 H + Cl = 81,2 % Cl) oder mit Kochsalz und Schwefelsäure (Mn + Na Cl + 2 SH = Mn S + Na S + 2 H + Cl = 81,2 % Cl) sich entwickelt.
Es lässt sich aus einem Braunstein nur diejenige Sauerstoffmenge gewinnen, welche mehr darin enthalten ist, als dem Manganoxydul zukommt. 1 Aeq. dieses verwendbaren Sauerstoffs entspricht 1 Aeq. Mangansuperoxyd im Erze.
Da Mangansuperoxyd (Mn) von allen Braunsteinerzen die grösste Menge Sauerstoff und Chlor entwickelt, so giebt man zur Werthbestimmung eines Braunsteins gewöhnlich dessen Gehalt nach Procenten Mangansuperoxyd an, welchem sie hinsichtlich ihrer Sauerstoff- oder Chlorentwicklungsfähigkeit entspricht.
Es ergeben nun die verschiedenen reinen Braunsteinerze in dieser Beziehung nachstehende Resultate:
Pyrolusit oder Weichmanganerz, Mn, giebt 18 % O, 81,2 % Cl und 100 % Mn; Braunit, Mn (nach Rammelsberg Mn Si + 3 Mn = [Formel] O3) 10 % O, 45,1 % Cl und 55,5 Mn; Manganit oder Graumanganerz, Mn H, 9 % O, 45,6 % Cl und 50 % Mn; Varvicit, Mn + Mn H, 13,8 % O, 62,2 % Cl und 76,6 % Mn; Hausmannit, Mn Mn oder Mn2 Mn, 6,8 % O, 30,6 % Cl und 37,7 % Mn; Psilomelan oder Hartmanganerz, (Mn, Ba, K) Mn2 + H, von variabler Zusammensetzung; Wad, Zersetzungsproduct und Gemenge anderer Manganerze, zuweilen Gemenge von Manganoxydhydrat mit Eisenoxydhydrat, in den mulmigen Varietäten am manganärmsten.
Gehalt der Braunsteinsorten.
Braunsteine von bekannteren Vorkommnissen haben nachstehende Procent-Gehalte an Mangansuperoxyd: Laisa im Grossherzogthum Hessen- Darmstadt: Stückerze von der Klaubarbeit 65—70, Wascherze 55—60; Giessen : Stückerze 70—95, Mulm 70—80, Wascherze 65—80, Durchschnitt aller Sorten (40—90 %) 62 %; Nassau : Stückerze erster Classe 60—80, zweiter Classe 60—62, dritter Classe 50—52, grobe Graupen in drei Sorten mit resp. 67, 56 und 50, feine Graupen in zwei Sorten mit resp. 60, und 48, Kläre in zwei Sorten mit resp.
62 und 40—42 %, Durchschnittsgehalt 50 — 60 %; Sorten unter 50 % sind zur Chlorbereitung wenig gangbar und werden wohl als manganhaltige Brauneisensteine zur Roheisendarstellung verkauft; Ilfeld am Harze:
Sorte 1, 2 und 3 resp. 71, 60,8 und 36,5, Grabenschlieg 51, Kehrherdschlieg 44,2 %; Elbingerode am Harz 60 %; Thüringen 70—80, höchstens 85 %; Huelva in Spanien 70—75 %.
Zerrenner, die Manganerz-Bergbaue.
Freiberg 1861.
Zerrenner c. l. S. 7.
Zerrenner c. l. S. 25.— Tasche, Berg-, Hütten- u. Salinenwesen des Grossh. Hessen.
1858. S. 30. — Ettling, in den Ann. d. Chem. u. Pharm. Bd. 43. S. 2. — Odernheimer, das Berg- u. Hüttenwesen im Herzogth. Nassau.
Wiesbaden 1865.
Bd. 1 S. 217.
Zerrenner, ibid. S. 34. — Odernheimer c. l. 1865. Bd. 1. S. 205, 415, 456.
Zerrenner c. l. p. 98. — Kerl, in B. u. h. Ztg. 1853. S. 148.
B. u. h. Ztg. 1859. S. 383. — Zerrenner c. l. S. 103.
Zerrenner c. l. S. 108.
Zerrenner c. l. S. 175. — Odernheimer c. l. Bd. 1. S. 291.
Einfluss fremder Beimengungen.
2)
Von den fremden Beimengungen der Qualität und Quantität nach.
Von den durch die zur Zerlegung der Braunsteine angewandte Säure nicht zersetzbaren Substanzen (Quarz, Schwerspath, Thon) wird der Werth des Braunsteins durch deren Gewicht und den Raum, den sie während des Transportes und im Entwicklungsgefässe nutzlos einnehmen, herabgedrückt; noch schädlicher wirken aber in dieser Beziehung Substanzen, welche gleichzeitig von der Säure angegriffen werden (Kalk, Eisenoxyd) und einen unnützen Verbrauch davon herbeiführen.
Auch die Grösse und Dichtigkeit der Stücke, sowie die Constitution des reinen Manganerzes (sein Oxydationszustand) kann einen verschiedenen Säureverbrauch veranlassen; während 1 At. Mn nur 2 At. Salzsäure verlangt (Mn + 2 Cl H = Mn Cl + Cl + 2 H), so erfordert 1 At. Mn 3 At. Salzsäure (Mn + 3 Cl H = 2 Mn Cl + Cl + 3 H) und in beiden Fällen resultirt dieselbe nutzbare Chlormenge.
Kalkgehalt.
Zur Bestimmung des Gehaltes an kohlensaurer Kalkerde übergiesst man 1 Gramm Braunstein mit verdünnter Salpetersäure, lässt unter öfterem Umrühren, wobei Aufbrausen stattfindet, etwa ¼ Stunde stehen, filtrirt auf ein gewogenes Filter, wäscht den Rückstand aus, trocknet und wiegt ihn, wo man dann aus der Differenz die Menge der kohlensauren Salze findet. 100 Thle. der letzteren sättigen 70,4 Thle. trockne Salzsäure oder 205 Thle. wässrige Salzsäure von 1,17 spec. Gew., welche letztere unnütz verloren geht.
Glüht man 1 Grmm.
Erz auf einem Röstscherben unter der Muffel und zieht von dem Glühverluste die auf eben angegebene Weise zu findende Kohlensäure ab, so erhält man die Menge des vorhandenen Wassers, des entwichenen Sauerstoffs und zuweilen organischer Stoffe.
Eisenoxydgehalt.
Ein Gehalt an Eisenoxyd lässt sich nach der später zu erwähnenden Fikentscher-Nolte’schen Methode (§. 202) ermitteln. 100 Thle.
Eisenoxyd bedürfen zur Sättigung 69,8 Thle. trockne Salzsäure oder 199,2 Thle.
Salzsäure von 1,17 spec. Gew.
Zur Ermittlung der zur Zerlegung eines Manganerzes erforderlichen Menge Salzsäure von bestimmtem specifischen Gewicht bringt man beide in einen mit Gasableitungsrohr versehenen Kolben und lässt die gasförmigen Producte vom Wasser absorbiren.
Man giesst das saure Wasser zum Rückstand, thut in die Masse ein gewogenes Stück reinen Marmor, lässt sich die überschüssige Säure damit sättigen und berechnet aus dem Gewichtsverlust die Menge derselben und daraus die der verbrauchten Säure.
100 Marmor sättigen 70,5 trockne und 205 Salzsäure von 1,17 spec. Gew.
Auch lässt sich die überschüssige Säure durch eine alkalimetrische Titrirprobe ermitteln.
Erforderliche Säuremenge.
Auch kann man die anzuwendende Säuremenge dem Volum nach messen, mittelst einer alkalischen Lösung ihren Titer bestimmen, das Erhitzen mit Braunstein wie oben ausführen, dann wieder das Volumen der zurückbleibenden sauren Flüssigkeit bestimmen und durch die alkalische Lösung ebenfalls ihren Titer ermitteln.
Aus der Differenz ergiebt sich die verbrauchte Säuremenge.
Hinsichtlich des Säureverbrauches weichen die im Kleinen mit einigen Gramm Erz erfolgten Resultate häufig von den im Grossen erhaltenen ab, indem in letzterem Falle der Erfolg des Prozesses wesentlich mit von der Uebung der Arbeiter abhängt.
Bei der dokimastischen Untersuchung eines Braunsteins muss auf einen Kalk- oder Eisengehalt Rücksicht genommen werden, indem ein solcher auf das Proberesultat influiren kann, z. B. ein Kalkgehalt bei der Fresenius-Will’schen Probe, ein Eisenoxydgehalt bei dem Fikentscher-Nolte’schen Verfahren.
3) Vom hygroskopischen Wassergehalt.
