Repository: HallerPatrick/nextflow-exercises

# nextflow-exercises

All exercises for the seminar Workflows for Scientific Data Analysis with Nextflow.


All workflow scripts are under the `workflow` directory, while the python scripts which are
actually doing the logic are under `lib`.

Results are written into `results`.

# Sample Project

## Overview

```mermaid

graph LR
    A{ Source Texts } --> Tokenization --> Kmers & Frequncy --> E[Merge Results]

```

## Results of running nextflow pipelines


| Pipeline   | URL                                       | Deployability | Docker | Reason                                      |

File: gesamt/kerl_metallurgische_1866.txt (part 25 of 27)
METALLURGISCHE PROBIRKUNST ZUM GEBRAUCHE BEI VORLESUNGEN UND ZUM SELBSTSTUDIUM. VON BRUNO KERL, PROFESSOR AN DER KÖNIGLICH HANNOVERSCHEN BERGAKADEMIE ZU CLAUSTHAL.
Nach Fresenius bedarfs zur vollständigen Trocknung eines Braunsteins einer Temperatur von 120° C., indem man das Trocknen zweckmässig etwa 1½ Stunden auf der Trockenscheibe (S. 106) vornimmt.
Hydratwasser geht bei dieser Temperatur noch nicht weg.
Für den Handel empfiehlt Fresenius, den sehr feingepulverten Braunstein etwa 6 Stunden lang in einer dünnen Schicht bei etwa 100° C. zu trocknen und dann eine geeignete Reduction vorzunehmen, indem der bei letzterer Temperatur getrocknete Braunstein bei 120° C. noch 0,3—0,5 % Wasser verliert.
Zur Abkürzung der Trockenzeit erhitzt Mohr den Braunstein in einer dicken Metallschale auf einer kleinen Weingeistlampe, rührt mit der Kugel des Thermometers um, entfernt, sobald 110° C. angezeigt werden, das Feuer und rührt noch beständig um, wobei das Thermometer auf 120° C. steigt; dann lässt man die Schale unter einer Glasglocke mit Chlorcalcium erkalten und wiegt rasch in einem Messingblechschiffchen (Taf. VI. Fig. 113) ab.
Auf der Fresenius’schen Trockenscheibe (Taf. IV. Fig. 60) lassen sich gleichzeitig mehrere Proben trocknen.
Wassergehalt
Dingl., Bd. 175. S. 277. Polyt. Centr.
1855. S. 693, 746.
Mohr, Titrirmethode.
1862. S. 493.
Man ist jedoch fast überall im Braunsteinhandel übereingekommen, den Braunstein bei 100° C. zu trocknen, zu welchem Zwecke man denselben in einem flachen Schälchen von Messing oder Kupfer im Luft- oder Wasserbade erhitzt, bis zwei Wägungen übereinstimmen.
Die trocknen Proben thut man noch heiss in Glasröhren von 12—14 Cm. Länge und 8—10 Mm. Weite, verkorkt diese, lässt erkalten und wiegt dann ab.
Um dabei eine Wiederaufnahme von Wasser zu vermeiden, wiegt man das geschlossene Rohr, schüttet eine entsprechende Menge Braunstein ins Lösegefäss und wägt das Röhrchen wieder, wobei man durch Feilstriche am Röhrchen eine gewisse Menge ungefähr markiren kann.
Aggregatzustand d. Erzes.
4) Vom Aggregatzustand des Erzes.
Braunstein in Schliegform wird gewöhnlich weniger gut bezahlt, als solcher in Stücken.
Für die Chlorentwicklung ist eine Schliegform nicht günstig, weil das zu dicht auf einander liegende Pulver den Zutritt der Säure zu demselben erschwert.
Dichtigkeit und Grösse der Stücke üben auch einen Einfluss auf den Säureverbrauch aus.
Es soll z. B. der Braunstein von Huelva in Spanien schwerer löslich sein, als der nassauische und in Folge dessen natürlich im Verhältnisse zum Procentgehalt an Mn um 2—3 Sgr. pro Ctr. im Preise niedriger stehen.
Ein Gemisch aus beiden soll gute Resultate geben.
Odernheimer, Berg- u. Hüttenwesen in Nassau.
1865. I, 422.
Werthverhältnisse.
Man ist im Handel übereingekommen, als Normalpunct zur Werthbestimmung den 60procentigen Stein anzunehmen.
Dem festgesetzten Preise wird von 60—65 % aufwärts 1 Sgr. zu- und von 60—55 % abwärts ein solcher abgerechnet.
Steigt der Gehalt über 65 % oder fällt er unter 55 %, so werden für jedes Procent resp. 1½ Sgr. zugesetzt oder abgezogen.
Während der höchste Durchschnittspreis für 60 % nassauischen Braunstein in 1857 pro Ctr. 35 Sgr. betrug, ist derselbe zur Zeit auf 17 — 18 Sgr. gesunken.
Die Hauptproducenten von Braunstein sind Spanien (Huelva) und Nassau; letzteres liefert 7/10 seiner Production nach England und 2/10 nach Frankreich.
Während in London 1 Ctr. 70procentiger spanischer Braunstein 1 fl. 36 kr. kostet, so beträgt dieser Preis für gleichhaltigen nassauischen Braunstein 2 fl. 3 kr.
Odernheimer c. l. S. 302.
Zur Bestimmung des Gehaltes an Mangansuperoxyd in einem Braunstein bedient man sich sowohl des gewichts-, als des massanalytischen Weges, und zwar sind die besten und einfachsten Proben auf ersterem die von Fresenius-Will (z. B. im Nassauischen, auch wohl mit der Modification von Mohr angewandt) und Fikentscher-Nolte, auf letzterem die von Levol.
Braunsteinproben.
Zur Erzielung einer richtigen Durchschnittsprobe (S. 10) wird im Nassauischen beim Ausmessen auf dem Aufbereitungsplatze oder beim Verladen in die Schiffe von jedem fünften Laufkarrn des Haufwerks ½—1 Pfd. Erz ausgestochen, die Probemenge gehörig gemengt, hieraus die Hauptprobe genommen und der daraus resultirende Procentgehalt für den Durchschnittsgehalt des ganzen Haufwerks genommen.
Probenehmen.
§. 201. Fresenius-Will’sche Probe.
Diese verbindet mit Einfachheit und rascher Ausführbarkeit grosse Genauigkeit.
Kohlensaure Salze erfordern eine Modification des Verfahrens, während dasselbe durch einen Eisenoxydgehalt, wie die Fikentscher’sche Methode, nicht alterirt wird.
Fresenius und Will, neues Verfahren zur Prüfung der Potasche etc. Heidelberg 1843. —
Dingl., Bd. 99. S. 130. — Fresenius, quantit.-chem. Analyse.
1862. S. 757.
Werth der Probe.
Dasselbe beruht darauf, aus Braunstein mittelst Schwefelsäure Sauerstoff auszutreiben, diesen an Kleesäure zu binden und Kohlensäure zu erzeugen und aus dem Gewichtsverlust den Gehalt an Mangansuperoxyd zu berechnen, indem 2 Aeq. Kohlensäure (44) 1 Aeq. Mangansuperoxyd (43,57) entsprechen (Mn + C + S = Mn S + 2 C).
Es ist danach das Gewicht der entwickelten Kohlensäure nahezu dem des zersetzten Mangansuperoxydes gleich.
Die Temperatur während des Versuches darf nicht bis zur Siedhitze des Wassers steigen, weil sonst die Kleesäure durch Schwefelsäure allein in Kohlensäure und Kohlenoxydgas zerlegt wird.
Theorie.
Verfahren.
Behuf Ausführung der Probe thut man in die bis zum Halse etwa 120 C. C. enthaltende Flasche A (Taf. VII. Fig. 147) des Kohlensäure-Apparates von Fresenius und Will von reicheren Erzen 2 Grmm., von ärmeren 4—5 Grmm. sehr feingeriebenen, bei 100° C. (S. 424) getrockneten Braunstein, fügt dazu das 2½fache zerriebenes neutrales kleesaures Kali oder Natron mit so viel Wasser, dass das Kölbchen bis zu ⅓ gefüllt ist.
Das etwa 100 C. C. fassende Kölbchen B füllt man zu ⅔ mit englischer Schwefelsäure und verbindet beide mit Kautschukstöpseln versehene Gläser A und B durch die Glasröhre a.
Die Röhre b im Kölbchen A ist am Ende mit einem Stückchen enganschliessenden Kautschukrohr versehen, welches durch ein kurzes Stückchen Glasstab verschlossen wird.
Der so gefüllte, gut schliessende, aus möglichst dünnem Glas hergestellte Apparat wird auf einer starken, über 100 Grmm.
Belastung tragenden, aber feinziehenden Wage genau (mittelst Kornbleies oder Schrots und Staniols in einer Schale) tarirt, dann aus der offenen Röhre c mittelst eines Kautschukschlauches etwas Luft ausgesogen, worauf beim Aufhören des Saugens Schwefelsäure aus B in A überfliesst und die Kohlensäureentwicklung in Folge der oben angegebenen Reactionen beginnt, welche durch die gleichzeitig entwickelte Wärme begünstigt werden.
Die Kohlensäure entweicht durch a und lässt beim Durchgang durch die Schwefelsäure in B etwa mitgerissenes Wasser zurück.
Wird die Kohlensäureentwicklung schwächer, so saugt man wieder aus B Luft so oft aus, bis aller Braunstein zersetzt ist und die Gasentwicklung aufhört, wo sich dann auf dem Boden von A kein schwarzes Pulver mehr zeigt.
Einzelne schwarze Puncte können von Eisentheilchen, vom Reiben des Braunsteins in einer eisernen Reibschale, herrühren, auch hinterlassen manche Braunsteine einen durch die angewendeten Reagentien unveränderlichen Rückstand.
(Um zu erfahren, ob derselbe aus noch unzersetztem Braunstein besteht, bringt man nach vollendeter Braunsteinprobe etwas Kochsalz in das Kölbchen A, erwärmt und lässt die Röhre a in Wasser tauchen, welches durch einige Tropfen Lakmustinctur gefärbt ist.
Wird in Folge einer Chlorentwicklung die Farbe gebleicht, so enthält der schwarze Rückstand noch Braunstein.)
Nach vollständiger Zersetzung des Braunsteins (die am Ende durch mässiges Erhitzen befördert werden kann) lässt man noch Schwefelsäure überfliessen, damit sich die Flüssigkeit behuf Austreibung von Kohlensäure stärker erhitzt, dann nimmt man den Kautschukverschluss von b ab und saugt langsam bei c Luft durch den Apparat, bis dieselbe nicht mehr nach Kohlensäure schmeckt, lässt den Apparat an der Luft völlig erkalten und ermittelt auf der Wage den Gewichtsverlust an Kohlensäure, indem man auf die eine Schale die Tara, auf die andere den Apparat stellt und auf diese die Gewichte bis zum Eintritt des Gleichgewichts legt.
Wie bereits angegeben, entprechen 44 Kohlensäure 43,5 Mangansuperoxyd.
Eine Probe ist in 5—10 Min. beendigt.
Bei Anwesenheit kohlensaurer Erdsalze, deren entweichende Kohlensäure das Proberesultat beeinträchtigen würde und welche auf die S. 422 angegebene Weise erkannt wird, thut man den abgewogenen Braunstein in das Kölbchen A, fügt etwas Wasser (etwa ¼ des Kolbeninhalts) und einige Tropfen verdünnte Schwefelsäure (1 Schwefelsäure und 5 Thle. Wasser) hinzu und erwärmt unter öfterem Umschwenken zum Kochen.
Zeigt sich dann die Flüssigkeit stark sauer und ist keine Kohlensäureentwicklung mehr wahrzunehmen, so hängt man ein Glasröhrchen mit dem kleesauren Kali mittelst eines eingeklemmten Fadens in dem Kölbchen A auf, tarirt den sonst auf gewöhnliche Weise zusammengestellten Apparat, lässt das Röhrchen in die Flüssigkeit fallen und verfährt in vorhinniger Weise oder man neutralisirt die überschüssige Schwefelsäure nach Röhr mit kohlensäurefreier Natronlauge bis zur alkalischen Reaction, lässt erkalten, fügt die gewöhnliche Menge oxalsauren Natrons hinzu und operirt nun wie gewöhnlich weiter.
Modificationen.
Fresenius’ Ztschr. I, 48.
Um sich Wagen bedienen zu können, welche nur geringere Belastungen ertragen, hat man den Fresenius-Will’schen Apparat entsprechend modificirt.
Sonstige Constructionen der Kohlensäureapparate.
Rose’s Apparat (Taf. VII. Fig. 149).
In den Kolben a thut man Braunstein, neutrales kleesaures Kali und Wasser, in b mit gleichem Volum Wasser verdünnte Schwefelsäure und versieht den Apparat mit einem Chlorcalciumrohr c. Nachdem derselbe (von etwa 50—60 Grmm. Gewicht) tarirt worden, neigt man ihn, wobei Schwefelsäure aus b in a überfliesst, sich Kohlensäure entwickelt und diese im Chlorcalciumrohr c ihre Feuchtigkeit absetzt.
Nachdem die Zersetzung des Braunsteins beendigt, was zuletzt durch mässiges Erwärmen befördert wird, und alle Schwefelsäure in a gebracht worden, saugt man aus der Spitze d Luft durch den Apparat, um die Kohlensäure auszutreiben.
Der Gewichtsverlust wird in angegebener Weise zur Berechnung des Gehaltes an Mangansuperoxyd benutzt.
Rose’s analytische Chemie.
1851. II, 87.
Rose’s Apparat.
Mohr’s Apparat.
Mohr (Taf. VII. Fig. 148) thut den Braunstein in die Flasche a, fügt 30—40 C.C. Wasser hinzu und giesst durch die mit Bimsteinstücken gefüllte Röhre b 4—5 C. C. concentrirte Schwefelsäure, nachdem diese bereits mit Schwefelsäure getränkt sind.
Durch die Schwefelsäure sollen zunächst vorhandene kohlensaure Erden zersetzt werden.
Man saugt dann durch die Röhre c an b die aus letzteren entwickelte Kohlensäure aus, indem man die mit Kautschukverschluss versehene Röhre d öffnet, verschliesst letztere wieder, bringt den Apparat auf die Wage, setzt daneben ein etwa das 1½fache vom angewandten Erz krystallisirte Kleesäure enthaltendes Gläschen f und tarirt.
Der von der Wage genommene Apparat wird mit der linken Hand geöffnet, mit der rechten die Kleesäure rasch eingeschüttet und der Apparat sofort wieder verschlossen, worauf sogleich die Kohlensäureentwicklung beginnt.
Hat die freiwillige Kohlensäureentwicklung nachgelassen, so erwärmt man den Kolben über einer kleinen Spirituslampe, wobei die letzten noch unzersetzten 5—6 % Braunstein zerlegt werden.
Die durch b entweichende Kohlensäure wird durch die Schwefelsäure getrocknet.
Man öffnet jetzt den Kautschukverschluss an d, saugt bei c die Kohlensäure aus, lässt den Apparat erkalten und bestimmt den Gewichtsverlust, indem man das Kleesäure-Gläschen mit auf die Wagschale setzt.
Saugt man die Kohlensäure nicht aus, so erhält man je nach der Grösse des Apparates ½—¾ % zu wenig.
Mohr, Titrirmethode.
1862. S. 495.
Ein sich wegen seiner Leichtigkeit besonders empfehlender Apparat ist in Figur 147 a Taf. VII. dargestellt. a Glaskolben zur Aufnahme von Schwefelsäure, kleesaurem Kali und Wasser; b Glasröhrchen mit bis ½ Grmm. Braunstein, an einem Platindraht c in den Kolben a eingehängt.
Nachdem der Apparat in diesem Zustande gewogen, neigt man den Kolben etwas, worauf der Braunstein allmälig in die Flüssigkeit gelangt und die Entwicklung von Kohlensäure veranlasst, welche bei mit einem Glasstäbchen d verschlossener Röhre e durch das Chlorcalciumrohr f entweicht, nachdem das Glasstäbchen g aus der Kautschukröhre h weggenommen.
Sobald die Kohlensäureentwicklung aufgehört hat, nimmt man d weg, saugt die Kohlensäure bei h aus und wiegt den Apparat wieder.
§. 202. Verfahren von Fikentscher-Nolte.
Die ursprüngliche Methode von Fikentscher besteht darin, mittelst Salzsäure aus Braunstein Chlor zu entwickeln, dieses unter Bildung von Kupferchlorür an Kupfer zu binden und aus dem Kupferverlust den Gehalt an Mangansuperoxyd zu berechnen.
Nach der Formel Mn + 2 Cl H + 2 Cu = Mn Cl + Cu2 Cl + 2 H entsprechen 2 Aeq. aufgelöstes Kupfer (63,36) 1 Aeq. Mangansuperoxyd (43,57).
Theorie.
Erdm. u. Marchand’s Journ. Bd. 18. S. 160 u. 173.
Bei diesem Verfahren entweicht leicht etwas Chlorglas, entzieht sich der Einwirkung aufs Kupfer und man findet den Gehalt an Mangansuperoxyd zu gering.
Quadrat sucht dem Chlorverluste dadurch entgegen zu wirken, dass die obige Reaction in einem zugestöpselten Kolben vorgenommen wird.
Polyt. Centr.
1861. S. 684. B. u. h. Ztg. 1862. S. 108.
Am sichersten vermeidet man denselben nach dem Verfahren von Nolte, indem man das entwickelte Chlor an Eisenchlorür bindet (Mn + 2 Fe Cl + 2 H Cl = Mn Cl + Fe2 Cl3 + 2 H) und das gebildete Eisenchlorid (wie bei der Fuchs’schen Eisenprobe S. 351) durch Kupfer unter Bildung von Eisen- und Kupferchlorür zerlegt (Fe2 Cl3 + 2 Cu = 2 Fe Cl + Cu2 Cl).
Es entsprechen dann ebenfalls wieder 2 Aeq. durch Chlor aufgelösten Kupfers 1 Aeq. Mangansuperoxyd.
B. u. h. Ztg. 1859. S. 149; 1864. S. 374.
Diese Probe erfordert keinen besondern Apparat, sondern nur einen Glaskolben und lässt sich leicht ausführen, verlangt längere Zeit, als die Fresenius-Will’sche Probe, ohne dass ein Gehalt des Erzes an kohlensauren Erden influirt; dagegen muss ein Eisengehalt durch eine Gegenprobe besonders bestimmt und sein Einfluss auf das Proberesultat in Anrechnung gebracht werden.
Werth der Probe.
Man verfährt dabei in folgender Weise: 3 Grmm. feingepulverter, bei 100° C. getrockneter Braunstein, etwa 23 Grmm. eisenoxydfreier Eisenvitriol (S. 139) und 10 — 14 Grmm. genau gewogene blanke zusammengebogene Kupferblechstreifen werden in einem Digerirglase bis zur Hälfte des letzteren mit reiner Salzsäure übergossen, der Kolben mittelst eines Korks mit Kautschukklappe (Taf. VI. Fig. 103) zur Abhaltung des Luftzutritts verschlossen und so lange (etwa 2 Stunden und länger) gekocht, bis die anfangs braune Flüssigkeit nahezu farblos geworden.
Wie bereits bemerkt, bildet sich bei der ersten Einwirkung von Salzsäure, Braunstein und Eisenvitriol braunes oder gelbrothes Eisenchlorid, welches bei längerem Kochen mit Kupfer unter Bildung von Kupferchlorür in Eisenchlorür übergeht, wobei das Kupfer einen dem aus dem Braunstein entwickelten Chlor entsprechenden Gewichtsverlust erleidet.
Das Kupferchlorür, in Wasser unlöslich, löst sich in freier Salzsäure farblos auf.
Damit nicht durch den Sauerstoff der Luft Eisen- und Kupferchlorür höher oxydirt und dann entsprechende neue Mengen Kupfer durch diese aufgelöst werden, wodurch sich der Kupferverlust zu gross ergeben würde, muss man den Luftzutritt in der angegebenen Weise abschliessen, das Kupfer bis zum Ende hin mit Säure völlig bedeckt halten und diese nicht aus dem Kochen kommen lassen.
Sollte vor dem Farbloswerden der Lösung zu viel Säure verdampft und Gefahr vorhanden sein, dass das Kupfer aus der Flüssigkeit hervortritt, so muss man rasch heisse Säure nachgiessen.
Verfahren.
Ist die Flüssigkeit farblos geworden, so füllt man den Kolben rasch mit luftfreiem ausgekochten Wasser, kippt denselben in eine Porzellanschale um, spült das in dieselbe gefallene Kupfer mit Wasser rasch ab, reibt es mit Filtrirpapier ab, trocknet, wiegt es und notirt den Gewichtsverlust.
Dieser ist sowohl vom Mangansuperoxyd, als von in dem Erz oder Eisenvitriol enthaltenen Eisenoxyd veranlasst, welches mit Salzsäure Eisenchlorid giebt und beim Behandeln mit Kupfer ebenfalls ein theilweises Auflösen desselben unter Bildung von Eisen- und Kupferchlorür veranlasst (Fe2 Cl3 + 2 Cu = 2 Fe Cl + Cu2 Cl).
Gegenprobe.
Um nun den durch Eisenoxyd herbeigeführten Kupferverlust bestimmen und von dem Gesammtverlust abziehen zu können, wird bei einer Gegenprobe eine gleiche Menge Braunstein, wie bei der Hauptprobe, für sich (ohne Kupfer) so lange mit Salzsäure digerirt, bis kein Chlorgeruch mehr wahrzunehmen, also alles Mangansuperoxyd zerstört ist.
In die Manganchlorür und Eisenchlorid enthaltende Lösung fügt man eine genau abgewogene Menge blankes Kupferblech (8—10 Grmm.), kocht die Probe bei Luftabschluss bis zum Farbloswerden und bestimmt in vorhinniger Weise den Kupferverlust, welcher durch das Eisenoxyd veranlasst ist.
Dieser vom Gesammtverlust bei der ersten Probe abgezogen, giebt die dem Mangansuperoxyd entsprechende Kupfermenge, aus welcher sich der Procentgehalt an Mn im Erz nach obigen Verhältnisszahlen berechnen lässt.
Um den Procentgehalt direct zu finden, behandelt man zu Rothehütte auf dem Oberharze 68,74 Probirpfund mit 2 Ctr. Kupfer und 4½ Ctr. Eisenvitriol bei der Hauptprobe, bei der Gegenprobe dieselbe Menge Braunstein mit 1½—2 Ctr. Kupfer.
Zieht man den bei letzterer Probe gefundenen Kupferverlust von dem bei der Hauptprobe erhaltenen ab, so ergiebt die Differenz direct den Procentgehalt an Mangansuperoxyd, denn es verhält sich 1 Aeq. Mn (43,5) : 2 Aeq. Cu (63,3) = x : 100, x = 68¾.
Oberharzer Verfahren.
1 Probircentner = 100 Pfd. = 5 Gramm.
§. 203. Titrirprobe von Levol.
Von der grossen Anzahl vorgeschlagener Titrirproben lässt sich nachstehende von Levol am einfachsten ausführen, welche darauf beruht, eine gekannte Menge Eisenoxydul durch den aus Braunstein mittelst Schwefelsäure frei gemachten Sauerstoff theilweise in Oxyd zu verwandeln und den Ueberschuss des Eisenoxyduls mit Chamäleon zu messen.
Aus der Differenz ergiebt sich die gebildete Eisenoxydmenge und daraus der Gehalt an Mangansuperoxyd.
Nach der Formel Mn + 2 Fe S + x S = Mn S + Fe S3 entsprechen 2 Aeq. Eisen (56) 1 Aeq. Mangansuperoxyd (43,57).
Dingl., Bd. 85. S. 299. Mohr, Titrirmethode.
1862 S. 502.
Theorie.
Man löst 0,66 Grmm.
Klavierdraht in einem kleinen schief liegenden Kolben mit langem Halse in reiner, mässig starker Schwefelsäure auf, fügt 0,5 Grmm. feingeriebenen, in einem Röhrchen abgewogenen Braunstein sammt dem Röhrchen in den Kolben, erhitzt vorsichtig, bis aller Braunstein zersetzt ist, verdünnt die Flüssigkeit mit Wasser, thut dieselbe rasch in ein Becherglas und titrirt das nicht oxydirte Eisenoxydul durch Chamäleon zurück (Siehe Margueritte’sche Eisenprobe S. 354).
War z. B. die Chamäleonlösung so titrirt, dass 116,6 C.C. davon 1 Grmm.
Eisen entsprechen, und wurden zur Braunsteinprobe 31,8 C. C. gebraucht, so sind bei dieser [Formel] = 0,272 Grmm.
Eisen nicht zur Wirkung gekommen, also 0,66 — 0,272 = 0,388 Grmm.
Eisen durch den aus dem Braunstein entwichenen Sauerstoff oxydirt.
Nach der Proportion 56 : 43,57 = 0,388 : x sind 0,30187 Grmm.
Mangansuperoxyd in 0,5 Grmm.
Braunstein, was 60,3 % Mangansuperoxyd entspricht.
Verfahren.
XVII.
Chrom.
Chromerze.
§. 204. Allgemeines.
Das metallische Chrom findet keine technische Anwendung, wohl aber Chromoxyd und chromsaure Salze.
Zur Darstellung der Chrompräparate dient hauptsächlich der Chromeisenstein (Fe, Cr, Mg) (Gr, Fe, Al) mit 37—65 % Chromoxyd, welcher bergmännisch geworden, aufbereitet in Stücken oder als Schlieg in den Handel gebracht und nach seinem Gehalt an Chromoxyd bezahlt wird.
Zuweilen enthalten gewöhnliche Eisensteine einen Chromgehalt, welcher beim Verschmelzen derselben zum Theil ins Roheisen übergeht.
Seltener vorkommende chromhaltige Mineralien sind Chromocker (chromhaltige Thone mit 3,6—34 % Gr), Rothbleierz Pb Cr mit 31,2 Cr, Melanochroit Pb3 Cr2 mit 23,2 Cr, Vauquelinit Cu3 Cr2 + 2 Pb3 Cr2 mit 30 Cr; als Kunstproducte kommen im Handel vor Chromgrün, Chromgelb, Chromroth etc.
Chromproben.
Zur Bestimmung des Chromoxydgehaltes in Chromeisenstein etc. sind verschiedene Methoden auf nassem Wege angegeben, welche alle darauf hinauslaufen, das Erz mit Oxydationsmitteln [Salpeter und Soda nach Bodemann , Aetznatron und Natronsalpeter nach Calvert , Salpeter und nach Umständen Kieselerde nach Hilgard’s Löthrohrprobe ] zu glühen, das gebildete chromsaure Alkali auszulaugen, die Chromsäure (durch schweflige Säure, Weingeist etc.) zu Oxyd zu reduciren und dieses zu fällen oder die Chromsäure massanalytisch zu bestimmen [O’Neill’s Verfahren].
Bei der schwierigen Zersetzbarkeit des Chromeisensteins auf die angegebene Weise empfiehlt es sich, denselben zuvor durch Schmelzen mit saurem schwefelsauren Kali aufzuschliessen und dann erst die bezeichneten Oxydationsmittel hinzuzufügen (Methoden von Hart , Oudesluys und Genth . Letztere Methode giebt die besten Resultate.
Bodemann-Kerl’s Probirkunst 1857. S. 465.
Erdm., J. f. pr. Chem. Bd. 57. S. 256.
B. u. h. Ztg. 1859. S. 331. — Ptattner-Richter’s Löthrohrprobirkunst.
1865. S. 647.
Fresenius, Ztschr. f. analyt. Chemie. I, 497.
Polyt. Centr.
1856. S. 701.
Fresenius c. l. S. 498.
Ibid. S. 498.
§.
205.
Genth’s Chromprobe.
Man erhält 0,5 Gramm des zum unfühlbaren Pulver geriebenen Erzes mit 6 Grm. saurem schwefelsauren Kali innig gemengt 15 Min. lang in einem geräumigen Platintiegel in einer den Schmelzpunct des Kalisalzes kaum übersteigenden Temperatur und steigert dieselbe unter öfterem Umrühren mit einem Platinspatel 15—20 Min. lang bis eben zum Rothglühen des Tiegelbodens, wobei die Masse höchstens bis zur Mitte des Tiegels steigen darf, in ruhigen Fluss kommt und reichliche Dämpfe von Schwefelsäurehydrat entlässt.
Hierauf steigert man die Hitze noch weiter, so dass das zweite Aequivalent Schwefelsäure ausgetrieben wird und schwefelsaures Eisen- und Chromoxyd sich theilweise zersetzen.
Bei zu starker Hitze wird alle Schwefelsäure ausgetrieben und der Rückstand beim weiteren Behandeln mit Aufschliessungsmitteln zu schwerschmelzig.
Man fügt jetzt zur Schmelze 3 Grm. reines kohlensaures Natron, erhitzt zum Schmelzen, setzt nach einer Stunde, während welcher man gelinde Rothgluth erhält, 3 Grm. Salpeter nach und erhitzt dann noch 15 Min. lang zum hellen Rothglühen.
Verfahren.
Die geschmolzene Masse wird in kochendem Wasser gut aufgeweicht, filtrirt, der Rückstand mit siedendem Wasser ausgewaschen und mit Salzsäure warm digerirt.
Bleibt hierbei unaufgeschlossenes Erz zurück, so muss dasselbe nochmals in vorhinniger Weise behandelt werden.
Das gelbe Filtrat enthält im Wesentlichen chromsaures Alkali mit zuweilen geringer Menge von Mangansäure, Kieselsäure, Thonerde und selten Titansäure.
Zur Abscheidung der letzteren Substanzen verdampft man das Filtrat mit überschüssigem salpetersauren Ammoniak im Wasserbade fast zur Trockne, bis alles frei gewordene Ammoniak ausgetrieben ist, setzt Wasser hinzu und filtrirt.
(Auch kann man zur Fällung von Thonerde und Kieselsäure die alkalische Lösung mit kohlensaurem Ammoniak eine Stunde digeriren und dann filtriren.)
Zur Reduction der Chromsäure wird das alkalische Filtrat mit überschüssiger wässriger schwefliger Säure versetzt, wobei sie grün wird, dann vorsichtig zum Kochen erhitzt, wobei mit dem Austreiben der schwefligen Säure die Lösung von ausgeschiedenem Chromoxydhydrat sich schon trübt, hierauf Ammoniak im geringen Ueberschuss hinzugefügt und einige Minuten gekocht, wo sich Chromoxydhydrat vollständig abscheidet.
(Auch kann man zur Reduction der Chromsäure die mit Salzsäure angesäuerte, zum Sieden erhitzte gelbe Lösung so lange tropfenweise mit Weingeist (C4 H6 O2) versetzen, bis sie vollständig smaragdgrün geworden, wobei unter Entweichen von Kohlensäure sich Geruch nach Aldehyd (C4 H4 O2) und Essigsäure (C4 H3 O3) zu erkennen giebt; dann wird zur Fällung des Chroms Ammoniak hinzugefügt.)
Durch wiederholtes Auskochen und Decantiren muss das Chromoxydhydrat so lange ausgewaschen werden, bis Chlorbarium im Waschwasser keine schwefelsauren Salze mehr nachweist, worauf man den Niederschlag trocknet und glüht, wobei grünes Chromoxyd erfolgt.
Da immer noch geringe Spuren von Alkalien darin zurückbleiben, welche beim Glühen chromsaures Kali geben können, so sucht man ein vollkommen reines Product dadurch zu erhalten, dass man das Chromoxydhydrat mit etwas Wasser kocht, einige Tropfen schweflige Säure und dann Ammoniak hinzufügt, filtrirt, auswäscht, trocknet, glüht und wägt.
Nach Souchay liegt aber häufig der zu hohe Chromoxydgehalt nicht in einer Beimengung von Alkali, sondern von Kieselsäure und Kalkerde, welche während des Fällens und langen Auswaschens aus dem Glase aufgenommen oder auch in dem in Glasgefässen aufbewahrten Ammoniak enthalten sind und von Chromoxydhydrat zurückgehalten werden.
Man muss deshalb bei Bestimmung des Chroms nach der angegebenen Methode beim Fällen Glasgefässe vermeiden und Platinschalen oder in deren Ermangelung Porzellanschalen, auch zum Fällen möglichst reines Ammoniak und zum Auswaschen sehr reines, nicht in Glasgefässen siedend gemachtes Wasser verwenden.
Fresenius, Ztschr. f. analyt. Chem. 1865. 4. Jahrg. S. 63.
XVIII.
Uran.
§. 206. Allgemeines.
Das Uran liefert wichtige Farben, namentlich Urangelb in zwei Nüancen, eine schön hochgelbe (Na Ur2 + 6 H) und eine orangegelbe, beide hauptsächlich zur Erzeugung des gelblichgrünen, etwas opalisirenden Uranglases verwandt, und Uranoxydammoniak (im Handel wohl nur Uranoxyd genannt), welches Porzellan unter der Glasur ausgezeichnet schwarz färbt, indem das Salz in Oxyduloxyd übergeht.
Auf der Glasur färbt das Uranoxyd gelb.
Auch in der Photographie werden Uransalze gebraucht.
Technisch wichtige Uranverbindungen
Darstellung des Urangelbs zu Joachimsthal: Preuss. Ztschr. 1862. X, 168. — B. u. h. Ztg. 1861. S. 391; 1863. S. 32. —
Oestr. Ztschr. 1856. S. 95, 230, 244; 1857. Nr. 6.
Zur Darstellung der Uranpräparate dient hauptsächlich das Uranpecherz (U U mit 84,91 Uran und 15,09 Sauerstoff oder 32,07 Uranoxydul und 67,93 Uranoxyd), welchem andere Erze (Bleiglanz, Schwefelkies, Arsenkies, Fahlerz, Kobalt-, Silber-, Zinn-, Zink- und Nickelerze, Wismuth und Bergart) beigemengt zu sein pflegen.
Uranerze.
Nur auf gewichtsanalytischem nassen Wege lässt sich der Urangehalt des Erzes finden, welcher als Uranoxyduloxyd oder als Urangelb bestimmt wird.
Uranproben.
§. 207. Probirverfahren.
Zu Joachimsthal kommen nach J. Wagner bei der Urangelb-Industrie nachstehende Proben vor:
Joachimsthaler Probirmethoden.
1) Analytische Probe zur Bestimmung des Uranoxyduloxydgehaltes in einem Erze oder Erzrückstande.
1—2 Grm. Erz werden in feingepulvertem Zustande durch concentrirte Salpetersäure zersetzt; im Rückstande bleiben Kieselsäure und schwefelsaures Bleioxyd und bei nun vorgenommenem Verdünnen der Lösung fallen basische Salze von Antimon und Wismuth nieder.
Man filtrirt, reducirt die Arsensäure durch schweflige Säure zu arseniger Säure, kocht die überschüssige schweflige Säure weg, fällt Kupfer, Blei, Wismuth, Antimon und Arsen aus saurer Lösung durch Schwefelwasserstoffgas und filtrirt.
Das Filtrat wird zur Entfernung des Schwefelwasserstoffs erhitzt, das Eisen durch chlorsaures Kali höher oxydirt und durch überschüssiges kohlensaures Ammoniak gefällt, in welchem sich Uran, Mangan, Nickel, Kobalt und Zink auflösen.
Zum ammoniakalischen Filtrat setzt man vorsichtig Schwefelammonium, wodurch nach Rose sämmtliche Metalle gefällt werden und nur Uran in Lösung bleibt.
Man erhitzt die Uranlösung unter Zusatz von etwas Salpetersäure, um den Schwefel auszuscheiden, filtrirt, fällt aus der erkalteten Lösung durch Ammoniak bräunlichgelbes Uranoxyd-Ammoniak (uransaures Ammoniak), welches abfiltrirt, ausgewaschen, getrocknet und geglüht wird, wobei dasselbe in olivengrünes Oxyduloxyd (UU mit 84,81 % Uran, entsprechend 96,22 % Oxydul und 101,9 % Oxyd) übergeht.
Analyt. Uranprobe.
Technische Uranprobe.
2) Technische Probe auf Urangelb.
½ Probirctr.
(5 Grmm.) Probirgut wird in Salpetersäure, ohne grössern Ueberschuss davon, gelöst, die unfiltrirte Lösung mit Soda übersättigt und ein wenig gekocht, wobei das Uran sich in der Soda auflöst, während alle übrigen Metalloxyde davon gefällt werden.
Man filtrirt, wäscht den Niederschlag gut aus, fällt aus dem Filtrat durch eine Lösung von Aetznatron saures uransaures Natron (Urangelb), filtrirt, wäscht ein wenig aus, trocknet, nimmt den Niederschlag thunlichst vom Filter, verbrennt letzteres, glüht Filterasche und Niederschlag im Platintiegel, thut das Geglühte auf ein kleines Filter, wäscht nochmals aus, trocknet und glüht.
Von dem erfolgenden sauren uransauren Natron entsprechen 100 Theile 88 Theilen Uranoxyduloxyd.
Analyse der Uranoxydalkalien in Fresen. Ztschr. III. S. 71.
Das nach dieser Probe erhaltene Product wird bei der Joachimsthaler Schmelzhütte als Uranoxyduloxyd berechnet und alle Hüttenkosten (Manipulations-, Regiekosten etc.) davon abgerechnet, wo sich dann der freie Einlösungswerth pro Ctr. Erz in öster.
Währ. ergiebt, z. B.:
v. Banto giebt zur Ermittlung des freien Einlösungswerthes eines Centners Erz in öster. Guld.
= f nachstehende Formel an:
Oestr. Ztschr. 1855. Nr. 38; 1856. Nr. 39.
[Formel] worin bezeichnet:
h = Metallgehalt im Ctr. Erz nach Pfdn.
a = Manipulationsabgang in Procenten.
b = Gewichtszunahme pro 100 Pfd. Metall (das Gewicht des Urangelbs ist wegen Natronzusatzes stets namhaft grösser, als der auszubringende Urangehalt der Erze).
u = voller Verkaufspreis.
q = Differenz zwischen dem jeweiligen Verkaufspreis der Einheit u und dem Einlösungspreis.
r = Regie- und Directionskostenbetrag in Procenten (von je 100 Gulden).
p = Zinsen des Betriebscapitals nebst den Gewinnprocenten des Hüttenbesitzers.
d = Ausbringungskosten, nach dem Rohgewicht sich richtend.
g = Darstellungskosten, nach dem Metallgehalt pro Pfd. sich richtend:
Zur Berechnung von f für Uranerze sei h = 37 Pfd., a = 4 %, b = 25 Pfd., u = 10 Guld. pr. Pfd., q = 30 %, r = 2½ % des freien Werthes, p = 15 % (Verzinsung des Betriebscapitales = 5 %, Gewinn = 10 %), d = 25,5 Guld. pro Ctr. Erz. g = 1,1 Guld. pro Pfd. Oxyduloxyd (die von dem Uranoxydoxydulgehalt abhängigen Darstellungskosten); es ist alsdann f = 37 × 6,052 — 24,88 = 199,04 Guld. als Werth eines Centners Uranerz.
Nimmt man f = 0, so ist h = 4,11, d. h. die Uranerze müssen, um einlöswürdig zu sein, pro Ctr. mehr als 4,11 Pfd Uranoxyduloxyd enthalten.
3) Prüfung des Urangelbs auf die Reinheit.
Man vergleicht dasselbe zunächst mit vorhandenen guten Mustern; stimmt es in der Farbe mit denselben überein, so pflegt es auch rein zu sein.
Prüfung des Urangelbs.
Zur Prüfung auf fremde Beimengungen löst man eine kleine Quantität in einer Proberöhre in reiner Salzsäure auf, wobei sich durch starkes Brausen viel kohlensaures Salz zu erkennen giebt.
Die Lösung muss, ohne Rückstand zu hinterlassen, völlig klar sein.
Wird dieselbe mit Ammoniak neutralisirt und nach und nach ein Uebermass von kohlensaurem Ammoniak hinzugefügt, so muss sogleich eine völlig klare Lösung entstehen, welche sich beim gelinden Erwärmen nicht trüben darf.
Zur mässig erwärmten Lösung einige Tropfen Schwefelammonium gesetzt, darf kein Niederschlag, sondern nur eine dunkle Färbung sich zeigen.
Beim Glühen auf Platinblech färben sich die Verbindungen von Uran mit Natron dunkelroth, zuweilen braun, das Uranoxyd geht beim Glühen in dunkelgrünes Oxyduloxyd über.
Geben alle angeführten Reactionen ein negatives Resultat, so ist das Urangelb rein, widrigenfalls eine quantitative Analyse desselben nothwendig wird.
Qualit.
Uranbestimmung.
4) Probe auf einen Uranrückhalt in Lösungen oder Niederschlägen von der Urangelbbereitung.
Kaliumeisencyanür giebt in sauren Uranoxydlösungen einen dunkel braunrothen Niederschlag von Uraneisencyanür, ähnlich dem in Kupferoxydlösungen, bei sehr wenig Uran wenigstens eine deutliche Färbung.
Da in den zu prüfenden Lösungen ausser Uran höchstens Spuren von Metallen sind, welche mit dem genannten Reagens einen gefärbten Niederschlag geben, so ist diese Reaction für diese Fälle sehr brauchbar.
Da sie nur in sauren, nicht in alkalischen Lösungen eintritt, so müssen letztere zuvor mit Salzsäure angesäuert werden.
XIX. Brennmaterialien.
Eigenschaften der Brennmaterialien.
§. 208. Allgemeines.
Die Brennmaterialien sind entweder flammende, natürliche (Holz, Torf, Braunkohle, Steinkohle) oder nicht flammende, künstliche (Holz- und Torfkohle, Koks aus Steinkohlen).
Erstere bestehen im Wesentlichen aus Kohlenstoff, Wasserstoff und Sauerstoff in verschiedenen Verhältnissen je nach ihrem Alter, enthalten zuweilen Stickstoff (Steinkohlen etc.) und hinterlassen beim Verbrennen unter vollständigem Luftzutritt und Bildung von Kohlensäure und Wasser unorganische Bestandtheile (Asche).
Werden sie unter Luftabschluss erhitzt (trockne Destillation, Verkohlung), so ordnen sich die Elemente, den Gesetzen der Verwandtschaft folgend, anders an und es entstehen je nach der Zusammensetzung des Brennstoffs, der mehr oder weniger raschen Steigerung und Höhe der Temperatur verschiedene gasförmige (Kohlensäure, Kohlenoxydgas, Kohlenwasserstoff) und flüssige Producte (ammoniakalisches oder essigsaures Wasser, Theer) unter Abscheidung von Kohlenstoff (Kohle, Koks) mit den aschengebenden Bestandtheilen und einem variablen Rückhalt von Sauerstoff- Wasserstoff- Kohlenstoffverbindungen.
Der Sauerstoff- und Wasserstoffgehalt genügt selbst in dem kohlenstoffärmsten Brennmaterial (Holz) nicht, allen Kohlenstoff zu vergasen, weshalb sich derselbe theilweise ausscheidet.
Mit wachsendem Sauerstoffgehalt nimmt die Ausbeute an Kohle und brennbaren Gasen ab und es entsteht saures Wasser (Holz, mancher Torf), mit wachsendem Wasserstoff- und Kohlenstoffgehalt entstehen brennbarere Gase, die Kohlenausbeute wird grösser und das bei der Destillation entstehende Wasser pflegt ammoniakalisch zu sein (Braunkohle und namentlich Steinkohle).
In der Technik benutzt man entweder die rohen Brennmaterialien direct zur Feuerung oder man unterwirft sie einer Verkohlung, wobei die Gewinnung der einen hohen pyrometrischen Wärmeeffect gebenden Kohle oder der brennbaren Gase oder der flüssigen Destillationsproducte Hauptzweck sein kann.
Häufig werden alle drei Producte gewonnen und weiter nutzbar gemacht.
Benutzung de Brennstoffe.
Ist es gleich nicht möglich, alle Fragen über den praktischen Werth und die Anwendbarkeit von Brennmaterialien auf dokimastischem Wege zu beantworten, so ist derselbe doch in vielen Fällen geeignet, dem Techniker nützliche Winke über die Eigenschaften und den Effect von Brennstoffen zu geben, insofern richtige Durchschnittsproben davon vorliegen.
Das Nehmen derselben hat oft die grössten Schwierigkeiten.
Werth der de kimastischen Proben.
Die dokimastische Untersuchung eines Brennmaterials kann sich auf nachstehende Ermittlungen erstrecken:
Zweck der Proben.
1) des physikalischen Verhaltens und der Erscheinungen beim Verbrennen.
2) des Wassergehalts.
3) des Wärmeeffectes, auf welchen die Zusammensetzung des Brennmaterials, der Wasser- und Aschengehalt vorzüglich influiren.
4) des Kohlenausbringens mit oder ohne Berücksichtigung der dabei entstehenden flüssigen und gasförmigen Nebenproducte.
5) des Aschengehaltes der Qualität und Quantität nach.
§. 209. Physikalisches Verhalten der Brennstoffe und Erscheinungen beim Verbrennen.
Bei Betrachtung eines Brennmaterials an seiner Oberfläche oder im Bruche gewahrt man fremde Einmengungen (Schwefelmetalle, Gyps, erdige Stoffe etc.), Zerklüftungen, im Zusammenhange mit der Zusammensetzung stehende Structurverhältnisse etc.
— Durch Reibung einzelner Stücke an einander lässt sich auf den Abgang beim Transport schliessen, je nachdem dabei mehr oder weniger leicht Pulver entsteht.
Um ein wenigstens relatives Anhalten über die Zerreiblichkeit verschiedener Brennmaterialien zu haben, kann man gleich grosse Mengen derselben gleich lang in Trommeln rotiren lassen, dieselben dann durch ein Sieb mit 1 Quadratzoll Maschenweite schlagen, das Siebfeine wägen und die Cohäsion in Procenten Kohle ausdrücken, welche auf dem Siebe zurückbleibt.
— Von der durch das specifische Gewicht bedingten Lockerheit macht man Schlüsse auf den Grad der Entzündlichkeit, die erforderliche Windpressung, den pyrometrischen Wärmeeffect, unorganische Beimengungen etc.
Da die Bestimmung des specifischen Gewichtes in gewöhnlicher Weise durch Wasserverdrängung kein sicheres Anhalten giebt, wenn das Probestück nicht die Beschaffenheit des ganzen Haufwerks repräsentirt, so verfährt man zur Ermittlung desselben meist auf die Weise, dass man ein bestimmtes Volum (Scheffel, Tonne etc.) Brennmaterial zu verschiedenen Malen wägt, aus den erhaltenen Zahlen das Mittel nimmt und dieses ins Verhältniss zu dem Gewichte des Wassers bringt, welches das Messgefäss fasst.
Homogenes Material untersucht man am einfachsten mittelst eines Nicholson’schen Aräometers.
— Die Grösse und Form der Stücke ist von wesentlichem Einfluss auf die Auswahl der Verbrennungsvorrichtung, auf den Raum, der zum Transport erforderlich ist etc. — Wirft man ein Stückchen Brennmaterial in eine heisse Muffel oder grössere Quantitäten (2—4 Pfd.) in ei- bis nussgrossen Stücken in einen mit Holzkohlen bereits angefeuerten und mit einem Dom versehenen Windofen, so lassen sich folgende für die Praxis nicht unwichtigen Erscheinungen wahrnehmen: leichte oder schwere Entzündlichkeit, Verbrennen mit ruhiger oder prasselnder, langer oder kurzer, stark russender oder heller Flamme, mit oder ohne Geruch, Zerspringen oder Cohärentbleiben u. dgl. m. Anthracit wirft man, um denselben auf das Decrepitiren zu prüfen, in einen weissglühenden Ofen.
Physikal.
Verhalten etc
Ueber Transportfähigkeit einiger Torfsorten:
Dingl., Bd. 162. S. 151; B. u. h. Ztg. 1862. S. 328; von Steinkohlensorten:
Dingl., Bd. 110. S. 278; Brix, Untersuchung der Brennstoffe.
1853. S. 33.
Prüfung einer Steinkohle auf den Gebalt an Schieferthon.
B. u. h. Ztg. 1859. S. 151.
Nässprobe.
§. 210. Bestimmung des hygroskopischen Wassergehaltes.
Man erwärmt 1 Probircentner zerkleintes Brennmaterial auf einem Uhrglase oder im Porzellantiegel bis 118—120° C. im Luftbade (Taf. IV. Fig. 58) oder auf der Trockenscheibe (Taf. IV. Fig. 60) bis 12 Stunden lang, lässt das Gefäss im Chlorcalciumglase (S. 108) erkalten und wiegt rasch.
Dann erwärmt man von Neuem, bis die Resultate zweier Wägungen übereinstimmen.
Auf die Probe gelegtes weisses Papier darf bei Holz nicht gebräunt sein, weil sonst die angewandte Temperatur zu hoch ist.
Holzkohle und Koks müssen allmälig bis zu 150° C. erhitzt, in dieser Temperatur einige Zeit erhalten und dann, nach dem Erkalten im Chlorcalciumglase, gleich gewogen werden.
Es ist kaum möglich, von einem grössern Haufwerk (Holz, Holzkohlen, Torf etc.) den Nässegehalt richtig zu bestimmen, wenn man nicht den ganzen Haufen austrocknet.
Es lassen sich jedoch annähernd richtige Resultate erhalten, wenn man von sehr viel Stücken kleine Proben nimmt und bei sich äusserlich herausstellender verschiedener Beschaffenheit derselben abschätzt, in welchem Verhältniss ungefähr die Mengen der verschiedenen Sorten zu einander stehen, z. B. Grobes und Kleines.
Man bestimmt dann dokimastisch den Wassergehalt in den einzelnen Sorten und berechnet aus den erhaltenen Resultaten den mittleren Nässegehalt des ganzen Haufens.
Um von den hygroskopischen Eigenschaften des Brennstoffs Kenntniss zu erhalten, lässt man die Probe nach dem völligen Trocknen und Wägen etwa 24 Stunden liegen und wiegt wieder.
§. 211. Bestimmung des Wärmeeffects.
Man unterscheidet einen absoluten (Brennkraft), specifischen (Brennkraft) und pyrometrischen Wärmeeffect (Heizkraft).
Unter ersterem versteht man die auf eine Einheit (Kohlenstoff) bezogenen relativen Wärmemengen, welche ein bestimmtes Gewicht verschiedener Brennmaterialien beim vollständigen Verbrennen entwickeln kann.
