Repository: HallerPatrick/nextflow-exercises

# nextflow-exercises

All exercises for the seminar Workflows for Scientific Data Analysis with Nextflow.


All workflow scripts are under the `workflow` directory, while the python scripts which are
actually doing the logic are under `lib`.

Results are written into `results`.

# Sample Project

## Overview

```mermaid

graph LR
    A{ Source Texts } --> Tokenization --> Kmers & Frequncy --> E[Merge Results]

```

## Results of running nextflow pipelines


| Pipeline   | URL                                       | Deployability | Docker | Reason                                      |

File: gesamt/kerl_metallurgische_1866.txt (part 26 of 27)
METALLURGISCHE PROBIRKUNST ZUM GEBRAUCHE BEI VORLESUNGEN UND ZUM SELBSTSTUDIUM. VON BRUNO KERL, PROFESSOR AN DER KÖNIGLICH HANNOVERSCHEN BERGAKADEMIE ZU CLAUSTHAL.
Beim specifischen Wärmeeffect bezieht man dieses Verhältniss auf das Volum, während unter pyrometrischem Wärmeeffect der Temperaturgrad begriffen wird, welchen ein Brennstoff bei der vollständigen Verbrennung hervorzubringen vermag.
Der pyrometrische Wärmeeffect nimmt mit dem Kohlenstoffgehalt des Brennmaterials und der Kürze der Verbrennungszeit zu und ist auf letztere also die physikalische Beschaffenheit des Brennstoffs, seine grössere oder geringere Dichtigkeit und die damit zusammenhängende Entzündlichkeit von Einfluss.
Auf den absoluten und specifischen Wärmeeffect influirt die Dauer der Verbrennung gar nicht, wohl aber die chemische Zusammensetzung des Brennstoffs.
Arten der Wärmeeffecte.
Während die Verbrennungstemperatur, welche mit einem Brennstoff zu erreichen, von verschiedenen Nebenumständen abhängt und somit ihre Ermittlung selten zu übereinstimmenden Resultaten führt, so kann die Bestimmung des absoluten und specifischen Wärmeeffects der Technik Nutzen gewähren, indem der Werth eines für einen vorliegenden Zweck erforderlichen Brennmaterials von dessen Preis und der nöthigen Menge und letztere wieder vom absoluten oder specifischen Wärmeeffect abhängt.
Es soll im Folgenden nur von den beiden letzteren die Rede sein, da die Ermittlung des pyrometrischen Wärmeeffects auf dokimastischem Wege nicht geschehen kann.
Ueber die Bestimmung des pyrometrischen Wärmeeffects siehe: Kerl, met. Hüttenkunde.
1861. I, 223.
A. Bestimmung des absoluten Wärmeeffects (Brennkraft).
Verschiedene Methoden.
Folgende ältere und neuere Methoden zur Bestimmung des absoluten Wärmeeffects eines Brennmaterials sind in Anwendung gekommen:
Kerl, met. Hüttenkunde. I, 212.
1) Methode von Rumford , Peclet u. A. Bestimmung der Wassermenge von 0° C, welche 1 Gewichtstheil Brennmaterial bis zu 100° C. zu erhitzen vermag, oder der Wassermenge, welche 1 Gewthl.
Brennstoff um 1° C. erwärmt.
Man nennt die auf letztere Weise erhaltenen Verhältnisszahlen Calorien oder Wärmeeinheiten.
Während nach älteren Angaben
Rumford, über die Wärme.
Berlin 1805. — Erdm., Journ. f. ökon. Chem. II. 339.
1 Gewthl. Wasserstoff 23600 Thle.
1 „ Kohlenstoff 7818 „
Wasser um 1° C. erhitzt, so dass also der absolute Wärmeeffect des Wasserstoffs 3 mal so gross ist, als der des Kohlenstoffs, so haben neuerdings Favre und Silbermann dieses Verhältniss zu 34188 : 8086 = 4,2 : 1 gefunden.
2) Methode von Dalton, Laplace und Lavoisier.
Bestimmung der Eismenge, welche durch ein bestimmtes Gewichtsquantum Brennstoff zum Schmelzen gebracht wird.
3) Methode von Marcus Bull, Stöckhardt u. A. Verbrennen einer gewissen Menge verschiedener Brennmaterialien, z. B. 6 Pfd., in einem gut ziehenden eisernen Stubenofen unter möglichst gleichen Verhältnissen und Beobachtung der Temperatur des Zimmers von ¼ zu ¼ Stunde während 4 Stunden an verschiedenen Thermometern, wo dann der absolute Wärmeeffect durch die Summe der erhaltenen Grade ausgedrückt wird.
Nach Knapp fand man bei solchen Zimmerheizversuchen, dass — bei einer äussern Temperatur von 6,8°—6,2°, bei 15—19° C. mittlerer Temperatur der Luft in gleichem Abstand von Decke und Boden des Zimmers und 78—100° C. Temperatur des in den Schornstein entweichenden Rauches — 100 Pfd. lufttrocknes Buchenscheitholz im Effect = 48 Pfd. Stücksteinkohlen = 40—60 Pfd. gemischtem Gries mit 1/17 Wasser angemacht = 44 Pfd. fettem Gries mit 1/17 Wasser = 37 Pfd. ordinairem Gries mit 1/17 Wasser und ⅕ Lehm = 38 Pfd. Gries mit ⅕ Wasser und ⅕ Lehm. —
In einem Zimmer von 18½ Fuss Länge, 11 Fuss Breite und 11 Fuss 2 Zoll Höhe mit 2272 Cbfss.
Rauminhalt wurden stündlich 1,42 Pfd. Steinkohlen mit 13 % Asche verbrannt, wobei die mittlere Zimmertemperatur 15,4° R. und die Temperatur der Aussenluft 0,94° R. betrug.
Programm der Gewerbeschule zu Chemnitz 1839. S. 29. —
Ann. de chym. et physiq.
Juillet 1835. p. 225.
4) Methode von Karmarsch.
Bestimmung der Wassermenge, welche 1 Pfd. Brennstoff in Dampf zu verwandeln vermag; nach Johnson , de la Bêche und Playfair der Wärmemenge zur Erzeugung von 1 Pfd. Dampf aus Wasser von der Temperatur des Siedepunctes; nach Brix und Hartig der Wassermenge von 0º, welche von 1 Pfd. Brennmaterial in Dampf von resp.
88—92° R. und 150° C. verwandelt wird.
Mittheil. des Hannov. Gew.-Ver. 1835. S. 311.
Liebig’s Jahresber. 1850. S. 688.
Bgwfd. X, 424.
Polyt. Centr.
1849. S. 233. Dingl., Bd. 110. S. 212, 263; Bd. 114. S. 345.
Brix, Untersuchungen über die Heizkraft der wichtigern Brennstoffe des preuss. Staates.
Berlin 1853.
— Mittheil. des Hannov. Gew.-Ver. 1853. S. 201. —
B. u. h. Ztg. 1854. S. 5. — Berggeist 1859.
Nr. 15.
Hartig, Untersuchungen über die Heizkraft der Steinkohlen Sachsens.
Leipzig 1860.
5) Analyse des Brennmaterials und Berechnung der demselben zur vollständigen Verbrennung zuzuführenden Sauerstoffmenge.
Scheerer’s Metallurgie I, 139, 384. — Berggeist 1859.
Nr. 15, 16. — B. u. h. Ztg. 1857. S. 382.
6) Methode von Berthier.
Für dokimastische Zwecke empfiehlt sich diese Methode wegen ihrer leichten Ausführbarkeit.
Sie beruht auf dem sogenannten Welter’schen Gesetz, dass die absoluten Wärmeeffecte verschiedener Brennmaterialien in demselben Verhältniss stehen, wie die zur vollständigen Verbrennung derselben erforderlichen Sauerstoffmengen.
Berthier’s analyt.
Chem., deutsch v. Kersten. I, 207.
Berthier’s Verfahren.
Theorie.
Man hat bei älteren Versuchen (S. 442) zur Ermittlung der Wärmeeffecte von C und H auf verschiedenen Wegen gefunden, dass dieselben in dem Verhältniss von 1 : 3 stehen und auch die Sauerstoffmengen, welche diese beiden Stoffe nach stöchiometrischer Berechnung zur vollständigen Verbrennung bedürfen, nahezu dasselbe Verhältniss zeigen, und daraus hat sich obiges Gesetz ergeben.
Werth der Probe.
Neuerdings hat das Gesetz seine Gültigkeit verloren, indem nach den genauen Versuchen von Favre und Silbermann (S. 442) sich die absoluten Wärmeeffecte von C und H wie 1 : 4,2 verhalten und es fallen die nach dem Berthier’schen Verfahren ermittelten Wärmeeffecte etwas zu niedrig aus, nähern sich aber der Wahrheit um so mehr, je ärmer an freiem Wasserstoff und je kohlenstoffreicher das Brennmaterial ist, so dass, wie Versuche von v. Hauer , Schwarz , Stölzl u. A. ergeben haben, bei richtiger Ausführung des bequemen und raschen Verfahrens von Berthier Resultate erhalten werden, welche in der Praxis völlig brauchbar sind.
Nach v. Hauer ist z. B. der Fehler etwas grösser bei gut backenden Steinkohlen mit mehr nutzbarem Wasserstoff, dagegen verschwindend klein bei allen jüngeren Braunkohlen mit wenig freiem Wasserstoff, in allen Fällen aber die Differenz für die Praxis von dem durch die Analyse zu erhaltenden genaueren Resultate völlig unfühlbar.
Schwarz erhielt bei einem Torf nach der Berthier’schen Probe 17,76 Blei und nach der Berechnung aus der Elementaranalyse würden 18,98 Blei erfolgen.
Auch giebt die Probe allgemein gültige Werthe an, während z. B. die Brennwerthbestimmung nach der Menge des verdampften Wassers sich nur auf einen speciellen Fall bezieht.
Oestr. Ztschr. 1853. S. 34; 1856. S. 249. —
Jahrb. d. geolog. Reichsanst.
1864. XIV, 81.
Polyt. Centr.
1861. S. 480.
Polyt. Centr.
1858. S. 123.
Verfahren.
Man mengt 1 Grmm.
(von Graphit ½ Grmm.) auf einer empfindlichen Wage genau abgewogenes, möglichst feinzertheiltes Brennmaterial innig mit 40 — 50 Grmm. sehr feiner, wohl durch Seide gesiebter, von metallischen Bleitheilen freier Bleiglätte, thut das Gemenge in eine Bleitute, bedeckt dasselbe mit noch 20—25 Grmm.
Glätte, setzt die nur bis etwa zur Hälfte anzufüllende bedeckte Tute vorsichtig, so dass nicht durch Kippen Brennmaterialtheile entblösst werden, in einen vorher bis zur Rothgluth erhitzten Muffel- oder Windofen und bringt ihn möglichst rasch zum Rothglühen, wobei aus der Glätte durch die organischen Bestandtheile des Brennstoffs um so mehr metallisches Blei reducirt wird, je mehr brennbare Bestandtheile derselbe enthält.
Bei Anwendung eines Windofens stellt man die Tute auf einen Untersatz, umgiebt sie allmälig bis nahe zur Mündung mit glühenden Kohlen, bedeckt, nachdem die anfangs schäumende Masse geschmolzen, den Tiegel ganz mit glühenden Kohlen und giebt noch eine etwa ¼ Stunde dauernde starke Hitze, worauf man den Tiegel herausnimmt, so dass die ganze Operation ¾—1 Stunde dauert.
Zu Anfang kann nämlich 5 — 6 Min. lang bei Zersetzung der organischen Substanz in Folge der ungestümen Gasentwicklung ein lebhaftes Aufwallen der Masse stattfinden, welches wohl durch öfteres Abnehmen des Deckels beschwichtigt wird, wenn die Masse überzusteigen droht.
Nach dem Erkalten wird der Bleikönig vorsichtig entschlackt, anhaftende Glätte abgebürstet und die abgeschlagene Glätte auf Metallkörnchen untersucht.
Spröde Bleikönige enthalten in Folge einer nicht hinreichenden Temperatur beim Schmelzen Glätte mechanisch eingeschlossen.
Die erhaltene Bleimenge ist dem jedesmal absorbirten Sauerstoff und somit dem absoluten Wärmeeffect proportional.
Bei Vergleichung der auf diese Weise gefundenen Wärmeeffecte nimmt man gewöhnlich den Kohlenstoff als Einheit an, welcher die 34fache Menge Blei reducirt.
Um möglichst genaue Resultate zu erzielen, müssen folgende Vorsichtsmassregeln beobachtet werden:
Vorsichtsmassregeln
a)
Das Brennmaterial muss in möglichst feinzertheiltem Zustande mit der sehr feingeriebenen Glätte innig vermengt werden, damit sich keine brennbaren Theile der vollständigen Oxydation entziehen.
Holz zerkleint man mit einer sehr feinen Säge, Torf durch Pulvern, Raspeln, Zerschneiden etc., spröde Brennstoffe (Holzkohle, Koks, Steinkohlen etc.) durch Pulvern.
b)
Da 1 Thl. Kohle das 34fache Blei reducirt, so muss zur Vermeidung grösserer Differenzen das Probirgut genau eingewogen werden, und zwar für jede Probe 2—4fach, um bei nicht ganz genau stimmenden Proben einen richtigen Durchschnitt nehmen zu können.
Gut gerathene Proben stimmen gewöhnlich bis auf 1 Decigramm überein.
c)
Manche Brennstoffe (Holz, jüngere Torfe) können sich zersetzen, bevor noch die zur Einwirkung der Bleiglätte auf die flüchtigen Producte erforderliche Temperatur erreicht ist, in Folge dessen die reducirte Bleimenge zu gering ausfällt.
Solche Proben flammen wohl.
Holz und jüngerer Torf sind diesem Uebelstande mehr unterworfen, als Steinkohle, weil sich letztere fein pulvern lässt und erst in höherer Temperatur zersetzt, als erstere.
Verkohlte Brennstoffe erleiden solche Verluste nicht, indem die Entwicklung flüchtiger Substanzen erst bei hoher Temperatur beginnt, in welcher das Bleioxyd völlig reactionsfähig ist.
Um das Entweichen unverbrannter Destillationsproducte thunlichst zu vermeiden, muss man Brennstoff und Glätte möglichst innig mengen und das Gemenge rasch erhitzen, damit Reduction der Glätte und Zersetzung des Brennstoffs möglichst gleichen Schritt gehen, oder ein Reductionsmittel anwenden, welches schon bei niedrigerer Temperatur wirkt, als Glätte.
Als ein solches hat Forchhammer Bleioxychlorid vorgeschlagen, welches durch Zusammenschmelzen von 3 Thln. Glätte und 1 Thl. Chlorblei erhalten wird.
Dasselbe erzeugt man sich dadurch, dass man 1 Pfd. Glätte mit 1 Pfd. Salzsäure von 1,16 spec. Gew. zur Trockne dampft oder eine Auflösung von 1 Thl. Bleizucker in 3 Thln.
Wasser so lange mit gesättigter Kochsalzlösung versetzt, bis kein Niederschlag mehr entsteht.
Das Chlorblei wird mit salzsäurehaltigem Wasser ausgewaschen, getrocknet, mit Glätte in einem hessischen Tiegel zusammengeschmolzen und die Schmelze gepulvert.
Bgwfd. XI, 30.
Die Ausführung der Probe mit dem 50 — 60fachen Oxychlorid geschieht am besten in einem Porzellantiegel, den man in einen hessischen Tiegel stellt (Thontiegel gehen leichter durch), in vorhinniger Weise.
Das Schmelzen ist meist schon nach 10 Min. beendigt, wenn Dämpfe von Chlorblei sich zeigen.
Ein Schmelzen in einem von oben angeheizten Windofen (S. 59) wirkt der Verflüchtigung unzersetzter Producte entgegen, indem die Glätte von oben herab flüssig wird.
Trotz aller Vorsichtsmassregeln und selbst bei übereinstimmenden Bleikönigen können letztere bei Untersuchung von Holz etwas zu leicht ausfallen.
Dieses ist auch der Fall in Folge einer Verflüchtigung von Blei, wenn man eine zu hohe oder lange Schmelzhitze giebt.
d)
Die Reduction des Bleioxyds durch in den Tiegel eindringende Ofengase, welches weniger leicht in Muffel- als in Windöfen stattfindet, muss in letzteren dadurch thunlichst vermieden werden, dass man grössere Kohlenstücke in lockerer Lage erhält, damit die erzeugten Gase ohne Widerstand entweichen können.
Auch schützt eine Decke von Glas über der Glätte.
Um die Bleimengen auf Wärmeeinheiten oder Calorien (S. 442) zu reduciren, muss in Berücksichtigung gezogen werden, dass 1 Thl. Kohlenstoff 34 Thle.
Blei reducirt und nach Despretz das 7818fache, nach Favre und Silbermann das 8036fache Wasser um 1° C. erhöht; letztere Zahlen sind durch 34 zu dividiren, wonach jeder durch Kohlenstoff reducirte Theil Blei resp. 230 oder 238 Wärmeeinheiten entspricht.
Reduction der Bleimengen auf Wärmeeinheiten.
Nennt man P die von 1 Grmm.
Brennstoff reducirte Bleimenge, so bezeichnet [Formel] die Quantität Kohlenstoff, welche 1 Grmm.
Brennstoff hinsichtlich des absoluten Wärmeeffects entspricht, und [Formel] 7818 oder [Formel] 8086 die Anzahl Wärmeeinheiten, welche 1 Grmm. dieses Brennmaterials liefert.
Da bei der Berthier’schen Probe das Wasser durch die Ofenhitze ausgetrieben wird, bevor der Brennstoff eine Reduction der Glätte bewirkt, während im Grossen ein Theil des Brennmaterials zur Verdampfung des Wassergehaltes verwandt wird, so giebt die Berthier’sche Probe den absoluten Wärmeeffect zu hoch an.
Derselbe wird richtiger gefunden, wenn man von der beim Versuche gefundenen Bleimenge den Werth [Formel] abzieht, in welchem A die in Grmm. Brennstoff enthaltene Wassermenge und 11,8 das Gewicht Wasser bezeichnet, welche 1 Thl. reine Kohle verdampft.
Correction des Resultates wegen eines Wassergehaltes.
Schwefelkies, Fe S2, welcher sich häufig in Steinkohlen und auch in Braunkohlen findet, reducirt aus Glätte unter Bildung von schwefliger Säure und Eisenoxydul metallisches Blei (S. 119), dessen Menge von dem Gewichte des erfolgten Bleikönigs abzuziehen ist. 1 Thl. Schwefelkies reducirt 8,72 Thle. und 1 Thl. in Koks enthaltenes Einfach-Schwefeleisen, Fe S, 7,18 Thle.
Blei.
Correction wegen eines Schwefelkiesgehaltes.
Um diese Correction vornehmen zu können, muss der Schwefelgehalt auf analytischem Wege (S. 414) ermittelt und auf Fe S2 und Fe S berechnet werden.
Auch durch andere Schwefelmetalle, Bleiglanz, Zinkblende, Zinnober etc. wird Glätte reducirt.
Wärmeverlust bei der Verkohlung.
Untersucht man das rohe Brennmaterial und die daraus beim Verkohlen erfolgte Kohle nach dem Berthier’schen Verfahren, so repräsentirt die Differenz der dabei gefundenen Bleimengen den absoluten Wärmeeffect, welcher beim Verkohlen verloren geht.
Dividirt man die Differenzzahl durch 34, so findet man die den verflüchtigten Substanzen äquivalente Menge reinen Kohlenstoffs.
Beispiel.
Wie die nach dem Berthier’schen Verfahren erhaltenen Zahlen zu verwenden sind, möge aus nachstehendem Beispiel hervorgehen:
Man verbraucht in einem Puddelofen auf 1 Ctr. Rohschienen 90 Pfd. Steinkohlen; wie viel Braunkohlen werden bei passender Abänderung des Rostes etc. die 90 Pfd. Steinkohlen ersetzen, wenn von ersteren 1 Grmm. 20, von letzteren 26 Grmm.
Blei reducirt?
Nach der Proportion 26 : 20 = x : 90 und [Formel] ersetzen 117 Pfd. Braunkohlen 90 Pfd. Steinkohlen.
Strohmeyer’s Methode.
7) Verfahren von Strohmeyer.
Das Brennmaterial wird nach Art einer organischen Analyse mittelst Kupferoxydes verbrannt, der Rückstand mit Salzsäure und Eisenchlorid behandelt, wobei letzteres durch das entstandene metallische Kupfer zu Eisenchlorür reducirt wird, und dieses mittelst Chamäleons titrirt (S. 355).
Liebig’s Annal. Bd. 117. S. 248.
B. Bestimmung des specifischen Wärmeeffects.
Specifische Wärmeeffecte.
Die aus einem bestimmten Volumen verschiedener Brennstoffe darstellbaren Wärmemengen ergeben sich aus dem Producte des absoluten Wärmeeffects und des specifischen Gewichtes derselben, welches letztere auf die S. 440 angegebene Weise ermittelt wird.
Beispiel.
Es seien für einen bestimmten Zweck 100 Cubikfuss Steinkohlen von 1,2 spec. Gew., welche 26 Thle.
Blei reduciren, verbraucht; durch wie viel Cubikfuss Braunkohlen von 1,15 spec. Gew. lassen sich erstere ersetzen, wenn letztere 20 Thle.
Blei reduciren?
Nach der Proportion 26 × 1,2 : 20 × 1,15 = x : 100 werden 100 Cbfss.
Steinkohlen durch 156 Cbfss.
Braunkohlen ersetzt.
Chemische Vorgänge.
§. 212. Verkohlung der Brennmaterialien.
Beim Erhitzen eines rohen Brennmaterials unter Luftabschluss, z. B. in einer Glasretorte mit Vorlage, entweicht zunächst hygroskopisches Wasser, bei steigender Temperatur (z. B. Holz bei 160° C.) beginnt die Zersetzung, es bilden sich zuerst einfachere Moleküle, hauptsächlich Wasser und Kohlensäure, dann condensirt sich in der Vorlage eine wässrige Flüssigkeit, welche bei sauerstoffreichen Gebilden (Holz, Torf) hauptsächlich Essigsäure, bei stickstoffhaltigen (Steinkohlen) Ammoniaksalze enthält, ferner eine dickflüssige, ölige Flüssigkeit, Theer, ein Gemenge verschiedener neuer organischer kohlenstoffhaltiger Moleküle (z. B. Kreosot, Benzol, Naphthalin, Phenyloxydhydrat etc.).
Gleichzeitig entstehen Gase, Kohlensäure, Kohlenoxyd, Sumpfgas, ölbildendes Gas, freies Wasserstoffgas etc., und es bleibt eine gewisse Menge Kohle mit den aschengebenden Bestandtheilen zurück.
Die Zusammensetzung dieser Gase hängt hauptsächlich davon ab, ob, nachdem Wasserstoff und Sauerstoff sich zu Wasser verbunden, weniger oder mehr Wasserstoff übrig bleibt.
Im ersteren Falle entsteht hauptsächlich Kohlensäure und Kohlenoxydgas (Holz, Torf, jüngere Braunkohle), in letzterem Kohlenwasserstoffgas (ältere Braunkohle, Steinkohle).
Das Ausbringen an Kohle hängt wesentlich davon ab, ob man das Brennmaterial rasch zur starken Rothgluth erhitzt oder die Temperatur allmalig steigert.
In ersterem Falle erhält man weniger Kohle und an Kohlenwasserstoff reichere, mit hellerer Flamme brennende Gase, · als in letzterem, indem das hygroskopische Wasser zur Vergasung von Kohlenstoff mit beiträgt, während bei langsamem Erhitzen das Wasser bereits entwichen ist, wenn die Zersetzung beginnt.
Kohlenausbringen.
Zur Erzielung vergleichbarer Resultate zwischen verschiedenen Brennmaterialien muss deshalb die Verkohlung unter gleichen Verhältnissen ausgeführt werden und es empfiehlt sich, jedesmal zwei Versuche zu machen, den einen bei allmälig, den andern bei rasch steigender Temperatur.
Die zum Verkohlen angewandte Temperatur übt auch einen Einfluss auf die Zusammensetzung der Kohle aus, indem mit abnehmender Temperatur der Wasserstoff- und Sauerstoffgehalt zunimmt.
Selbst bei höchster Temperatur dargestellte Kohle enthält noch geringe Mengen dieser Elemente.
Ausserdem enthält die Kohle stets Asche, deren Gehalt abgezogen werden muss.
Je nachdem nun die Kohle allein oder auch die übrigen Destillationsproducte bei der Verkohlung bestimmt werden sollen, weicht das Probirverfahren etwas ab.
Zusammensetzung der Kohle.
A. Bestimmung des Kohlengehaltes.
Dieselbe kann in unverkohlten und verkohlten Brennstoffen geschehen.
Kohlengehalt.
Rohe Brennstoffe.
1) Bestimmung der Kohlenmenge in rohen, unverkohlten Brennmaterialien. 1 — 2 Probircentner (5—10 Grmm.) Probirgut (Holz in Spänchen zerschnitten, spröde Brennstoffe als Pulver) werden in einer bedeckten Bleitute allmälig bis zur sehr starken Rothgluth erhitzt und diese Temperatur etwa ½ Stunde erhalten, bis die Probe nicht mehr flammt.
Nach dem Erkalten bei Luftabschluss wird die hygroskopische Kohle rasch gewogen.
Genauere Resultate erhält man, wenn man das Glühen in einem tarirten bedeckten Platintiegel (bei schwefelkieshaltigen Brennstoffen in einem Porzellantiegel) vornimmt, welcher in einen Thontiegel gestellt und zwischen den beiden Deckeln mit Kohlenstückchen gefüllt wird, damit nicht oxydirende Gase ins Innere des Tiegels dringen.
Man lässt den noch warmen Tiegel über Chlorcalcium oder Aetzkali erkalten und wiegt diesen dann rasch.
Aus dem Aussehen des Rückstandes, ob derselbe beim Glühen zusammengebacken, aufgebläht oder sandig geblieben ist, lassen sich, z. B. bei Stein- und Braunkohlen, nützliche Schlüsse auf die Anwendbarkeit des Brennstoffes machen.
Berücksichtigung des Aschengehalts.
Um den wirklichen Kohlengehalt zu finden, muss der Aschengehalt des verkohlten Rückstandes in Abzug gebracht werden.
Das Resultat fällt um so genauer aus, je mehr die Zusammensetzung der erdigen Bestandtheile in der Kohle mit der in der Asche übereinstimmt, z. B. bei Holz.
Bei Torf dagegen, welcher Gyps enthält, verwandelt sich letzterer beim Verkohlen in Schwefelcalcium, welches aber beim Verbrennen des Kohlenstoffes zur Ermittlung des Aschengehalts wieder in schwefelsauren Kalk übergeht.
Einen ähnlichen unvermeidlichen Fehler geben Schwefelkies enthaltende Steinkohlen, deren Glührückstand metallisches Eisen, Eisenoxydul, Einfachschwefeleisen oder Schwefelcalcium enthält, während in der durch Verbrennen des Rückstandes erhaltenen Asche sich hauptsächlich nur Eisenoxyd und schwefelsaurer Kalk vorfinden.
Dieser Fehler lässt sich dadurch annähernd ausgleichen, dass man auf Grund der Aschenanalyse die vom Eisen und Schwefel während der Einäscherung aufgenommenen Sauerstoffmengen zu bestimmen sucht.
Resultate im Grossen.
Je nachdem im Grossen die Verkohlung der Brennstoffe bei Luftabschluss oder beschränktem Luftzutritt geschieht, weichen die dabei erhaltenen Resultate von den Ergebnissen der Probe mehr oder weniger ab.
2) Bestimmung des Kohlenstoffs in verkohlten Brennstoffen.
1 Probircentner (5 Grmm.) gepulverte Kohle oder Koks wird bei langsam steigender Temperatur getrocknet (S. 441) und im völlig trocknen Zustande im Platintiegel in vorhin angegebener Weise (S. 450) ausgeglüht.
Bei nicht vorheriger Austrocknung und etwas schnell gesteigerter Temperatur wirkt das hygroskopische Wasser theilweise auf den Kohlenstoff ein und erhöht den Verlust (S. 449).
Verkohlte Brennstoffe.
B. Bestimmung der flüchtigen Bestandtheile. Dieselben ergeben sich entweder aus der Differenz, wenn man den beim Verkohlen erhaltenen Rückstand von der angewandten Menge Probirgut in Abzug bringt, oder man bestimmt sie direct durch möglichst schnelles Erhitzen von etwa 5 Grmm.
Substanz in einer Retorte von strengflüssigem Glase bis zur Kirschrothgluth, Condensiren der flüssigen Producte (Theer und Wasser) in einer kühl gehaltenen tarirten Vorlage und Einleiten der gasförmigen Producte unter Quecksilber in eine graduirte Glasröhre.
Durch Schütteln des Gases mit Barytwasser und essigsaurem Bleioxyd lässt sich eine Reinigung von Kohlensäure und Schwefelwasserstoffgas erzielen und der wieder gemessene Rückstand giebt den Gehalt an brennbaren Gasen (Kohlenoxydgas und Kohlenwasserstoffgas).
Marsilly, über die Gase bei der Verkohlung von Steinkohlen, Torf etc. in den Ann. d. min. 3 livr. de 1865. p. 290.
Flüchtige Bestandtheile.
Um die Menge der nicht brennbaren und brennbaren Gase annähernd zu bestimmen, empfiehlt Tunner , das pulverisirte Brennmaterial in einem tarirten Thontiegel mit einer Oeffnung im gut passenden Deckel langsam und gleichmässig in der Nähe einer Kohlengluth zu erhitzen, um die Feuchtigkeit auszutreiben.
Dann erhitzt man stärker, ohne aber Glühhitze zu erreichen, und untersucht die entweichenden Gase öfters mit einem brennenden Holzspan auf ihre Brennbarkeit.
Sobald sie entzündlich sind, nimmt man den Tiegel vom Feuer, lässt erkalten und wiegt schnell den Tiegel, wo dann der Gewichtsverlust die Menge der unbrennbaren, hauptsächlich aus Wasserdampf bestehenden Gase repräsentirt.
Hierauf erhitzt man den Tiegel allmälig bis zur Rothglühhitze und unterhält diese so lange, bis keine brennbaren Gase mehr entweichen.
Wiegt man alsdann den erkalteten Tiegel wieder, so stellt der neue Gewichtsverlust die Menge brennbarer Gase dar.
Tunner, Stabeisen- u. Stahlbereitung.
1858. I, 38.
Aschengehalt.
§. 213. Bestimmung des Aschengehalts.
Der bei der Verkohlung erhaltene Rückstand (S. 450) wird je nach seiner Dichtigkeit im mehr oder weniger stark gepulverten Zustande auf einem Röstscherben unter der Muffel so lange geglüht, bis alle kohligen Theile verbrannt sind und keine Gewichtsveränderung mehr stattfindet.
Damit ein Kalkgehalt nicht zum Theil im kohlensauren und zum Theil im ätzenden Zustande zurückbleibt, erhitzt man zur Erzielung des letzteren, so wie auch zur Umwandlung vorhandenen Schwefelcalciums im schwefelsauren Kalk gegen das Ende hinreichend hoch.
Es ist zweckmässiger, rohe Brennmaterialien vor der Einäscherung zu verkohlen, weil beim directen Verbrennen leicht Verluste durch Bildung von Flugasche entstehen oder dieselben sich stark aufblähen.
Die Beschaffenheit der Asche (Farbe, Frittung, Schmelzung etc.) kann Schlüsse auf die Verwendbarkeit des Brennstoffs zu einem vorliegenden Zweck oder die Auswahl einer passenden Verbrennungsvorrichtung gestatten.
Ueber ihre chemische Einwirkung auf damit in Berührung kommende Schmelzmaterialien und Producte (z. B. ein Phosphorgehalt des Torfs, ein Schwefelgehalt von Braun- und Steinkohlen) kann nur eine chemische Analyse Aufschluss geben.
Rohe Brennstoffe.
§. 214. Dokimastisches Verhalten der rohen Brennmaterialien.
Die rohen flammegebenden Brennstoffe haben nachstehende Zusammensetzung, Wärmeeffecte etc.
Holz.
1) Holz.
Völlig trocken enthält dasselbe 4 % Saft und 96 % Holzfaser, letztere bei verschiedenen Hölzern bestehend aus 48,18—52 % C, 5,3 — 6 — 8 % H und 43,5 — 45,5 % O, also letztere beiden nahezu in dem Verhältniss, wie sie Wasser bilden.
Lufttrocknes Holz enthält 18 — 20 % hygroskopisches Wasser und 82 — 80 % Holzsubstanz oder — da letztere nahezu zur Hälfte aus C, zur andern Hälfte aus O und H in dem Verhältniss, wie sie Wasser bilden, besteht — 40 % C incl. Asche, 40 % chemisch gebundenes Wasser und 20 % hygroskopisches Wasser; zersetzt sich bei 160° C., giebt bei rascher Verkohlung 12—17, bei langsamer bis 25—28 Gewichtsprocente und 60—80 Volumprocente und mehr Kohle; Schwinden in der Länge 8 — 10, im Ganzen 15—25 %. Aschengehalt 0,2—2,0, durchschnittlich 1—1,5 %, bestehend aus K, Na, Ca, Mg, Al, Fe, Mn und C, P, Si, S, hauptsächlich kohlensauren Alkalien und kohlensaurem Kalk, wie nachstehende Analysen ergeben:
Vonhausen fand in:
Nach Böttinger enthielt Buchenholzasche 78,73 % in Wasser unlösliche und 21,27 % lösliche Bestandtheile, welche letzteren aus 15,40 K C, 2,27 K S, 3,40 Na C und 0,20 Na Cl bestanden.
Berthier fand in der Asche von Weissbuchenholz 18,9, von Eichenholz 12,0, von Lindenholz 10,8, von Erlenholz 18,8, von Tannenholz 25—50, von Birkenholz 16 und von Ahornholz 15 —25 % in Wasser lösliche Bestandtheile.
1 Thl. lufttrocknes Holz reducirt 12,5—15, durchschnittlich 13,95 Thle.
Blei, entsprechend 3200 Wärmeeinheiten oder 0,41 % reinem Kohlenstoff.
Specifisches Gewicht 0,365 (Schwarzpappel) bis 0,769 (Hainbuche), z. B. Buche 0,591, Eiche 0,708, Fichte 0,472, Kiefer 0,550, Tanne 0,555.
Torf.
2) Torf.
In seiner Zusammensetzung je nach dem Alter und seinem Aschengehalt sehr schwankend, besteht im lufttrocknen Zustande durchschnittlich aus 75 % fester Torfmasse, incl. 1—2 % Asche und 25 % hygroskopischem Wasser.
Da die feste Torfmasse durchschnittlich 60,63 % C, 6,04 H und 33,32 O, oder, wenn man allen Sauerstoff mit Wasserstoff zu chemisch gebundenem Wasser vereinigt annimmt, 60 % C, 2 H und 38 chemisch gebundenes Wasser enthält, so besteht der lufttrockne Torf ohne Berücksichtigung des Aschengehalts aus 45 C, 1,5 H, 28,5 chemisch gebundenem Wasser und 25,0 hygroskopischem Wasser.
Beginnt bei 120° C sich zu zersetzen und entzündet sich bei 250° C.; Kohlenausbringen 14—40—70 Gewichtsprocente; Aschengehalt 1—30 %, selten weniger als 6 %, meist nicht über 12—18 %.
Die Torfasche enthält keine oder wenig Alkalien, gewöhnlich viel Kieselsäure in Form von durch Säuren leicht zersetzbaren Silicaten, ausserdem Phosphorsäure, Schwefelsäure, Kohlensäure und als Basen Kalkerde, Thonerde, Eisenoxyd und Magnesia.
Nach Vogel variirt der Kieselsäuregehalt von einigen Procenten bis 30 % und darüber, kohlensaurer und schwefelsaurer Kalk 20—45 %, selten auf 8 % heruntergehend, Magnesia 1—10, selten bis 15 %, Thonerde 0,2—5 %, Eisenoxyd bis 30 %, Phosphorsäure bis 2,5 % und Alkalien Spuren bis 3 %.
Für die Roheisenerzeugung ist besonders ein Phosphor- und Schwefelgehalt zu beachten, welch ersterer von basisch phosphorsaurem Eisenoxyd, letzterer von Gyps, seltener von Schwefelkies herrührt; es enthalten jedoch manche Torfsorten von letzterem oder von Kupferkies so viel, dass sie als Vitriolerze benutzt werden können (Moel-Hafod- Owen in Nordwales).
Die Zusammensetzung einiger Torfaschen ergiebt nachstehende Zusammenstellung:
a—d irländischer Torf nach Kanes. e Presstorf vom Kälbermoor in Bayern nach Schwarz. f u. g Torf von Alexishütte bei Lingen und zwar resp. vom Wietmarschen und Fuhelmoor nach Brauns. h u. i Torf aus der Dorpater Gegend.
Nach Berthier reducirten französische Torfsorten 8—15,3, nach Winkler erzgebirgische 11,9—18,8, nach Griffith irländische 25—27, oberharzer mit 0,5—5 % Asche 11—18 Thle.
Blei. Spec. Gew. 0,113—1,00, bei Presstorf 1,3—1,8.
3) Braunkohlen.
Die feste organische Masse enthält je nach dem Alter der Kohle (faserige, erdige und muschlige)
60—75 C, 5 H und 35—20 O, oder, wenn man den Sauerstoff mit Wasserstoff vereinigt annimmt, 60—75 C, 1—3 H und 39—22 H. Lignit und bituminöses Holz nähern sich in ihrer Zusammensetzung dem Torf oder Holz.
Braunkohlen.
Lufttrockne Braunkohle enthält durchschnittlich 20 % Wasser und besteht aus 48—60 C, 1—3 H, 31—17 chemisch gebundenem H und 20 hygroskopischem H, welcher letztere Gehalt noch höher steigen kann.
Der Aschengehalt beträgt 0,5—50, durchschnittlich 5—10 %; die Zusammensetzung der Asche unterscheidet sich von der Torfasche hauptsächlich durch den fehlenden Phosphorsäuregehalt, wogegen aber Schwefelsäure in Folge eines Schwefelkiesgehalts der Kohle in grösserer Menge auftreten kann.
Eine Braunkohlenasche von Artern enthielt nach Kremers: 0,99 K, 1,72 Na, 20,56 Ca, 2,16 Mg, 29,50 Al, 32,78 Fe, 9,17 S, 3,12 Si.
Braunkohlen geben beim Verkoken 28—50 % Koks und reduciren bei 1,15—1,32 spec. Gew. 14—26 Thle.
Blei.
Steinkohlen.
4) Steinkohlen.
Nach Scheerer haben die verschieden alten Steinkohlenarten nachstehende durchschnittliche Constitution:
Es steigt der Kohlenstoffgehalt in Anthraciten auf 98, in Backkohlen auf 85—90, in Sinterkohlen auf 85 und in Sandkohlen auf 78 %.
Der Gehalt an hygroskopischem Wasser schwankt zwischen 1—12, das Ausbringen an Koks zwischen 60—95, durchschnittlich 75 % und der Aschengehalt zwischen 4—30 %, und zwar für beste Steinkohle 4—8, für mittlere 8—14 und für schlechte über 14 % bei ½—2 % Schwefel.
Anthracite enthalten zuweilen nur bis 1 % Asche und darunter.
Nach Peters lassen sich die Steinkohlen wie folgt classificiren:
Die Sorten a und f sind mager, b und e sinternd und c und d backend.
Zu den langflammigen Kohlen gehören z. B. diejenigen von Oberschlesien (meist mager), von Waldenburg (backend und sinternd), von Saarbrücken (mager und sinternd bis schwach backend), aus Westphalen, obere Partie des Beckens (Backkohlen und Gaskohlen); kurzflammig sind die Kohlen in der unteren und mittleren Partie des westphälischen Beckens, sowie in den Bassins der Inde und Worm.
Es eignen sich die Kohlenarten a—e zu Dampfkesselfeuerung, Puddel- und Schweissofenbetrieb, Hausbrand etc.; f Gruskohle für Ziegel- und Kalkbrennerei und Hausbrand, stückreiche feste Kohle auch zur Kesselfeuerung und zum Hohofenbetrieb (Südwales und Pensylvanien).
Zur Koksbereitung verwendet man Fettkohlen oder bei weniger Ausbringen backende Flammkohlen und in deren Ermangelung sinternde und magere Sorten.
Zur Gasfabrikation dienen am besten die wasserstoffreichen Sorten der sinternden Flammkohlen.
Die Zusammensetzung der Steinkohlenasche nähert sich einem Bisilicat, ist zuweilen noch saurer, enthält selten Arseniate und Phosphate von Kalkerde und Eisenoxyd, dagegen häufig schwefelsauren Kalk, vom Schwefelkiesgehalt der Kohle herrührend, welcher beim Einäschern derselben in Eisenoxyd und schwefelsauren Kalk übergeht; zuweilen findet sich noch Einfachschwefeleisen in der Asche, wie nachstehende Analysen ergeben:
a Heinrichshütte bei Hattingen nach Peters. b Poln.
Ostrau, nach Mayrhofer. c Mähr.
Ostrau nach Dems.
d Poln.
Ostrau nach Quadrat. e Königshütte, Sattelflötz. f—i Asche von auf den Kupferhütten zu Swansea gebrauchten Kohlen. k Zwickau nach Kremers. l Inde-Revier nach Dems. m und n Amerikanische Anthracite.
§. 215. Dokimastisches Verhalten verkohlter Brennmaterialien.
Holzkohlen.
1) Holzkohlen.
Die Zusammensetzung der Kohle variirt nach der bei der Verkohlung angewandten Temperatur.
Selbst bei der höchsten Temperatur erzeugte Kohle enthält noch kleine Mengen O und H und mit der Höhe der Verkohlungstemperatur nimmt die Aschenmenge zu.
Es enthielt z. B. eine bei 340° C. erzeugte Kohle 75,20 C, 4,41 H, 19,96 O und N, 0,48 Asche, eine beim Schmelzpunct des Platins erhaltene 96,52 C, 0,62 H, 0,94 O und N und 1,94 Asche.
Die Kohle absorbirt beim Lagern an der Luft 10—20, durchschnittlich 12 % Feuchtigkeit und Gase, hat 0,55—3, durchschnittlich 2,5 % Asche und besteht im abgelagerten Zustande durchschnittlich aus 70,45 C, 1,68 H, 13,10 O, 1 Asche und 13,76 Feuchtigkeit und Gasen. 1 Thl. reducirt 28—33,7 Thle.
Blei; spec. Gew. 0,016—0,203.
Torfkohlen.
2) Torfkohle.
Giebt beim Glühen 20—25 % flüchtige Stoffe, beim Einäschern 15—20, selten unter 10 und bisweilen über 30 % Asche und re ucirt 18—25 Thle.
Blei.
Lingener Torfkohlen von Jüngst mit 1,6—2,7 % Asche für den Eisenhohofenbetrieb reduciren 22—25 Thle.
Blei.
Durchschnittliche Zusammensetzung 34—86 C, 56,4 Asche und 10 H.
Koks.
3) Koks.
Bestehen durchschnittlich aus 85—92 C, 3—5 Asche und 5—10 hygroskopischer Feuchtigkeit.
Der Aschengehalt schwankt zwischen 1—30 %, Koks mit mehr als 10—12 % Asche gehören schon zu den schlechteren.
Die hygroskopische Feuchtigkeit kann auf 16—20 % steigen und beträgt wenigstens 3—4 %.
Von Berthier untersuchte Koks reducirten 22,2— 28,5 Thle.
Blei.
Vergleichungsweise producirt bei gewöhnlichen Feuerungen und bei einer Temperatur des Speisewassers von 50°
1 Pfd. lufttrocknes Holz . . 2,4 Pfd. Dampf
1 „ trockner Torf . . . 4,2 „ „
1 „ Torf mit 20 % Wasser 3,1 „ „
1 „ Braunkohle . . . . 3,9 „ „
1 „ beste Steinkohle . . 7—9 „ „
1 „ mittlere „ . . 6—7 „ „
1 „ schlechte „ . . 4—6 „ „
1 „ Koks mit 15 % Asche 5,2 „ „
XX. Alaunprobe.
§. 216. Allgemeines.
Mit dem Namen Alaun belegt man eine Reihe von Doppelsalzen von der allgemeinen Zusammensetzung R S + R S3 + 24 H, in denen sich sowohl verschiedene Basen, als Säuren vertreten können Die technisch wichtigsten Alaunsorten sind der Kalialaun, K S + Al S3 + 24 H mit 9.09 K, 10.94 Al, 33.68 S und 45,49 H oder 36:21 Al S3, 18,31 K S und 45,48 H und der Ammoniakalaun, N H4 S + Al S3 + 24 H mit 3.77 N H4, 11.32 Al, 35.29 S und 49.62 H oder 14.55 N H4 S, 37.78 Al S3 und 47,67 H.
Ausführliches über Alaunbereitung in Muspratt-Stohmann’s technischer Chemie.
2. Aufl. 1865. Bd. I. S. 42.
Zusammensetzung des Alauns.
Nur zum geringeren Theil wird Kalialaun aus Rohmaterialien dargestellt, welche schon sämmtliche Bestandtheile für die Alaunbildung enthalten (Alaunsteine, manche Alaunschiefer); meist erhält man denselben, sowie auch den Ammoniakalaun dadurch, dass man Schwefelkies und Thonerde führende Materialien (Alaunschiefer, Alaunerden) verwittern lässt oder röstet, wobei sich schwefelsaure Thonerde bildet, welche man auslaugt.
Die Rohlauge wird zur weiteren Concentration eingedampft, auch wohl vorher gradirt und die Gaarlauge behuf Bildung von Alaun mit sogenannten Alaunflüssen in Form von Kalisalzen (neutralem und saurem schwefelsauren Kali, Chlorkalium, seltener Potasche) oder mit schwefelsaurem Ammoniak versetzt, worauf unter öfterem Umrühren (Schütteln) beim Erkalten der Lauge krystallinisches Alaunpulver (Alaunmehl) erfolgt, welches nochmals umkrystallisirt wird.
Darstellung des Alauns.
Die Alaunprobe bezweckt nun:
Zweck der Alaunprobe.
1) die Ermittlung der alaunbildenden Kraft eines Kali- oder Ammoniaksalzes behuf Feststellung seines Werthes;
2) die Bestimmung der Menge Alaunfluss, welche eine gewisse Menge Gaar- oder Mutterlauge zur Alaunbildung verlangt;
3) die Controle des Betriebes im Grossen.
Durch analytisch-chemische Proben bestimmt man den Kaligehalt in als Alaunfluss angewandten Kalisalzen am genauesten, allerdings aber bei längerer Zeitdauer der Probe.
Analytisch chem. Probe.
Wesen der Probe.
§. 217. Alaunprobe zur Ermittlung der alaunbildenden Kraft des Alaunflusses.
Dieselbe beruht darauf, dass eine bestimmte Menge des zu untersuchenden Alaunflusses mit einer concentrirten Lösung von schwefelsaurer Thonerde in solchem Ueberschuss versetzt wird, dass alles Kali oder Ammoniak des Flusses zur Alaunbildung gelangt.
Aus dem Gewichte des präcipitirten gewaschenen, getrockneten und gewogenen Rohalauns, dividirt durch das Gewicht des angewandten Probirgutes, ergiebt sich die Anzahl der Objecte an Rohalaun, welche der Alaunfluss herzugeben vermag.
Werth der Proben.
Giebt gleich diese Probe mit der chemischen Analyse nicht genau übereinstimmende Resultate, so gewährt sie doch, wie langjährige Erfahrungen auf dem Alaunwerke zu Schwemsal erwiesen haben, in der Praxis ein hinreichendes Anhalten beim Ankauf des Alaunflusses, insofern die Probe immer ganz gleichmässig ausgeführt wird.
Geschieht letzteres, so geben die erhaltenen Probenresultate, beziehungsweise die daraus berechneten Zahlenwerthe die richtigen Verhältnisszahlen des wirklichen Kali- oder Ammoniakgehaltes an und haben somit für die Praxis nahezu denselben Werth, wie die durch die chemische Analyse erhaltenen.
Vorstehende und nachfolgende Mittheilungen über die Alaunproben auf dem dem Grafen von Schweinitz gehörenden Alaunwerke Schwemsal bei Düben sind von dem Hüttenverwalter Ernst Metzger daselbst gemacht.
Sollen die nach der Alaunprobe gefundenen Gehaltsangaben auf den wirklichen Procentgehalt des Präcipitationsmittels zurückgeführt werden, so bedarfs nur einfacher Versuche mit Salzen, deren Procentgehalt bereits bekannt ist.
Die entstehende Differenz zwischen dem Resultate der ausgeführten Probe und dem der stöchiometrischen Berechnung des Alaunbildungs-Vermögens wird alsdann in entsprechender Weise zur Correctur benutzt.
Verfahren zu Schwemsal.
Zu Schwemsal werden 9 Loth (150 Gramm) des zu untersuchenden Alaunflusses mit dem 12fachen, also 108 Loth (1800 Grm.) dasiger Gutlauge, welche bei 14° R. (17,5° C.) 1,25 spec.
Gewicht haben muss, in einem mehr tiefen, als flachen eisernen Gefäss unter stetem Umrühren über Feuer, ohne jedoch zu kochen, aufgelöst.
Fühlt man mit einem hölzernen Stabe nichts Ungelöstes auf dem Boden mehr, so giesst man die Lösung in eine geräumige Porzellanschale und lässt dieselbe bedeckt in einem Zimmer von 14° R. Wärme erkalten.
Unter zeitweiligem Umrühren mittelst eines Spatels behuf Erzeugung von Alaunmehl giesst man nach 24 Stunden die klare Lauge vom Alaunmehl ab und prüft dieselbe durch ferneren Zusatz von 54 Loth (900 Grm.) Gutlauge darauf, ob sich, was bei Salzen mit sehr hohem Kali- oder Ammoniakgehalt wohl der Fall ist, noch Alaunmehl niederschlägt.
Während dessen wird das zuerst präcipitirte Alaunmehl mit einer klaren, bei 14° R. gesättigten Alaunauflösung gewaschen und auf Fliesspapier getrocknet, desgleichen dann das nach 6 stündigem Stehen weiter ausgefallene Mehl.
Das bei 15° R. getrocknete und nicht mehr an Gewicht verlierende Alaunmehl wird gewogen, wo dann das in Lothen ausgedrückte Gewicht, durch 9 dividirt, die Anzahl der Alaunobjecte ausdrückt, welche der untersuchte Alaunfluss bildet.
Die Resultate der Probe pflegen bis auf die zweite Decimale unter sich übereinzustimmen.
Die zum Probiren benutzte Schwemsaler Gutlauge erfolgt durch Verdünnen der Gaarlauge mit Wasser.
Letztere enthält keine freie Schwefelsäure, dagegen:
24—27 % schwefelsaure Thonerde
2,9—6,1 „ schwefelsaures Eisenoxydul
