Repository: HallerPatrick/nextflow-exercises

# nextflow-exercises

All exercises for the seminar Workflows for Scientific Data Analysis with Nextflow.


All workflow scripts are under the `workflow` directory, while the python scripts which are
actually doing the logic are under `lib`.

Results are written into `results`.

# Sample Project

## Overview

```mermaid

graph LR
    A{ Source Texts } --> Tokenization --> Kmers & Frequncy --> E[Merge Results]

```

## Results of running nextflow pipelines


| Pipeline   | URL                                       | Deployability | Docker | Reason                                      |

File: gesamt/kerl_metallurgische_1866.txt (part 27 of 27)
METALLURGISCHE PROBIRKUNST ZUM GEBRAUCHE BEI VORLESUNGEN UND ZUM SELBSTSTUDIUM. VON BRUNO KERL, PROFESSOR AN DER KÖNIGLICH HANNOVERSCHEN BERGAKADEMIE ZU CLAUSTHAL.
0,7—1,76 „ schwefelsaure Magnesia.
Statt solcher Probelauge kann man auch eine mit etwas Schwefelsäure angesäuerte Lösung von käuflicher schwefelsaurer Thonerde nehmen.
Die Resultate dieser Schwemsaler Probe bleiben nur für ganz geringhaltige Alaunflüsse hinter den analytischen Gehaltsangaben zurück, weil dabei verhältnissmässig zu viel Alaun in der Mutterlauge aufgelöst bleibt.
Es kommen jedoch bei den jetzigen Conjuncturen so geringhaltige Materialien kaum noch zur Verwendung.
Bei der jetzt meist üblichen Verwendung von Chlorkalium (Digestivsalz) giebt die Schwemsaler Probe bei Salzen von mittlerem Gehalt die Procente an Chlorkalium an, wenn man die alaunbildende Kraft (Object) mit 20 multiplicirt.
Es ergab z. B. ein Chlorkalium von Halle mit 51 % K Cl bei der Alaunprobe 2,50 Objecte, entsprechend 2,5.20 = 50 % K Cl; Chlorkalium von Stassfurt mit 40 % K Cl 1,94 Objecte = 1,94.20 = 38,8 %.
Für sehr reiches oder sehr armes Digestivsalz oder für andere abweichend zusammengesetzte Alaunflüsse müssen Correctionscoefficienten, welche das Probenergebniss auf den analytisch gefundenen Procentgehalt zurückführen, durch Versuchsproben mit Materialien von bekannter Zusammensetzung ermittelt werden.
§. 218. Alaunprobe zur Ermittlung des Bedarfs an Alaunfluss bei der Präcipitation der Laugen.
Man will durch diese Probe
Prüfung der Gaarlauge.
1) bestimmen, welches Minimum von Alaunfluss nöthig ist, um aus einem gewissen Volumen Gaarlauge die darin enthaltene schwefelsaure Thonerde an schwefelsaures Kali oder schwefelsaures Ammoniak zu binden.
Steht erfahrungsmässig dieses Verhältniss fest, so braucht man nur die in ihrer Zusammensetzung sich gewöhnlich wenig ändernde Gaarlauge immer mit dem Minimum von Alaunfluss in möglichst concentrirter Lösung zu beschicken.
So rechnet man z. B. in Schwemsal auf 230 Cbfss. (7,11 Cbmet.) heissen Gaarsod mit 1,34 spec. Gew. 90 Alaunobjectcentner als Zuschlagsquantum.
Schwemsal.
Goslar.
Auf dem Vitriolhofe zu Goslar schüttet man in jede von 5 kleinen bleiernen Pfannen ½ Quart (0,49 Liter) Gutlauge, erwärmt dieselbe auf einer Kochplatte, setzt der Reihe nach 5, 10, 15, 20 und 25 Quint (1 Quint = 5 Gramm) Kali-Alaunfluss hinzu, bringt unter Erwärmen, nicht Kochen, zur vollständigen Lösung, giesst den Inhalt der Bleigefässe in 5 Porzellanschalen und lässt während 24 Stunden an einem kühlen Orte Alaun daraus auskrystallisiren.
Dieser wird zwischen Löschpapier getrocknet, bis auf Zehntel-Quint ausgewogen und die Differenz zwischen den 5 Gewichten ermittelt, wo man diejenige Probe zum Anhalten nimmt, bei welcher zuletzt die Differenz über 5 Quint beträgt.
Ergeben sich z. B. folgende Zahlen: so ist Nr. 3 massgebend.
Prüfung von Mutterlaugen.
2) Bezweckt diese Probe nachzuweisen, ob eine Mutterlauge überschüssigen Alaunfluss oder überschüssiges Thonerdesulphat enthält, um dann durch geeigneten Zusatz von Gaarlauge oder Alaunfluss noch Alaun daraus gewinnen zu können.
Zu Schwemsal thut man in 2 gleichweite Cylinder je ¼ Quart (0,286 Liter) Mutterlauge, fügt zu dem einen 1/16 Quart (0,0716 Liter) Gutlauge von 1,25 spec. Gew., zum andern 1/16 Quart gesättigte Kalisalzlauge, rührt um und beobachtet, in welchem Cylinder sich Alaunmehl ausscheidet.
Geschieht diese durch Zusatz der Kalilauge, so muss zum Sud noch so lange Alaunfluss hinzugefügt werden, bis die Mutterlauge damit keinen Alaun mehr fallen lässt.
Erfolgte durch Zusatz von Gutlauge ein Niederschlag von Alaunmehl, was seltener vorkommt, so ist der Sud durch Zusatz von Gutlauge abzustimmen.
Schwemsal.
Das Volumen des niedergefallenen Alaunmehles, welches sich, wenn der Cylinder graduirt ist, messen lässt, giebt zugleich den Massstab dafür ab, wie viel an Beschickungsmaterial oder Gutlauge zur vollständig richtigen Abstimmung des Sudes noch erforderlich ist.
Wendet man bei dem Versuche in der Kochhitze gesättigtes schwefelsaures Kali an, so kann dasselbe wegen seiner schweren Löslichkeit mit dem Alaunmehl in krystallinischem Zustande niederfallen, weshalb man besser das leichtlösliche schwefelsaure Ammoniak anwendet.
§. 219. Alaunprobe zur Controle des Betriebes.
Die Probe gestattet die Beurtheilung des Präcipitationserfolges in Bezug auf den Verbrauch an Alaunfluss, dessen alaunbildende Kraft nach §. 217 festgestellt worden.
Zweck der Controllprobe
Nach Erfahrungen auf dem Alaunwerk Schwemsal stimmen die Probeergebnisse mit den Betriebsresultaten ziemlich genau überein, indem in der Regel eben so viel Centner Rohalaun durch den Hüttenbetrieb ausgebracht werden, als Alaunobjecte in den Alaunflüssen nach Ausweis der Probe zur Verwendung gekommen sind.
Dahingegen gewährt die Probe in Bezug auf den Verbrauch an Gaarlauge nur dann die Ueberzeugung eines gut geführten Betriebes, wenn der angewandte Alaunfluss entweder selbst so viel schwefelsaure Salze enthält, um eine Zersetzung der schwefelsauren Thonerde in der Gaarlauge zu verhindern oder wenn die Gaarlauge so viel freie oder an Eisenoxydul und Magnesia gebundene Schwefelsäure enthält, dass eine Umsetzung des zur Alaunbildung nöthigen Fällungsmittels nicht auf Kosten eines Theiles der Thonerde stattfindet.
Probirverfahren.
Um sich erforderlichen Falls hierüber Aufklärung zu verschaffen, stellt man folgenden Versuch an:
54 Loth (900 Gramm) Gutlauge von 1,25 spec. Gew. und 14° R. giesst man in einen Glascylinder und setzt eine gesättigte Lösung von 10—15 Loth (167—250) reinem schwefelsauren Ammoniak in heissem Wasser so lange in kleinen Quantitäten unter Umrühren zu, bis sich kein Alaunmehl weiter niederschlägt.
Dieses wird mit einer reinen concentrirten Alaunlösung von 14° R. gewaschen, auf Fliesspapier gethan, getrocknet und gewogen.
Das gefundene Gewicht giebt den Massstab für den Thonerdegehalt der untersuchten Gutlauge ab.
Schwefelsaures Kali statt schwefelsauren Ammoniaks angewandt, würde sich wegen seiner schweren Löslichkeit aus heiss gesättigter Lösung zum Theil mit dem Alaunmehl ausscheiden.
Da auf den Alaunwerken bei sorgfältig geführtem Betrieb die Gut- und Gaarlaugen einen nahezu constanten Gehalt an schwefelsaurer Thonerde zu besitzen pflegen, so bedarfs keiner regelmässigen Anstellung solcher Proben.
Analyt. Kalibestimm.
§. 220. Analytische Probe.
Im Clausthaler Laboratorium wendet Streng zur Untersuchung von Kalisalzen, z. B. der Stassfurter, auf ihren Kaligehalt nachstehendes Verfahren an.
Man löst 1 Gramm der das Kalium an Chlor gebunden enthaltenen Kalisalze in Wasser, fällt durch kohlensaures Natron Kalk und Magnesia aus, filtrirt, wäscht den Filterinhalt gut aus, verdünnt das Filtrat auf 100 C. C., verdampft 25 C. C. davon mit Platinchlorid und etwas Salzsäure im Wasserbade bis fast zur Trockne, verdünnt die Masse mit absolutem Alkohol, filtrirt das Kaliumplatinchlorid auf ein bei 100° getrocknetes und gewogenes Filter, wäscht mit Alkohol aus, wobei die Natriumplatinchlorid enthaltende ablaufende Lösung von überschüssigem.
Chlorplatin noch stark gelb gefärbt sein muss, trocknet bei 100°, wiegt und berechnet das Gewicht auf 100 C. C., welche von der eingewogenen Probesubstanz erhalten worden.
100 K Cl + Pt Cl2 entsprechen 19,33 K oder 30,565 K Cl.
Eine solche Probe ist innerhalb eines Vormittags auszuführen und lassen sich mehrere Proben zugleich machen.
Stassfurter genaue Probe.
Zu Stassfurt wird zur Bestimmung des Kaligehaltes in allen daselbst gewonnenen Roherzen und Fabrikaten, welche Schwefelsäure und Magnesia enthalten, nachstehende Methode angewandt:
100 Gramm Substanz werden zu 1 Liter Wasser gelöst, von der unfiltrirten trüben Flüssigkeit 50 C. C. mit einem Tropfen Salzsäure angesäuert und, mit trocknem Chlorbarium gefällt, etwas abgedampft, auf 100 C. C. filtrirt, davon 20 C. C. = 1 Gramm Substanz mit etwa 3 Gramm kalifreier Oxalsäure versetzt, im Platinschälchen auf dem Wasserbade zur Trockne verdampft, allmälig geglüht, bis der Rückstand grau geworden, mit Wasser ausgezogen, filtrirt, mit Salzsäure angesäuert, zur Trockne eingedampft, dann mit etwas Wasser und einem solchen Ueberschuss von Platinchlorid versetzt, dass jedenfalls auch alles Kochsalz in Chlornatrium-Chlorplatin verwandelt ist, wieder auf dem Wasserbade zur Trockne gedampft, mit 80procentigem Alkohol ausgezogen, auf ein bei 100° C. getrocknetes und gewogenes Filter filtrirt, so lange mit obigem Alkohol ausgewaschen, bis Silberlösung keine Reaction mehr giebt, bei 100° C. getrocknet und gewogen.
Bei dem gewöhnlichen Fabrikat, hochprocentigem Chlorkalium, kann man einfacher unmittelbar mit Salzsäure und Platinchlorid eindampfen.
Auf etwa 5 % genaue Resultate erhält man bei folgenden einfacheren Methoden:
Stassfurter ungefähre Proben.
a)
Die in neutrale Lösung versetzte Substanz wird mit einer gesättigten Lösung von weinsteinsaurem Natron und Weinsteinsäure versetzt, der nach längerem Rühren erhaltene Niederschlag filtrirt, mit obiger Lösung ausgewaschen, hierauf in viel heissem Wasser gelöst, indem man ihn sammt Filter in einem Becherglas mit Wasser kocht, und dann mit Normalnatron alkalimetrisch operirt.
Die Resultate fallen namentlich je nach dem wechselnden Kochsalzgehalte verschieden aus.
b)
Bei schwefelsauren Salzen etc. säuert man mit Salzsäure an, dampft mit Chlorplatin zur Trockne, zieht mit einer kalten gesättigten Lösung von Chlorkaliumplatinchlorid aus, filtrirt auf ein gewogenes Filter, wäscht mit obiger Lösung aus und wiegt das getrocknete Kaliumplatinchlorid.
Die Resultate sind meist zu hoch.
Nachträge.
Windofenfeuerung.
S. 58.
Nach älteren Versuchen von Kennedy liegt der heisseste Punct einer Feuerung 2,5 Cm. über dem Roste, was bei schwachem Zuge richtig ist.
Bei stärker ziehenden Oefen befindet sich nach Thompson dieser Punct 5—8 Cm. über dem Roste.
Thonerdeschmelztiegel.
S. 87.
Nach Gaudin (Dingl. Bd. 179. S. 197) fertigt man sehr feuerbeständige Schmelztiegel auf die Weise an, dass aus Kryolith dargestellte Thonerde mit einer Lösung von salpetersaurer Magnesia gleichförmig angefeuchtet, die Masse in Formen gepresst und der erhaltene Tiegel bei Weissglühhitze stark gebrannt wird.
Die Darstellung von Thonerde aus Kryolith geschieht z. B. in der Loewig’schen Fabrik in Breslau.
Volumetrische Kupferprobe mittelst unterschwefligsauren Natrons und Jods.
S. 204.
Diese von de Haen (Ann. d. Chem. u. Pharm. Bd. 91. S. 237), Brown (Percy, Metallurgie, deutsch von Knapp. I, 310), Mohr (Mohr, Titrirmethode.
1862. S. 271) u. A. empfohlene Probe beruht auf nachstehenden Reactionen:
Wird ein Kupferoxydsalz mit Jodkalium im Ueberschuss versetzt, so entsteht Kupferjodür (Cu2J) als schmutzig weisses Pulver und freies Jod, welches letztere sich in überschüssigem Jodkalium auflöst.
2Cu S + 2 K J = Cu2 J + 2 K S + J.
Fügt man zu der milchigen Flüssigkeit Stärkekleister, so wird dieser von dem freien Jod gebläut, die blaue Farbe aber zum Verschwinden gebracht, wenn man unterschwefligsaures Natron hinzufügt, wodurch unter Bildung von Tetrathionsäure das freie Jod in Jodwasserstoff übergeführt wird, welches die Stärke nicht bläut.
2 S + J + H O = S4 O5 + J H.
Das etwa überschüssig zugesetzte unterschwefligsaure Natron kann man durch eine gleichwerthige Lösung von Jod in Jodkalium bis zur Entstehung der blauen Stärkefarbe zurücktitriren.
Als schädlich influirende Stoffe, weil sie aus Jodkalium ebenfalls Jod ausscheiden (Salpetersäure, Eisenoxyd) oder von dem durch Kupferoxyd aus Jodkalium ausgeschiedenen Jod höher oxydirt werden (arsenige Säure), sind aufzuführen, aber leicht zu beseitigen:
a) Salpetersäure.
Hat man das Probirgut mit Salpetersäure oder Königswasser aufgeschlossen, so muss zur Beseitigung ihres schädlichen Einflusses die Lösung mit Ammoniak etwas übersättigt und der eben entstandene Niederschlag mit stark verdünnter Salzsäure in Lösung gebracht werden und nur ein geringer oder gar kein Ueberschuss von Salzsäure vorhanden bleiben.
In diesem Zustande ist die Lösung zum Titriren fertig.
b) Eisenoxyd, Fe + J H = 2 Fe + J + H.
Man fällt dasselbe aus der Kupferlösung durch Ammoniak, wäscht den noch kupferhaltigen Niederschlag aus, löst ihn in Salzsäure, fällt abermals durch Ammoniak, filtrirt, wäscht aus und fügt das Filtrat zur ursprünglichen Lösung.
Es kann rascher zum Ziele führen, wenn man aus der sauren Lösung gleich das Kupfer durch Schwefelwasserstoff ausfällt und das gut ausgewaschene Schwefelkupfer, welches noch andere Schwefelmetalle, aber kein Eisen enthält, auflöst.
c) Arsenige Säure (As + 2 J + 2 H = As + 2 J H, welche Zersetzung in alkalischer Lösung vollständig, in saurer nur theilweise stattfindet.
Dieselbe geht beim Auflösen der Substanz in Königswasser und längerem Digeriren in Arsensäure über, welche unschädlich ist.
d) Antimonoxyd verhält sich in alkalischer Lösung, wie arsenige Säure, bleibt aber beim Auflösen des Probirgutes in Salpetersäure ungelöst zurück und oxydirt sich mit Königswasser höher.
Zur Ausführung der Probe sind nachstehende Normalflüssigkeiten nöthig:
1) Jodlösung.
Man löst unter den in Mohr’s Titrirmethode 1862. S. 232 angegebenen Vorsichtsmassregeln 1/10 At.
Jod = 12,7 Grmm. in 18 Grmm. reinem Jodkalium und 200 C. C. Wasser und verdünnt bei + 14° R. bis zu 1000 C. C.
Da nun 1 At. Jod nach obiger Formel 2 At. Kupfer entspricht, so entsprechen 1000 C. C. Jodlösung (mit 1/10 At.
Jod = 12,7 Grmm.) 2/10 At. Kupfer = 6,34 Grmm.
Kupfer.
Man bewahrt die Lösung in kleinen 300—400 C. C. haltenden Flaschen auf.
2) Lösung von unterschwefligsaurem Natron.
Eine der Jodlösung äquivalente Lösung dieses Salzes erhält man durch Auflösen von 24,8 Grmm. reinem Salz in 1000 C. C. Wasser, da 2 At. unterschweflige Säure 1 At. Sauerstoff oder Jod aufnehmen.
Ist das Salz nicht ganz rein, so braucht man bei Feststellung des Titers der Natronsalzlösung weniger Jodlösung als das gleiche Volum und man muss in der von Mohr c. l. angegebenen Weise eine entsprechende Menge Natronsalz hinzufügen.
Man bewahrt die Lösung gegen Licht geschützt auf.
Bei Ausführung der Probe löst man 0,5—1 Grmm. oder mehr Probirgut am besten in Salzsäure; war Salpetersäure oder Königswasser anzuwenden, z. B. bei Legirungen, arsenhaltigen Substanzen etc., so fügt man zur Lösung Ammoniak in etwas Ueberschuss und löst den entstehenden Niederschlag mit verdünnter Salzsäure auf.
Bei einem Eisengehalt verfährt man in oben (S. 467) angegebener Weise zu dessen Abscheidung.
Die so erhaltene Lösung verdünnt man zu 100 oder 200 C. C., je nach dem Kupfergehalt, thut mittelst einer Pipette 10 C C. davon in ein Becherglas, fügt festes Jodkalium im Ueberschuss hinzu, schüttelt um, wobei die Flüssigkeit von Kupferjodür milchig wird und lässt rasch, damit sich kein Jod verflüchtigt, einen Ueberschuss von unterschwefligsaurer Natronlösung aus einer Stopfbürette nach 1/10 C. C. hinzu, so lange die Färbung der Flüssigkeit noch gelblich ist; dann wird etwas Stärkekleister hinzugethan und aus einer in 1/10 C. C. eingetheilten Pipette mittelst Jodlösung das zu viel zugesetzte unterschwefligsaure Natron zurücktitrirt.
Das Reactionsende giebt sich durch Eintritt einer blauen Färbung deutlich zu erkennen.
Wurden z. B. 5 C. C. Lösung von unterschwefligsaurem Natron zugesetzt und beim Zurücktitriren 0,5 C. C. Jodlösung verbraucht, so kommen 5—0,5 = 4,5 C. C. zur Berechnung.
Da nun 10 C. C. Kupferlösung 4,5 C. C. Normallösung erfordern, so gehen auf 100 C. C. der ersteren, welche von der Einwage (z. B. 1 Grmm.) erhalten wurden, 45 C.C. von letzterer.
Nach der Proportion: 1000 : 6,34 = 45 : x sind 0,29 Grmm.
Kupfer in 1 Grmm. oder 29 % Kupfer im Probirgut enthalten.
Durch Wiederholung des Versuchs mit andern 10 C. C. Kupferlösung kann man das Resultat der ersten Probe bestätigen.
Da man den Kupfergehalt bereits kennt, so hat man über die Menge der zuzusetzenden Natronsalzlösung bereits ein Anhalten.
Man kann aber auch gleich beim ersten Versuch zur Kupferlösung Jodkalium und dann Stärkekleister setzen, unterschwefligsaures Natron bis zum Verschwinden der blauen Farbe hinzutröpfeln und mit Jodlösung zurücktitriren, bis die blaue Farbe wieder verschwindet.
Ein bei der schwedischen Probe in Folge eines Arsen- oder Antimongehaltes schwarz gewordenes Kupfer (S. 201) lässt sich nach obigem Verfahren auf seinen wahren Kupfergehalt leicht prüfen.
Diese Probe hat sich im chemischen Laboratorium in Clausthal gut bewährt.
Parkes’ Kupferprobe mit Cyankalium.
Zu Avanza (Venetien) werden 50 Pfd. Fahlerzschliege bei einem Kalkgehalt durch Königswasser, sonst durch eine Mischung von Salpeter- und Schwefelsäure zersetzt, die Lösung mit Wasser verdünnt, filtrirt, in der siedenden Lösung durch unterschwefligsaures Natron Schwefelkupfer gefällt, filtrirt, dasselbe mit Königswasser zersetzt, die Lösung mit Ammoniak übersättigt und das Kupfer durch eine titrirte Cyankaliumlösung bestimmt Die Genauigkeit dieser Probe ist durch besondere analytische Gegenversuche constatirt (Oestr. Ztschr. 1866. S. 98).
S. 206.
Combinirte Blei- und Silberprobe.
Zur Bestimmung des Blei- und Silbergehaltes in Algier’schen oxydirten und geschwefelten Bleierzen hat Radisson (Bulletin de la soc. de l’industr. minér.
Tom. X, livr. 4. p. 506) nachstehende Methoden als die besten Resultate gebend gefunden:
S. 265.
Von erdigen Erzen (kohlensaures und schwefelsaures Bleioxyd mit eisenschüssigem Thon) werden 20 Grmm. mit 40 Grmm. schwarzem Fluss (auch wohl mit 15 Grmm. schwarzem Fluss und 15 Grmm.
Soda oder 40 Grmm.
Soda allein), 2—3 Grmm.
Kohlenstaub und einem Nagel oder etwas Eisenfeile beschickt und etwa ½ Stunde in einem gut ziehenden Ofen geschmolzen.
Bei fest geschlossenem Register setzt man den bedeckten Tiegel mitten in die glühenden Kohlen, öffnet, wenn das Aufblähen nachgelassen hat, das Register ganz, bedeckt den Tiegel mit Kohlen und giebt 5—10 Min. eine starke Hitze, worauf man den Tiegel herausnimmt, einige Male aufstösst und erkalten lässt.
Zur Bestimmung des Silbergehaltes wird der erhaltene Bleikönig abgetrieben.
Man controlirt das Silberausbringen zuweilen dadurch, dass man 100 Grmm.
Erz mit 40 Grmm. schwarzem Fluss, 40 Grmm.
Soda, 6 Grmm.
Kohlenstaub und einem Nagel beschickt, wobei zum Abtreiben ein grösserer Bleikönig erfolgt.
Zur weitern Controle für den richtigen Silbergehalt schmilzt man 10 Grmm.
Erz mit 70—80 Grmm.
Glätte und 1—2 Decigr.
Kohlenstaub auf einen Bleikönig, den man abtreibt.
In einer grösseren Menge der Silberkörner lässt sich ein Goldgehalt nachweisen.
Die obige Bleierzbeschickung ist für Erze mit 12—20 % Blei geeignet.
Der Zusatz von Kohlenstaub muss genau geregelt werden, weil derselbe Einfluss aufs Blei- und in Folge dessen aufs Silberausbringen hat.
Bei eisenoxydreichem Erz vermindert man seine Menge, sowie auch die des Eisens, um nicht zu viel Roheisen zu erhalten, welches Strengflüssigkeit herbeiführt.
Ein grosser Ueberschuss an Kohle vermindert das Ausbringen, weil er die Bleiverflüchtigung vergrössert und nicht, wie man glauben könnte, durch die Bildung einer grösseren Menge von bleihaltigem Schwefelsalz in der Schlacke.
Ein Nagel ist der Eisenfeile vorzuziehen, weil sie leicht am Bleikönig haften bleibt.
Die Zuschläge müssen so rein als möglich sein; weisser Weinstein ist dem rothen zur Darstellung des schwarzen Flusses vorzuziehen.
Raffinirter Salpeter ist frei von Chlorverbindungen, welche letztere das Proberesultat sehr alteriren können.
Von armen geschwefelten Erzen beschickt man 20 Grmm. mit 40 Grmm. schwarzem Fluss, 4 Grmm.
Eisenfeile und etwa 1 Grmm. Kohlenstaub.
Die mit dem Erzpulver wohlvermengte Eisenfeile ist einem Nagel vorzuziehen, weil sie vollständig in Schwefeleisen übergeht.
Man braucht weniger Kohlenstaub und ist dessen Menge weniger von Einfluss.
Eine Einwage von 100 Grmm.
Erz giebt weniger gute Resultate, als bei den oxydirten Erzen.
Für reiche geschwefelte Erze mit bis 70 % Blei wendet man Levol’s Verfahren an, indem man 10 Grmm. davon mit 15 Grmm. eines Gemenges von 100 Thln.
Blutlaugensalz und 50 Thln.
Cyankalium schmilzt.
Fügt man zu dem Gemenge noch ein wenig Soda, so erhält man ein gutes Ausbringen, aber die Masse geht im Tiegel leicht über, wenn man die Hitze nicht gehörig überwacht.
Zur Ermittlung des Silbergehaltes schmilzt man von reichen Erzen 10 Grmm. mit 100 Grmm.
Glätte, von armen 10 Grmm. mit 120—150 Grmm.
Glätte.
Der Tiegel darf nicht länger, als nöthig, im Ofen bleiben, weil er stark angegriffen wird.
Ungarische Goldsolutionsprobe.
Auf den niederungarischen Silberhütten wird die S. 298 nur kurz angedeutete Untersuchung gold- und silberhaltiger Geschicke nach H. Honsell in folgender Weise ausgeführt.
(B. u. h. Ztg. 1866. S. 97.)
S. 298.
Die zur Hütte gelieferten Erze (Roherze von 0,70—0,143 Münzpfd. güld.
Silber im Ctr.; Anreich- oder Dürrerze von 0,144—0,200 Mzpfd. und mehr; Stufferze, die gleich dem Abtreiben zugetheilt werden und reine Silbererze enthalten, mit oft mehreren Mzpfd. Silber; Silber- oder ordinaire Schliege mit über 0,070 Mzpfd. güld. Silber; Kiesschliege mit etwa 40 % Lech und unter 0,070 Mzpfd. güld. Silber; Zuschlagskiese mit 50 % Lech und darüber ohne einen einlösungswürdigen Güldisch-Silbergehalt; Bleierze und Bleischliege mit 40—60 % Blei und variablem Güldisch-Silbergehalt und silberhaltige Kupfererze ohne Gold) werden in Quantitäten von 2 Ctrn. verwogen und beim Aufstürzen auf die Wage von jedem Trögel mit einer kleinen Schaufel Probe genommen, bis die ganze Post verwogen.
Bei ungleichförmigen Geschicken zieht man abwechselnd vom Feinen und vom Groben Probe.
Das Probegut von einer Post wird auf dem sogenannten Reducirbrett gehörig vermengt, dann zuerst in parallelen, hierauf diesen ins Kreuz und zuletzt diagonalen Zügen die verjüngte Probe genommen.
Man setzt das Verjüngen so weit fort, dass von reichen Erzen 25 Loth, von armen 100 Loth und von Kiesen 100—200 Loth und darüber Probirgut erfolgt.
Nachdem in einer kupfernen Pfanne über gelindem Kohlenfeuer die Trockenprobe gemacht, reibt man das getrocknete Erz in einem glatten gusseisernen Mörser zu feinem Mehl und siebt.
Zur Bestimmung des Güldisch-Silbergehaltes im Ganzen wird die Ansiedeprobe, zur Bleibestimmung die Röstreductionsprobe und zur Ausmittlung des Verhältnisses zwischen Gold und Silber im Güldisch-Silber die Solutionsprobe in nachstehender Weise ausgeführt:
Man röstet so viel Erzmehl, dass demnächst 10 Münzpfd. Probirgewicht (S. 103) Güldisch-Silber erfolgen, in einem thönernen rechteckigen Gefäss (Röstplatte) von 31,6 Cm. Länge und 23,7 Cm. Breite mit 5,3 Cm. hohen Rändern unter Beimengung von Graphit anfangs bei mässiger Rothgluth, dann bei allmälig gesteigerter Hitze, um Schwefel, Antimon und Arsen möglichst vollständig zu entfernen, damit beim demnächstigen Schmelzen keine Stein- oder Speisebildung eintritt.
Das Röstgut wird mit dem aus 2 Pfd. Potasche, 3 Pfd. Glätte, 8 Loth Kolophonium und 1 Loth Kohle bestehenden Solutionsfluss in der Art in Probirtuten gethan, dass zu unterst ein Löffel Fluss, dann ein Löffel Erz kommt, welche beide man mengt, dann noch 2 Löffel Solutionsfluss hinzufügt und eine Kochsalzdecke giebt.
Die Tuten, deren Zahl zuweilen auf 2—300 steigt, werden in einem Windofen, auf Ziegeln lutirt, mit Holzkohlen geschmolzen.
Nachdem diese niedergegangen, werden die herausgenommenen und erkalteten Tuten zerschlagen, je 2 der erhaltenen Werkbleikönige auf einer Capelle zur möglichsten Verminderung des Gold- und Silberverlustes nicht ganz bis zum Blick abgetrieben, die noch mit einem Bleisack versehenen Körnchen in ein Bleiskarnitzel eingepackt und auf einer kleinen Capelle völlig abgetrieben.
Das 6—10 Mzpfd.
Probirgew. schwere gewogene und ausgeplattete Silberkorn wird mit concentrirter Salpetersäure erhitzt, wobei das Gold stets als Pulver zurückbleibt, weil Silber zum Gold immer in einem grösseren Verhältniss als 3 : 1 vorhanden ist, das Goldpulver 2—3mal mit destillirtem Wasser ausgesüsst und in einem Tiegelchen ausgeglüht.
Trennung von Platin, Gold, Palladium und Silber.
S. 324.
Die zu künstlichen Gebissen verwandten Legirungen aus obigen Metallen lassen sich nach Wittstein (Dingl. Bd. 179. S. 299) wie folgt zerlegen:
Nachdem man durch schwaches Glühen der Feilspäne in einem Porzellantiegel unter Umstechen etwa anwesende organische Substanzen zersetzt hat, digerirt man in einem Kolben mit dem doppelten Gewicht reiner Salpetersäure von 1,33 spec. Gew., indem man zu wiederholten Malen so oft kleine Portionen Säure hinzufügt, als noch braungelbe Dämpfe sich zeigen.
Die mit dem 3 fachen Wasser verdünnte Lösung von tiefbraungelber Farbe enthält alles Silber, Palladium und auch etwas Platin, welches bei Gegenwart von Silber in Salpetersäure nicht unlöslich ist.
Das Silber wird durch Salzsäure ausgefällt und das Chlorsilber durch Erhitzen mit dem gleichen Gewicht calcinirter Soda reducirt.
Die von Chlorsilber befreite Flüssigkeit wird stark eingeengt, hinreichend Salmiak zugesetzt, nach dessen Lösung Alkohol von 92 % hinzugefügt und das Platin als Platinsalmiak niedergeschlagen, welcher, bei ziegelrother Farbe iridiumhaltig, nach dem Absetzen mit Alkohol ausgewaschen, getrocknet und durch Glühen in metallisches Platin übergeführt wird.
Das Filtrat vom Platinsalmiak, durch Kochen von Weingeist befreit und die freie Säure durch kohlensaures Natron abgestumpft, giebt mit Quecksilbercyanid Cyanpalladium, welches geglüht wird.
Erscheint die Flüssigkeit von letzterem noch gelb, so rührt dies von rückständigem Platin her, welches durch Zink in der Digestionswärme mit etwas Quecksilber vom überschüssigen Quecksilbercyanid, etwa vorhandenem Kupfer, im Zink anwesenden Blei und basischem Eisensalz verunreinigt, als schwarzes Pulver sich auf dem Zinkblech niederschlägt, durch Digestion mit verdünnter Salpetersäure gereinigt und endlich ausgeglüht wird.
Der beim Behandeln der Legirung mit Salpetersäure gebliebene unlösliche Rückstand, welcher alles Gold und das meiste Platin enthält, wird mit dem 6fachen Gewicht starken Königswassers (1 Salpetersäure von 1,33 spec. Gew. und 3 Salzsäure von 1,13 spec. Gew.) anhaltend bis zur völligen Lösung digerirt, die braungelbe Lösung stark eingeengt, wie oben mit Salmiak Platinsalmiak gefällt, aus dem Filtrat nach dem Verjagen des Weingeistes Gold durch Eisenvitriol und aus dem noch platinhaltigen Filtrat wie oben angeführt durch Zink unreines Platin gefällt und dieses durch Salpetersäure gereinigt.
Diese würde auch in der königssauren Lösung etwa vorhandnes, durch Zink ausgefälltes Palladium mit brauner oder bräunlicher Färbung aufgelöst haben.
Eisenvitriol fällt das Palladium wohl aus salpetersaurer, nicht aber aus salzsaurer Lösung.
Ein Osmiumgehalt scheidet sich mit dem Platinsalmiak ab, indem der Alkohol die beim Auflösen entstandene Osmiumsäure zu osmiger Säure reducirt, welche in Salmiak unlösliches osmigsaures Ammoniak giebt.
Auch vom Zink wird Osmium niedergeschlagen und lässt sich beim Glühen des Platins an den entweichenden Dämpfen von Osmiumsäure erkennen, welche ein darüber gehaltenes Uhrglas weiss beschlagen.
Wird das weisse krystallinische Pulver mit einer Auflösung von Eisenvitriol oder schwefligsaurem Natron betupft, so wird es schwarz.
Probirmethoden der Waldbürgerlichen Hütten in Oberungarn.
S. 172.
A. Kupferproben.
Nach J. L. Kleinschmidt sind neuerdings viel Versuche gemacht, die trocknen Probirmethoden durch nasse zu ersetzen; wo aber viele Proben zur Anlieferung kommen, nimmt der nasse Weg zu viel Zeit in Anspruch und man kann auch auf trocknem bei richtigem Verfahren hinreichend genaue Resultate erzielen.
Hat man nach der schwedischen Probe metallisches Kupfer in Pulverform erhalten, so empfiehlt es sich immer, dasselbe als Korn auszuwägen.
Man wickelt das Kupfer in Papier zu einer Kugel, thut in eine Kupfertute schwarzen Fluss, in die Mitte desselben circa 20 Mm. vom Boden entfernt das Skarnitzel, bedeckt den schwarzen Fluss mit einer dünnen Decke von Boraxglas und giebt eine Kochsalzdecke.
Bei Kupferoxyd thut man ins Skarnitzel etwas Cyankalium.
Fahlerze.
Man röstet die Erze in einem mit Röthel ausgestrichenen Scherben in um so gelinderer Hitze, je reicher die Mehle sind und je mehr Quecksilber sie erhalten.
Man setzt sie in ie dunkelglühende Muffel ein, nimmt sie heraus, sobald sie zu rauchen anfangen, reibt nach dem Erkalten auf und wiederholt diese Operation bei reinen und quecksilberreichen Erzen 10—12 mal, ehe man sie einer längern und stärkeren Hitze aussetzt, damit ohne Zusammensintern und jedes Anhängen am Scherben der Schwefel möglichst vollständig ausgetrieben wird, was mit Antimon nicht nöthig ist.
Ohne allen Kohlenstaubzusatz beim Rösten giebt man das vorletzte Feuer etwa ¾—1 St. lang, ohne Dunkelrothgluth zu übersteigen, und reibt dann im Mörser auf.
Zeigen sich keine metallisch glänzenden Theilchen mehr, so schreitet man zum letzten Feuer, indem man bei vorgesteckter Kohle und einigen Kohlen im Innern der Muffel die Hitze bis zum Weissglühen steigert und dasselbe so lange, etwa 1 St., unterhält, bis sich der Gehalt vom Rande des Scherbens abgezogen hat, was bei späthigen Geschicken weniger vollständig, als bei quarzigen stattfindet.
Durch die starke Hitze sollen schwefelsaure Salze und noch vorhandene Schwefelmetalle durch Einwirkung der Oxyde zerlegt werden; bei zu niedriger Temperatur fallen die Resultate zu gering aus.
Dieses Verfahren hat vor der Anwendung von kohlensaurem Ammoniak Vorzüge, welches leichter Erztheilchen aus dem Scherben schleudert, bei schlechter Mischung ungleichmässig wirkt und von empirischen Probirern der Zusatz solcher Reagentien leicht versäumt, aber lieber eine starke Hitze angewandt wird. —
Das Röstgut wird mit schwarzem Fluss und etwas Quarz beschickt, welch letzterer eine gutgeflossene, nicht steinige Schlacke ohne eingeschlossene Metallkörner erzeugt.
Man thut zu unterst in die Tute die Hälfte des Flusses, darauf Erz und Quarz, dann schwarzen Fluss und eine Kochsalzdecke, schmilzt im Windofen ein und macht auf der Stephanshütte mit 2 Muffelöfen täglich 100 Proben, setzt morgens 6 Uhr ein, beendigt das Rösten gegen 2—3 Uhr, theilt den Inhalt des Scherbens (1 Ctr. = 10 Grm.) auf der Wage in 2 gleiche Theile, giebt jeden in eine besondere Tute, setzt Abends 6 Uhr die Kohlen im Windofen in Brand und schlägt am folgenden Morgen die Proben auf.
Ein Windofen fasst 100 Tuten.
Das schwerste der auf dem Bruche grauen, speisigen und spröden Körner kommt zum Spleissen, wobei es nahe die Hälfte am Gewicht verliert.
Die sehr flachen Spleissscherben mit Fuss haben bei 30— 40 Mm. Durchmesser eine ebene Oberfläche und einen etwa 3 Mm. hohen Rand, werden zu 4 in den hintern Theil der weissglühenden mit Kohlen ausgelegten Muffel gebracht, nachdem sie in dem Raum unter der Muffel weissglühend gemacht, ohne irgend einen Zusatz die Schwarzkupferkörner aufgesetzt, bei geschlossener Muffelmündung rasch eingeschmolzen und ins Treiben versetzt.
Nach etwa 3 Min. rückt man die Scherben sehr wenig weiter zurück in den heisseren Theil des Ofens, nimmt sie nach eingetretenem Blick sofort heraus und stellt sie in Wasser.
Bei gut übereinstimmenden Resultaten geht dieses Gaaren sehr leicht, man rechnet in den Probenzetteln auf 5 Pfd. Verlust beim Gaarmachen 1 Pfd. zu dem erhaltenen Kupfer.
Nickelhaltiges Schwarzkupfer aus Speisen und Abzügen, sowie eisenreiches aus den Extractionsrückständen bedarf bei höherer Temperatur eines Boraxglaseinsatzes auf den Scherben, nach dessen Schmelzung das Korn aufgesetzt wird.
Es darf aber das Korn nicht im Borax schwimmen, sondern der Scherben muss nur stark davon glasirt sein, weshalb sich ein gleichzeitiges Aufbringen von Korn und Boraxglas in einem Skarnitzel nicht empfiehlt.
Man giebt auf den waldbürglichen Hütten beim Einwiegen der Mehle 2 Pfd. Uebergewicht für Verluste beim Probiren, wiegt von den 2 Probekörnern das schwerste und bringt im Grossen 3—4 % Kupfer mehr aus, als die Proben, incl. der Zurechnung angeben, ein vollkommen zufriedenstellendes Resultat.
Die Proben werden von 3 Probirern angestellt und das Mittel aus den 3 Resultaten genommen, wenn die Differenz nicht mehr als 1¼ Pfd. beträgt.
Stimmen 2 Probirer auf 1¼ Pfd. überein, der Dritte nicht, so wird die Probe wiederholt.
Gelferze.
Man röstet mit 4—5 Feuern, reibt zwischen jedem auf und giebt zuletzt so starkes Feuer, dass sich bei quarzigen Erzen die Röstpost stark zusammenzieht, was bei armen späthigen weniger der Fall ist.
Letztere schmilzt man mit schwarzem Fluss und Quarz, ohne welchen sie eine steinige unreine Schlacke geben, die quarzigen nur mit schwarzem Fluss auf Schwarzkupfer, welches sich von letzteren ohne Kantenrisse meist ausplatten lässt.
Die Körner von späthigen Erzen, welche Fahlerze, Nickel, Kobalt, Arsen und Eisen enthalten, werden beim Spleissen auf den weissglühenden Scherben gesetzt und Borax hinzugefügt, wenn sie nicht einschmelzen wollen, dagegen Blei, wenn das Korn in Folge eines grösseren Gehaltes an Arseneisen spritzt.
Solche Körner werden an ihren krystallinischen Flächen und leichtem Rissigwerden beim Hämmern erkannt und gleich im Skarnitzel mit Blei beschickt.
Bei Anwendung von Borax statt Boraxglases werden die Scherben leicht bis zum Erfrieren des Kornes abgekühlt.
Kupferhaltige Schwefelkiese.
Der Antimon- und Bleigehalt derselben veranlasst ein ziemlich gutes Ausbringen des Kupfers.
Man röstet die Kiese schwach ab, schmilzt sie mit schwarzem Fluss, Boraxglas und Glas auf einen 30—40 % Lech, welcher mit etwas Quarz gemengt, geröstet und dann in gewöhnlicher Weise probirt wird.
Wegen des Bleigehaltes muss man die Körner stets spleissen.
Leche.
Man erhält von Rohlechen gute Resultate, wenn man sie vollständig abröstet, dabei ein Zusammenbacken vermeidet und sie mit etwas Quarz oder Boraxglas schmilzt.
Oberleche sind strengflüssiger, weil sie 14—20 % Eisen enthalten.
Bei Anwendung der Titrirprobe mit Cyankalium erhielt man bei Rohlech und Oberlech resp. 1½ u. 1¼ % Kupfer mehr, bei Schwarzkupfer 1½ % weniger, als nach der trocknen Probe.
Speisen.
Wegen eines Schwefelgehaltes werden dieselben geröstet, dann auf Schwarzkupfer verschmolzen und dieses mit Borax gaar gemacht, ohne Zurechnung eines Kupferverlustes.
Das Gaarkupferkorn zeigt bei hakigem Bruch noch etwas graue Farbe, stimmt aber ziemlich mit dem wirklichen Kupfergehalt überein.
Aus der Speise abgeschiedener kupferhaltiger Antimon-Regulus giebt minder genaue Resultate.
Schwarzkupfer.
Bei gelber Farbe und Ausplattbarkeit schmilzt man mit schwarzem Flusse auf Gaarkupfer, sonst muss man spleissen.
Extractionsrückstände.
Man laugt dieselben zur Entfernung schwefelsaurer Salze, namentlich Natronsalze, wiederholt mit Wasser aus, trocknet, glüht stark, wie beim gewöhnlichen Rösten, und setzt beim Einschmelzen mit schwarzem Fluss 50 Pfd. Boraxglas zu.
Das antimonreiche Schwarzkupfer wird mit Borax gaargemacht.
Eine Kupferzurechnung findet nicht statt.
Spleissabzüge.
Man schmilzt mit schwarzem Fluss ein und macht das Schwarzkupfer mit Borax gaar.
Schlacken.
Man schmilzt 6 Ctr. mit gleichen Theilen Boraxglas, Glas und etwas Schwefel auf Lech, zerreibt diesen, röstet mit etwas Quarzzusatz und verfährt wie gewöhnlich.
Genauere Resultate erfolgen, wenn man die wegen eines Schwefelgehaltes stets zu röstenden Schlacken mit Boraxglas, schwarzem Fluss und 50 Pfd. metallischem Antimon schmilzt und das erfolgende Korn gaarmacht.
Mit Antimon probirt, gab eine Schlacke im Ctr. 17, auf gewöhnlichem Wege nur 3 Lth. Kupfer.
B. Silberproben. Dieselben bieten nichts Besonderes dar, man siedet nur mit Blei an und setzt bloss bei den Controllproben Borax zu.
S. 241.
C. Quecksilberproben.
Quecksilberhaltige Fahlerze oder auch zuweilen vorkommender Zinnober werden mit etwa der gleichen Menge Eisenfeilspänen beschickt in Glasretorten gethan, welche auf kleinen Scherben ruhend in einem Galeerenofen erhitzt werden.
Der Retortenhals mündet ohne künstliche Kühlung in eine Kupfertute.
Da sich das Quecksilber hauptsächlich nur im Retortenhals verdichtet, so trennt man denselben nach beendigter Destillation durch einen kleinen Schlag vom Bauch, welcher mit dem Rückstande mehr oder weniger zusammengeschmolzen ist, wischt das Quecksilber mit einem Wischer aus Hasenfell heraus und vereinigt dasselbe zu einer Kugel, welche gewogen wird.
Der Quecksilbergehalt der Erze beträgt 20—150 Lth.; der Vergleich geschieht, wenn die Differenz nicht über 10 Lth. beträgt.
S. 397.
Schon einmal geröstete Erze erhalten ausser Eisen einen Zuschlag einer gleichen Menge Glätte (S. 398), bei welchem Verhältniss ein Durchfressen des Glases verhütet wird.
Anhang.
I. Aequivalentgewichte und specifische Gewichte der Elemente.
Man findet in mineralogischen und metallurgischen Schriften zuweilen andere, als die obigen Symbole zur Bezeichnung der Silicate.
Es bezeichnet danach in Cursivschrift S = 1 Aequiv.
Kieselsäure, und diejenige Menge Base, welche 3 Aeq. Sauerstoff enthält, also mit der Kieselsäure ein Singulosilicat bildet, erhält den grossen Anfangsbuchstaben oder zwei Buchstaben ihres lateinischen Namens.
Giebt ein Metall mehrere basenbildende Oxydationsstufen, so drückt man diese durch grosse und kleine Anfangsbuchstaben aus, wie nachstehende Uebersicht zeigt:
S = Si
A = Al
Luft = 1.
B = Ba3
C = Ca3
Fe = Fe
fe = Fe3
K = K3
M = Mg3
Mn = Mn
mn = Mn3
N = Na3
aq. = H.
So wird z. B. das S. 24 erwähnte Bisilicat der Kalk- und Thonerde mit 56 Si, 30 Ca und 14 Al wie folgt bezeichnet: 4 Ca3 Si2 + 3 Al Si2 = 4 C S2 + 3 A S2 ferner: (A, Fe, Mn) S2 + 2 (C, fe, mn) S = (Al, Fe, Mn)
Si2 + 2 (Ca, Fe, Mn)3 Si.
II. Schmelzpuncte von Metallen , Legirungen und Hüttenproducten.
— Wärmeeffecte der Brennmaterialien.
— Grade des Glühens.
Die Angaben der Schmelzpuncte weichen namentlich bei höheren Temperaturen ab; so hat z. B. Becquerell die Schmelzpuncte von Silber, Gold, Kupfer, Gusseisen, Stahl neuerdings niedriger gefunden, als sonst angegeben wird.
Deville’s Blauglühhitze: feuerfeste Tiegel schmelzen wie Glas (S. 482).
Die Reduction der Temperaturangaben nach einer der üblichen Scalen von Celsius, Réaumur und Fahrenheit geschieht mittelst nachstehender Formeln: t°C = ⅘ t°R = (9/5t + 32)° F. t°R = 5/4 t°C = (9/4t + 32)° F. t°F = 5/9 (t—32)° C = 4/9 (t—32)° R.
Die Pyrometergrade nach Wedgewood entsprechen folgenden Graden nach Réaumur:
III. Schemata für
1. Erzabrechnung bei auf Andreasberger Hütte
2. Wöchentlicher Probenzettel über auf den Oberharzer
Wöchentlicher
Probirscheine (S. 8.)
(Oberharz) verschmolzenen fremdländischen Erzen.
Hütten zu verschmelzenden Oberharzer Blei- und Kupfererze.
Probenzettel
3. Müsener Probirschein.
IV. Preisverzeichniss für Probirgeräthschaften.
Die Probirgeräthschaften sind zu Clausthal theils vom Mechanikus Kulle (K), theils vom Modellmeister Geyer (G) zu beziehen, welcher letztere auch deren Besorgung gegen Baarzahlung nach auswärts übernimmt.
Sonstige Bezugsquellen einzelner Geräthschaften sind die Handlungen von Rohrbeck in Berlin, Gresser & Co. daselbst und Nöllner in Darmstadt.
1 Thr.=30 Ngr.=300 Pf.=1½ Silb.
Guld. öster.=1¾ Guld. süddtsch.=3,71 Fres.
1 Groschen = 10 „ =5 Kreuz.; 3,5 Kreuz.
„ 12,37 Cent. 1 Pfennig 1,2 „ „ 1,24 1 Oestr.
Gulden = 100 Neukreuzer. 1 Süddeutsch.
Guld. = 60 Kreuzer = 240 Pfennige.
Feine und ordinaire böhmische Glaswaaren, Stopfbüretten, Verbrennungsröbren etc. von Carl Conrad Kittel in Frankfurt a/M. Fahrgasse.
V. Beispiele von amtlichen Bestimmungen über Vornahme und Honorirung dokimastischer und analytischchemischer Proben.
1. Vornahme dokimastischer und chemisch-analytischer Untersuchungen für Parteien durch das k. k. Generalprobiramt zu Wien.
Das Generalprobiramt wird ermächtigt, nach Massgabe der Zulässigkeit der eigentlichen Berufsgeschäfte, dokimastische und chemisch-analytische Untersuchungen für Parteien vorzunehmen und Atteste über die Resultate der Untersuchungen auszustellen.
Hierbei hat der nachstehende Gebührentarif in Anwendung zu kommen und vom 1. Sept. 1861 angefangen in Wirksamkeit zu treten.
Tarif der beim k. k. Generalprobiramte für dokimastische und chemisch-analytische Untersuchungen einzuhebenden Gebühren.
A. Dokimastische Untersuchungen.
Oester. Ztschr. 1861. S. 295.
1 Oester.
Gulden zu 100 Neukreuzer zu 10 Tausendthl.
= 20 Sgr. od. Ngr. = 1 Thlr. = 30 Sgr., Ngr. oder Groschen) = 1 Guld. 10 Kreuz. süddeutscher Währung (1 süddeutscher Gulden = 60 Kreuzer à 4 Pf.)
B. Analytische Proben.
1. Qualitative Unters. einer einfachen Verb. . . 2 bis 5Fl.=1Thlr.10Ngr. bis 3Thlr. 10Ngr.
2. Qualitative Unters. zusammenges.
Verb. . . 5 „ 10 „ 3 „ 10 „ „ 6 „ 20 „
3. Quantitative Best. einzelner Stoffe und einfacherer Verb. . . . 5 „ 15 „ 3 „ 10 „ „ 10 „ — „
4. Quantitative Analysen zusammenges.
Verb. . 15„ 25„ 10 „ — „ „ 16 „ 20 „
Das Resultat der Analyse ist in dem auszustellenden Atteste in der Regel nur nach den gefundenen Bestandtheilen und deren Zahlenverhältniss anzugeben; sollte eine schriftliche Auseinandersetzung der Methode mit Angabe aller Einzelnheiten gefordert werden, so ist hierfür die Gebühr um Ein Drittheil zu erhöhen.
Wien, d. 19. Aug. 1861.
2. Auszug aus dem Regulativ für beeidete Handels-Chemiker.
Oesterr. Ztschr. 1861. S. 301.
§.
1. Die Proben von Waaren, die Gegenstand einer Streitfrage geworden sind, müssen so gewählt werden, dass sie die durchschnittliche Qualität der Waare möglichst genau darstellen, und entweder von dem Chemiker selbst genommen sein, oder es müssen ihm dieselben je nach der Natur des Artikels in Glas oder Blech wohl verwahrt und mit den Siegeln beider Parteien versehen übergeben werden.
Im letzteren Falle tritt dort, wo bei k. k. Zollämtern u. s. w. eingelangte Waaren von dem Empfänger beanstandet werden und das Siegel des Versenders wegen des entfernten Aufenthaltsortes desselben nicht angelegt werden kann, das Siegel des Zollamtes an die Stelle des zweiten Siegels.
Die Handels-Chemiker haben die übernommenen Untersuchungen stets selbst auszuführen oder doch persönlich zu überwachen; in dem hierzu bestimmten Laboratorium dürfen chemische Arbeiten zum Behufe der gewerblichen Production von Chemikalien nicht vorgenommen werden.
§.
2. Es sind von dem Gegenstande der Streitfrage stets zwei Proben zu nehmen, wovon eine zur Untersuchung unmittelbar zu verwenden, die andere unter geeigneten Vorsichten und Vornahme der im §. 1 bezeichneten Versiegelung von dem adhibirten Chemiker zur eventuellen Nachprüfung aufzubewahren ist.
§. 3. Ueber das Ergebniss der Untersuchung wird ein schriftliches Attest oder Gutachten ausgefertigt und den Auftraggebern mitgetheilt.
§.
4. Den Zeugnissen und Protokollen der beeideten Handels-Chemiker kommt rücksichtlich des Inhaltes, d. i. in Ansehung der darin angegebenen Resultate des Befundes und der Meinungsäusserung der Chemiker hierüber, die Beweiskraft öffentlicher Urkunden nur zwischen jenen Parteien, welche bei der Vornahme des Befundes gegenwärtig waren und mit ihren allfälligen Bemerkungen gehört wurden, und nur dann zu, wenn diese Parteien dazu gehörig vorgeladen worden sind und entweder in einer besonderen Urkunde oder in dem Protokolle ausdrücklich erklärt haben, dass sie unter sich den Inhalt des Befundes als beweiskräftig anerkennen wollen.
Gegen Personen, welche nicht auf obige Weise an der Vornahme des Befundes betheiligt waren, haben die Zeugnisse und Protokolle der beeideten Handels-Chemiker nur dann die Beweiskraft einer öffentlichen Urkunde, wenn es sich blos um die Bestätigung der Thatsache handelt, dass die Handels-Chemiker bezüglich einer bestimmten Sache eine Untersuchung und darüber ein Zeugniss von gewissem Inhalte einer bestimmten Person angestellt haben.
§.
5. Jeder Handels-Chemiker ist verpflichtet, über die von ihm vorgenommenen Untersuchungen ein ordentliches Protokoll zu führen; dieses muss vor dem Gebrauche Blatt für Blatt mit fortlaufenden Zahlen bezeichnet und der Gewerbsbehörde vorgelegt werden, welche den Namen des Handels-Chemikers, für welchen es bestimmt ist, die Zahl der darin begriffenen Blätter und den Tag der Beglaubigung unter amtlicher Besiegelung einer durchgezogenen Schnur darauf anzumerken hat.
Der Handels-Chemiker hat dieses Protokoll in deutscher Sprache und in chronologischer Ordnung mit fortlaufenden Nummern zu führen, bei jeder Untersuchung anzugeben, über wessen Auftrag selbe stattgefunden hat, die bei der Untersuchung angewendete Methode und den Inhalt des abgegebenen Gutachtens nebst der Nummer und Bezeichnung der aufzubewahrenden Probe anzuführen.
Das auszustellende Zeugniss hat unter Bezug auf die Nummer des Protokolls die gleichen Daten zu enthalten.
§.
6. Die Gebühren einer chemischen Untersuchung, welche der Auftrag gebenden Partei von dem Handels-Chemiker immer bei der Uebernahme der Untersuchung selbst bekannt gegeben werden müssen, sind vorbehaltlich künftiger Aenderungen auf Grundlage der zu machenden Erfahrungen, wie folgt:
I.
In gewöhnlichen Fällen:
II.
In besonderen Fällen, wo die Ausfertigung eines gemeinsamen Attestes der beeideten Handels-Chemiker veranlasst wurde, sind die im vorstehenden Verzeichnisse bestimmten Gebühren im doppelten Betrage zu entrichten.
III.
Für Untersuchungen, die vorstehend nicht speciell aufgeführt sind, werden die Gebühren nach Verhältniss vorstehender Ansätze und nach beiderseitigem Uebereinkommen zwischen der Partei und dem Chemiker, in Fällen gerichtlichen Einschreitens aber durch das Gericht bestimmt.
3. Taxtarif für die Arbeiten im Laboratorium der k. k. geologischen Reichsanstalt.
(Nach der Oester. Ztschr. 1866. S. 88).
Berichtigungen.
S. 329, 331 und 333 lies Al statt Al.
